Repository: Priyavarshini13/High-Entropy-LMFP-Designer

# High-Entropy Doped LMFP Formula & Materials Design Platform (HE-LMFP-Designer-AG)

A standalone, computational materials-design application for Lithium Manganese Iron Phosphate (LMFP) cathode materials with multi-element high-entropy cation doping.

---

## 1. Project Purpose & Scientific Scope

The **HE-LMFP Designer** provides a deterministic chemical formula design, site occupancy validation, and charge balancing platform for high-entropy and multi-element doped LMFP cathode compositions. 

Version 1 focuses on deterministic chemical formula generation, charge balance compensation, configurational entropy evaluation, material modification planning, and synthesis workflow structuring.

---

## 2. General Chemical Formula & Site Rules

### General Formula Architecture
$$\text{Li}_{(1-\delta)} \left[ \text{Mn}_m \text{Fe}_f A_{x_1} B_{x_2} C_{x_3} D_{x_4} E_{x_5} \right] \text{P}_{(1-s)} \text{Si}_s \text{O}_{(4-\gamma)} \text{F}_\gamma$$

### Host Composition & M2 Site Rules
- **Host Cations**: Mn²⁺ and Fe²⁺ occupy the M2 transition-metal site. Oxidation states are fixed at +2 for Version 1.
- **Allowed Host Composition Ranges**:
  - $\text{Mn}$: $0.60 \le m \le 0.75$
  - $\text{Fe}$: $0.10 \le f \le 0.30$
- **M2 Site Occupancy Constraint**:
  $$m + f + \sum_{i=1}^N x_i = 1.0000 \quad (\pm 10^{-4})$$

---

## 3. Dopant System & Oxidation States

### Component Count
- Dopant selection requires **3, 4, or 5 dopant elements** in addition to Mn and Fe (yielding 5 to 7 elements on the M2 site).

### Allowed & Excluded Elements
- **Allowed Dopants**: `Mg`, `Zn`, `Ni`, `Cu`, `Al`, `Ti`, `Zr`, `Nb`
- **Excluded Dopants**: 
  - `Cr`: Strictly excluded from active design set.
  - `Co`: Strictly excluded due to high raw material cost.
  - `Nb`: Retained in general formula for high-performance flexibility.

### Concentration Limits & Oxidation States
- Default per-dopant concentration range: $0.005 \le x_i \le 0.05 \text{ mol}$. Individual dopant concentrations can be varied independently.
- **Oxidation States**:
  - `Ti`: $+3$ or $+4$ (user-selected)
  - `Cu`: $+2$ or $+3$ (user-selected)
  - `Al`: $+3$
  - `Nb`: $+5$
  - `Zr`: $+4$
  - `Mg`, `Zn`, `Ni`: $+2$

---

## 4. Deterministic Charge Balance Engine

Charge neutrality is calculated automatically:
$$Q_{\text{net}} = (1-\delta) \cdot z_{\text{Li}} + Q_{\text{M2}} - s + \gamma - 3 = 0$$
where $Q_{\text{M2}} = 2m + 2f + \sum (z_i \cdot x_i)$.

### Charge Balancing Strategy
- Ideal $\text{Li}$ fraction for neutrality: $\text{Li} = 3 + s - \gamma - Q_{\text{M2}}$
- $\text{Li}$ vacancy fraction: $\delta = 1 - \text{Li} = Q_{\text{M2}} - 2$ (for $s=0, \gamma=0$).
- **No Silent Corrections**: Any charge adjustment or stoichiometry calculation is explicitly displayed with original values, adjusted values, reasons, and charge balance outcomes.

---

## 5. Configurational Entropy ($S_{\text{config}}$)

Configurational entropy on the M2 site is calculated as:
$$S_{\text{config}} = -R \sum_{i=1}^N x_i \ln(x_i) \quad \left[\text{J mol}^{-1} \text{K}^{-1}\right]$$
where $R = 8.314 \text{ J mol}^{-1} \text{K}^{-1}$.

### Provisional Entropy Classification
- $S_{\text{config}} / R \ge 1.5$: High-Entropy (Provisional Criterion)
- $0.6 \le S_{\text{config}} / R < 1.5$: Medium-Entropy / Entropy-Assisted (Provisional Criterion)
- $S_{\text{config}} / R < 0.6$: Low-Entropy / Conventional (Provisional Criterion)

> [!NOTE]
> The $\ge 1.5R$ threshold is explicitly labeled as a provisional reference classification requiring experimental confirmation.

---

## 6. Theoretical & Practical Capacity Metrics

- **Project Reference Theoretical Capacity**: $170.0\text{ mAh/g}$ (Supervisor benchmark constant)
- **Formula-Based Calculated Capacity Metric**:
  $$C_{\text{theo}} = \frac{(1-\delta) \cdot F}{3.6 \cdot M_{\text{formula}}} \quad [\text{mAh/g}]$$
  - Default Reference Composition ($\text{Li}_{0.93}[\text{Mn}_{0.65}\text{Fe}_{0.26}\text{Mg}_{0.02}\text{Zn}_{0.02}\text{Nb}_{0.01}\text{Cu}_{0.02}\text{Zr}_{0.02}]\text{PO}_4$): **$158.3\text{ mAh/g}$** (exact deterministic calculation: $158.28\text{ mAh/g}$)
- **Practical Target Range**: $150–160\text{ mAh/g}$ at 0.1C
- **Voltage Window**: $2.5 – 4.2\text{ V}$


---

## 7. Material Modifications & Synthesis Processing

### Conductive Modifications
- **Carbon Coating**: $2.0 – 3.0\text{ wt}\%$ maximum.
- **Carbon Nanotubes (CNT)**: $0.5 – 1.5\text{ wt}\%$ maximum.
- **Supported Modes**: None, Carbon Coating Only, CNT Only, Carbon Coating + CNT.

## 8. Material & Electrochemical Characterization Protocols

# Run full test suite (54 unit tests)
pytest -v

## 11. Data, Machine Learning & Deployment Architecture

### Literature Dataset
- **File**: `data/literature_reference.csv` (1,215 records, 159 papers, 378 compositions).
- **Data Dictionary**: Documented in `data/literature_data_dictionary.md`.

### Database Architecture: Local vs. Cloud Dual-Backend

The application automatically selects the active database storage engine:

File: data/literature_reference.csv (part 1 of 26)
Sample_ID,Paper_ID,Paper_Title,DOI,Year,Source_PDF,Composition_Formula,Base_LMFP_Composition,Full_Doped_Composition,Mn_Ratio,Fe_Ratio,Dopant_Element,Dopant_Count,Dopant_Molar_Ratio,Dopant_x_per_fu,Carbon_wt_percent,Synthesis_Method,Calcination_Temp_1_C,Calcination_Time_1_h,Discharge_Capacity_0_05C_mAh_g,Discharge_Capacity_0_1C_mAh_g,Discharge_Capacity_1C_mAh_g,Discharge_Capacity_2C_mAh_g,Discharge_Capacity_5C_mAh_g,Initial_Coulombic_Efficiency_percent,Cycle_Life_cycles,Capacity_Retention_percent,EIS_R_ct_before_Ohm,EIS_R_ct_after_Ohm,Li_Diffusion_Coefficient_cm2_s,XRD_Phase_Purity,Remarks,Impurity_Phase_Identified,Evidence,Calculated_Molar_Mass,Calculated_Q_M2,Calculated_Li_Stoichiometry,Calculated_Li_Vacancy_delta,Calculated_S_config_over_R,Calculated_Theoretical_Capacity_Metric,Record_Classification
P1_N-LMFP,P1,Simple synthesis of a hierarchical LiMn0.8Fe0.2PO4/C cathode by investigation of iron sources for lithium-ion batteries,10.1039/d2ra04427g,2022,d2ra04427g.pdf,LiMn0.8Fe0.2PO4/C (N-LMFP),LiMn0.8Fe0.2PO4,LiMn0.8Fe0.2PO4/C,0.8,0.2,None/Undoped,0,0.0,0.0,6.32,Solid-state (freeze-drying assisted),700.0,10.0,,136.0,130.0,130.4,122.0,,400.0,98.9,,,,Phase-pure olivine Pnma (Cell Vol 300.42 A3),"Fe(NO3)3 source. Hierarchical mesoporous 200 nm spheres, high surface area 55.3 m2/g, suppressed Mn dissolution.",None,"Paper text Page 4 Line 298, Page 6 Line 352",157.0302,2.0,1.0,0.0,0.5004,170.68,LITERATURE_REPORTED
P1_C-LMFP,P1,Simple synthesis of a hierarchical LiMn0.8Fe0.2PO4/C cathode by investigation of iron sources for lithium-ion batteries,10.1039/d2ra04427g,2022,d2ra04427g.pdf,LiMn0.8Fe0.2PO4/C (C-LMFP),LiMn0.8Fe0.2PO4,LiMn0.8Fe0.2PO4/C,0.8,0.2,None/Undoped,0,0.0,0.0,7.12,Solid-state (freeze-drying assisted),700.0,10.0,,126.0,,,104.0,,400.0,,,,,Phase-pure olivine Pnma (Cell Vol 300.04 A3),"FeC2O4 source. Rod-like shape with particle aggregation (~500 nm), surface area 32.3 m2/g.",None,"Paper text Page 4 Line 299, Page 4 Line 301",157.0302,2.0,1.0,0.0,0.5004,170.68,LITERATURE_REPORTED
P1_O-LMFP,P1,Simple synthesis of a hierarchical LiMn0.8Fe0.2PO4/C cathode by investigation of iron sources for lithium-ion batteries,10.1039/d2ra04427g,2022,d2ra04427g.pdf,LiMn0.8Fe0.2PO4/C (O-LMFP),LiMn0.8Fe0.2PO4,LiMn0.8Fe0.2PO4/C,0.8,0.2,None/Undoped,0,0.0,0.0,6.35,Solid-state (freeze-drying assisted),700.0,10.0,,120.0,,54.0,75.0,,400.0,55.1,,,,Phase-pure olivine Pnma (Cell Vol 300.10 A3),"Fe2O3 source. Rough flake-like shape (~500 nm), deteriorating capacity caused by incomplete reduction of Fe2O3.",Unreduced Fe2O3 trace,"Paper text Page 4 Line 300, Page 6 Line 356",157.0302,2.0,1.0,0.0,0.5004,170.68,LITERATURE_REPORTED
P1_LMP-C,P1,Simple synthesis of a hierarchical LiMn0.8Fe0.2PO4/C cathode by investigation of iron sources for lithium-ion batteries,10.1039/d2ra04427g,2022,d2ra04427g.pdf,LiMnPO4/C (LMP/C Control),LiMnPO4,LiMnPO4/C,1.0,0.0,None/Undoped,0,0.0,0.0,,Solid-state (freeze-drying assisted),700.0,10.0,,122.0,,,,,200.0,,,,,Pnma LiMnPO4,Pure undoped LiMnPO4 control baseline. Exhibits Mn dissolution and Jahn-Teller distortion.,MnPO4 after 200 cycles,"Paper text Page 6 Line 331, Page 6 Line 376",156.8488,2.0,1.0,0.0,0.0,170.87,LITERATURE_REPORTED
P1_Row1_Sample_1,P1_Row1,Simple synthesis of a hierarchical LiMn0.8Fe0.2PO4/ C cathode by investigation of iron sources for lithium-ion batteries,10.1039/d2ra04427g,2022,d2ra04427g.pdf,LiMn0.8Fe0.2PO4/C (N-LMFP),,,0.8,0.2,None/Undoped,0,,,6.32,Solid-state,700.0,10.0,,136,,,122.0,,400,98.9,,,9.54e-13,,N-LMFP synthesized using soluble Fe(NO3)3 showing excellent rate capability.,,Main Text / Fig. 4,157.0302,2.0,1.0,0.0,0.5004,170.68,LITERATURE_REPORTED
P1_Row2_Sample_1,P1_Row2,Simple synthesis of a hierarchical LiMn0.8Fe0.2PO4/ C cathode by investigation of iron sources for lithium-ion batteries,10.1039/d2ra04427g,2022,d2ra04427g.pdf,LiMn0.8Fe0.2PO4/C (C-LMFP),,,0.8,0.2,None/Undoped,0,,,7.12,Solid-state,700.0,10.0,,126,,,104.0,,400,,,,2.02e-14,,C-LMFP synthesized using FeC2O4.,,Main Text / Fig. 4,157.0302,2.0,1.0,0.0,0.5004,170.68,LITERATURE_REPORTED
P1_Row3_Sample_1,P1_Row3,Simple synthesis of a hierarchical LiMn0.8Fe0.2PO4/ C cathode by investigation of iron sources for lithium-ion batteries,10.1039/d2ra04427g,2022,d2ra04427g.pdf,LiMn0.8Fe0.2PO4/C (O-LMFP),,,0.8,0.2,None/Undoped,0,,,6.35,Solid-state,700.0,10.0,,120,,,75.0,,400,55.1,,,8.29e-13,,O-LMFP synthesized using Fe2O3.,,Main Text / Fig. 4,157.0302,2.0,1.0,0.0,0.5004,170.68,LITERATURE_REPORTED
P1_Row4_Sample_1,P1_Row4,Simple synthesis of a hierarchical LiMn0.8Fe0.2PO4/ C cathode by investigation of iron sources for lithium-ion batteries,10.1039/d2ra04427g,2022,d2ra04427g.pdf,LiMnPO4/C (LMP/C Control),,,1.0,0.0,None/Undoped,0,,,6.5,Solid-state,700.0,10.0,,112,,,45.0,,100,30,,,Baseline pure LiMnPO4 control sample.,,,,Main Text,156.8488,2.0,1.0,0.0,0.0,170.87,LITERATURE_REPORTED
P2_Row1_Sample_1,P2_Row1,Green Phytic Acid-Assisted Synthesis of LiMn1_xFexPO4/C Cathodes for High-Performance Lithium-Ion Batteries,10.3390/nano14161360,2024,UNVERIFIED_PDF_NOT_FOUND,LiMn0.8Fe0.2PO4/C (LMFP/C-0.2),,,0.8,0.2,None/Undoped,0,,,8.1,Solvothermal,350.0,2.0,146.0,,83.0,77,,,150,91.1,,,,,Optimal Fe-doping configuration.,,Main Text / Fig. 4,157.0302,2.0,1.0,0.0,0.5004,170.68,LITERATURE_REPORTED
P2_Row2_Sample_1,P2_Row2,Green Phytic Acid-Assisted Synthesis of LiMn1_xFexPO4/C Cathodes for High-Performance Lithium-Ion Batteries,10.3390/nano14161360,2024,UNVERIFIED_PDF_NOT_FOUND,LiMn0.9Fe0.1PO4/C (LMFP/C-0.1),,,0.9,0.1,None/Undoped,0,,,7.8,Solvothermal,350.0,2.0,132.0,,75.0,68,,,150,86.2,,,,,Sub-optimal low Fe-doping configuration.,,Main Text,156.9395,2.0,1.0,0.0,0.3251,170.78,LITERATURE_REPORTED
P2_Row3_Sample_1,P2_Row3,Green Phytic Acid-Assisted Synthesis of LiMn1_xFexPO4/C Cathodes for High-Performance Lithium-Ion Batteries,10.3390/nano14161360,2024,UNVERIFIED_PDF_NOT_FOUND,LiMn0.6Fe0.4PO4/C (LMFP/C-0.4),,,0.6,0.4,None/Undoped,0,,,8.4,Solvothermal,350.0,2.0,111.7,,68.0,58,,,150,74.1,,,,,Excessive Fe doping causing lattice distortion.,,Main Text,157.2116,2.0,1.0,0.0,0.673,170.48,LITERATURE_REPORTED
P2_Row4_Sample_1,P2_Row4,Green Phytic Acid-Assisted Synthesis of LiMn1_xFexPO4/C Cathodes for High-Performance Lithium-Ion Batteries,10.3390/nano14161360,2024,UNVERIFIED_PDF_NOT_FOUND,LiMnPO4/C (LMP/C Baseline),,,1.0,0.0,None/Undoped,0,,,8.0,Solvothermal,350.0,2.0,123.0,,54.0,41,,,150,72.7,,,,,Pure LMP reference sample without Fe.,,Main Text,156.8488,2.0,1.0,0.0,0.0,170.87,LITERATURE_REPORTED
P3_T1_Row1_Sample_1,P3_T1_Row1,Lithium manganese iron phosphate (LiMn1_yFeyPO4) rechargeable batteries: bridging material innovation with practical cell design,10.20517/energymater.2025.29,2025,"Lithium manganese iron phosphate materials_ Design, progress, and challenges.pdf",LiMn0.6Fe0.4PO4 + NCM523 (30:70),,,0.6,0.4,None/Undoped,0,,,,,,,,,2024.0,,,,500,96.2,,,Blended with NCM523 (30:70 ratio).,,,,Table 1,157.2116,2.0,1.0,0.0,0.673,170.48,LITERATURE_REPORTED
P3_T1_Row2_Sample_1,P3_T1_Row2,Lithium manganese iron phosphate (LiMn1_yFeyPO4) rechargeable batteries: bridging material innovation with practical cell design,10.20517/energymater.2025.29,2025,"Lithium manganese iron phosphate materials_ Design, progress, and challenges.pdf",LiMn0.6Fe0.4PO4 + NCM523 (70:30),,,0.6,0.4,None/Undoped,0,,,,,,,,1954,,,,,250,97.7,,,Blended with NCM523 (70:30 ratio).,,,,Table 1,157.2116,2.0,1.0,0.0,0.673,170.48,LITERATURE_REPORTED
P3_T2_Row1_Sample_1,P3_T2_Row1,Lithium manganese iron phosphate (LiMn1_yFeyPO4) rechargeable batteries: bridging material innovation with practical cell design,10.20517/energymater.2025.29,2025,"Lithium manganese iron phosphate materials_ Design, progress, and challenges.pdf",LiMn0.85Fe0.15PO4/C (LCO coated),,,0.85,0.15,None/Undoped,0,,,,,,,,130,,,,93.0,300,85,,,Coated with an LCO layer on active particles.,,,,Table 2,156.9848,2.0,1.0,0.0,0.4227,170.73,LITERATURE_REPORTED
P3_T2_Row2_Sample_1,P3_T2_Row2,Lithium manganese iron phosphate (LiMn1_yFeyPO4) rechargeable batteries: bridging material innovation with practical cell design,10.20517/energymater.2025.29,2025,"Lithium manganese iron phosphate materials_ Design, progress, and challenges.pdf",LiMn0.8Fe0.2PO4/C (Si-F treated),,,0.8,0.2,None/Undoped,0,,,,,,,,132,,,,86.0,450,89,,,Silicon-fluoride treated configuration.,,,,Table 2,157.0302,2.0,1.0,0.0,0.5004,170.68,LITERATURE_REPORTED
P3_T2_Row3_Sample_1,P3_T2_Row3,Lithium manganese iron phosphate (LiMn1_yFeyPO4) rechargeable batteries: bridging material innovation with practical cell design,10.20517/energymater.2025.29,2025,"Lithium manganese iron phosphate materials_ Design, progress, and challenges.pdf",LiMn0.8Fe0.2PO4/C (paired with LTO),,,0.8,0.2,None/Undoped,0,,,,,,,,153,,,,90.0,100,96,,,Paired with Lithium Titanate (LTO) anode at 30 C.,,,,Table 2,157.0302,2.0,1.0,0.0,0.5004,170.68,LITERATURE_REPORTED
P4_Row1_Sample_1,P4_Row1,Freeze-Drying-Assisted Preparation of High-Compaction-Density LiMn0.69C00.01Fe0.3PO4 Cathode Materials with High-Capacity and Long Life-Cycle for Lithium Ion Batteries,10.3390/batteries10040114,2024,UNVERIFIED_PDF_NOT_FOUND,LiMn0.69Co0.01Fe0.3PO4/C (LMFP-M1/C),,,0.69,0.3,Co,1,0.01,0.01,2.0,Solvothermal + Freeze Drying,,,,164,151.8,148.1,143.6,,200,Stable life,,,Precursor un-calcined before carbon synthesis.,,,,Table 1 / Main Text,157.1609,2.0,1.0,0.0,0.6633,170.54,LITERATURE_REPORTED
P4_Row2_Sample_1,P4_Row2,Freeze-Drying-Assisted Preparation of High-Compaction-Density LiMn0.69C00.01Fe0.3PO4 Cathode Materials with High-Capacity and Long Life-Cycle for Lithium Ion Batteries,10.3390/batteries10040114,2024,UNVERIFIED_PDF_NOT_FOUND,LiMn0.69Co0.01Fe0.3PO4/C (LMFP-400/C),,,0.69,0.3,Co,1,0.01,0.01,2.0,Solvothermal + Freeze Drying,400.0,4.0,,164.2,146.5,143.3,134.6,,,,,,Intermediate calcination at 400 °C. Compaction density 2.18 g/cm3.,,,,Table 1 / Main Text,157.1609,2.0,1.0,0.0,0.6633,170.54,LITERATURE_REPORTED
P4_Row3_Sample_1,P4_Row3,Freeze-Drying-Assisted Preparation of High-Compaction-Density LiMn0.69C00.01Fe0.3PO4 Cathode Materials with High-Capacity and Long Life-Cycle for Lithium Ion Batteries,10.3390/batteries10040114,2024,UNVERIFIED_PDF_NOT_FOUND,LiMn0.69Co0.01Fe0.3PO4/C (LMFP-450/C),,,0.69,0.3,Co,1,0.01,0.01,2.0,Solvothermal + Freeze Drying,450.0,4.0,,165,142.3,137.3,126.7,,,,,,Intermediate calcination at 450 °C. Compaction density 2.27 g/cm3.,,,,Table 1 / Main Text,157.1609,2.0,1.0,0.0,0.6633,170.54,LITERATURE_REPORTED
P4_Row4_Sample_1,P4_Row4,Freeze-Drying-Assisted Preparation of High-Compaction-Density LiMn0.69C00.01Fe0.3PO4 Cathode Materials with High-Capacity and Long Life-Cycle for Lithium Ion Batteries,10.3390/batteries10040114,2024,UNVERIFIED_PDF_NOT_FOUND,LiMn0.69Co0.01Fe0.3PO4/C (LMFP-500/C),,,0.69,0.3,Co,1,0.01,0.01,2.0,Solvothermal + Freeze Drying,500.0,4.0,,166.2,139.5,133.8,122.2,,800,90,,Optimal configuration. Compaction density of 2.34 g/cm3.,,,,,Table 1 / Main Text,157.1609,2.0,1.0,0.0,0.6633,170.54,LITERATURE_REPORTED
P4_Row5_Sample_1,P4_Row5,Freeze-Drying-Assisted Preparation of High-Compaction-Density LiMn0.69C00.01Fe0.3PO4 Cathode Materials with High-Capacity and Long Life-Cycle for Lithium Ion Batteries,10.3390/batteries10040114,2024,UNVERIFIED_PDF_NOT_FOUND,LiMn0.69Co0.01Fe0.3PO4/C (LMFP-550/C),,,0.69,0.3,Co,1,0.01,0.01,2.0,Solvothermal + Freeze Drying,550.0,4.0,,162.2,131.0,125.6,117.6,,,86.8,,,Intermediate calcination at 550 °C. Peak compaction density of 2.43 g/cm3.,,,,Table 1 / Main Text,157.1609,2.0,1.0,0.0,0.6633,170.54,LITERATURE_REPORTED
P5_Row1_Sample_1,P5_Row1,LiMn0.8Fe0.2PO4 as a promising cathode material in solid-state lithium batteries: Structural and electrical characterization,10.3897/j.moem.10.2.129169,2024,Advanced Energy Materials - 2012 - von Hagen - Electrospun LiFe1 yMnyPO4 C Nanofiber Composites as Self‐Supporting Cathodes.pdf,LiMn0.8Fe0.2PO4 (LM8F),,,0.8,0.2,None/Undoped,0,,,,High-Energy Ball Milling (HEBM),700.0,3.0,,,,,,,,Synthesized via mechanical milling. Pure crystalline framework verified.,,,,,,,Main Text / Fig. 2,157.0302,2.0,1.0,0.0,0.5004,170.68,LITERATURE_REPORTED
P5_Row2_Sample_1,P5_Row2,LiMn0.8Fe0.2PO4 as a promising cathode material in solid-state lithium batteries: Structural and electrical characterization,10.3897/j.moem.10.2.129169,2024,Advanced Energy Materials - 2012 - von Hagen - Electrospun LiFe1 yMnyPO4 C Nanofiber Composites as Self‐Supporting Cathodes.pdf,LiMn0.8Fe0.2PO4/C (LM8F-10%C),,,0.8,0.2,None/Undoped,0,,,10.0,High-Energy Ball Milling (HEBM),700.0,3.0,,,,,,,10 wt% carbon composite variant. Boosts solid-state electronic conductivity.,,,,,,,,Main Text,157.0302,2.0,1.0,0.0,0.5004,170.68,LITERATURE_REPORTED
P6_T1_Row1_Sample_1,P6_T1_Row1,Recent advances of LiFe_yMn_1-yPO4 (0 < y < 1) cathode materials on performance optimization and sustainable preparation,10.20517/energymater.2024.37,2025,UNVERIFIED_PDF_NOT_FOUND,Li(Mn0.85Fe0.15)0.92Ti0.08PO4/C,,,0.85,0.15,Ti,1,0.08,0.08,,Solid-state,,,,,,99.9% retention after 50 cycles.,,,,,,,,,,,Table 1 / Ref [68],160.8142,2.32,0.68,0.32,0.6248,113.33,LITERATURE_REPORTED
P6_T1_Row2_Sample_1,P6_T1_Row2,Recent advances of LiFe_yMn_1-yPO4 (0 < y < 1) cathode materials on performance optimization and sustainable preparation,10.20517/energymater.2024.37,2025,UNVERIFIED_PDF_NOT_FOUND,LiMn0.9Fe0.09Mg0.01PO4/C,,,0.9,0.09,Mg,1,0.01,0.01,,Solid-state,,,,,,High manganese concentration stabilized with trace Mg.,,,,,,,,,,,Table 1 / Ref [76],156.6241,2.0,1.0,0.0,0.3576,171.12,LITERATURE_REPORTED
P6_T1_Row3_Sample_1,P6_T1_Row3,Recent advances of LiFe_yMn_1-yPO4 (0 < y < 1) cathode materials on performance optimization and sustainable preparation,10.20517/energymater.2024.37,2025,UNVERIFIED_PDF_NOT_FOUND,Li0.97Na0.03Mn0.8Fe0.2PO4/C,,,0.8,0.2,Na,1,0.03,0.03,,Solvothermal,,,,96.65% capacity retention after 200 cycles at 85 mA/g.,,,,,,,,,,,,,Table 1 / Ref [77],157.7199,2.03,0.97,0.03,0.6056,164.83,LITERATURE_REPORTED
P6_T1_Row4_Sample_1,P6_T1_Row4,Recent advances of LiFe_yMn_1-yPO4 (0 < y < 1) cathode materials on performance optimization and sustainable preparation,10.20517/energymater.2024.37,2025,UNVERIFIED_PDF_NOT_FOUND,Li0.97Mg0.015Mn0.8Fe0.2PO4/C,,,0.8,0.2,Mg,1,0.015,0.015,,Solvothermal approach,,,120.7,Delivers 120.7 mAh/g capacity sustained at high 10C rate.,,,,,,,,,,,,,Table 1 / Ref [74],157.3948,2.03,0.97,0.03,0.5634,165.17,LITERATURE_REPORTED
P6_T1_Row5_Sample_1,P6_T1_Row5,Recent advances of LiFe_yMn_1-yPO4 (0 < y < 1) cathode materials on performance optimization and sustainable preparation,10.20517/energymater.2024.37,2025,UNVERIFIED_PDF_NOT_FOUND,LiFe0.43Mn0.5Ca0.03PO4/C,,,0.5,0.43,Ca,1,0.03,0.03,,Solid-state,,,105.7,Calcium site supplementation expanding pathways; 105.7 mAh/g at 10C.,,,,,,,,,,,,,Table 1 / Ref [75],154.5955,1.92,1.08,-0.08,0.8147,187.23,LITERATURE_REPORTED
P7_Row1_Sample_1,P7_Row1,Interaction between LMFP and NCMA and Its Effect on Blending Cathode-Based Cells,10.3390/en17040808,2024,UNVERIFIED_PDF_NOT_FOUND,LiMn0.7Fe0.3PO4/C Blend (10% LMFP),,,0.7,0.3,None/Undoped,0,,,,Commercial Solid-state,,,,145,,,,,100,Intermittent redox engagement,,,Evaluated as a blending element with NCMA (10:90).,,,,Main Text,157.1209,2.0,1.0,0.0,0.6109,170.58,LITERATURE_REPORTED
P7_Row2_Sample_1,P7_Row2,Interaction between LMFP and NCMA and Its Effect on Blending Cathode-Based Cells,10.3390/en17040808,2024,UNVERIFIED_PDF_NOT_FOUND,LiMn0.7Fe0.3PO4/C Blend (20% LMFP),,,0.7,0.3,None/Undoped,0,,,,Commercial Solid-state,,,,138,,,,,100,NCMA charges continuously,,,Evaluated as a blending element with NCMA (20:80).,,,,Main Text,157.1209,2.0,1.0,0.0,0.6109,170.58,LITERATURE_REPORTED
P7_Row3_Sample_1,P7_Row3,Interaction between LMFP and NCMA and Its Effect on Blending Cathode-Based Cells,10.3390/en17040808,2024,UNVERIFIED_PDF_NOT_FOUND,LiMn0.7Fe0.3PO4/C Blend (30% LMFP),,,0.7,0.3,None/Undoped,0,,,,Commercial Solid-state,,,,131,,,,,100,Higher internal impedance,,,Evaluated as a blending element with NCMA (30:70).,,,,Main Text,157.1209,2.0,1.0,0.0,0.6109,170.58,LITERATURE_REPORTED
P8_Row1_Sample_1,P8_Row1,Olivine-Based Blended Compounds as Positive Electrodes for Lithium Batteries,10.3390/inorganics4020017,2016,UNVERIFIED_PDF_NOT_FOUND,LiMn0.66Fe0.33PO4/C Core-Shell Layered Blend,,,0.66,0.33,None/Undoped,0,,,,Sol-gel Buffer Deposition,600.0,4.0,,144,,,65.5,,50,98.0,,,LFP continuous buffer layer encapsulates the LMP core to catalyze uniform carbon network formation.,,,,Fig 3 / Fig 4,156.5987,1.98,1.02,-0.02,0.6401,174.57,LITERATURE_REPORTED
P8_Row2_Sample_1,P8_Row2,Olivine-Based Blended Compounds as Positive Electrodes for Lithium Batteries,10.3390/inorganics4020017,2016,UNVERIFIED_PDF_NOT_FOUND,LiMn0.66Fe0.33PO4/C Solid Solution Control,,,0.66,0.33,None/Undoped,0,,,,Standard Solid State,600.0,4.0,,122,,,41.0,,50,88.0,,,Standard solid solution control without core-shell buffering.,,,,Main Text,156.5987,1.98,1.02,-0.02,0.6401,174.57,LITERATURE_REPORTED
P9_Row1_Sample_1,P9_Row1,Toward the Commercialization of Lithium Manganese Iron Phosphate for Advanced High-Energy Lithium-Ion Batteries and Beyond,10.3390/batteries12030087,2026,Advanced Energy Materials - 2023 - Zhou - Direct Upcycling of Leached FePO4 from Spent Lithium‐Ion Batteries toward.pdf,LiMn0.1Fe0.9PO4/C,,,0.1,0.9,None/Undoped,0,,,2.0,Hydrothermal,400.0,2.0,,155,,,,,30,95.0,,,Low Mn substitution introduces local lattice distortion.,,,,Fig 1 / Fig 2,157.6651,2.0,1.0,0.0,0.3251,169.99,LITERATURE_REPORTED
P9_Row2_Sample_1,P9_Row2,Toward the Commercialization of Lithium Manganese Iron Phosphate for Advanced High-Energy Lithium-Ion Batteries and Beyond,10.3390/batteries12030087,2026,Advanced Energy Materials - 2023 - Zhou - Direct Upcycling of Leached FePO4 from Spent Lithium‐Ion Batteries toward.pdf,LiMn0.2Fe0.8PO4/C,,,0.2,0.8,None/Undoped,0,,,2.0,Hydrothermal,400.0,2.0,,158,,,,,30,97.2,,,Displays high purity phase homogeneity.,,,,Fig 1 / Fig 2,157.5744,2.0,1.0,0.0,0.5004,170.09,LITERATURE_REPORTED
P9_Row3_Sample_1,P9_Row3,Toward the Commercialization of Lithium Manganese Iron Phosphate for Advanced High-Energy Lithium-Ion Batteries and Beyond,10.3390/batteries12030087,2026,Advanced Energy Materials - 2023 - Zhou - Direct Upcycling of Leached FePO4 from Spent Lithium‐Ion Batteries toward.pdf,LiMn0.3Fe0.7PO4/C,,,0.3,0.7,None/Undoped,0,,,2.0,Hydrothermal,400.0,2.0,,140,,,,,30,98.5,,,Optimal performance row.,,,,Fig 1 / Fig 2,157.4837,2.0,1.0,0.0,0.6109,170.19,LITERATURE_REPORTED
P9_Row4_Sample_1,P9_Row4,Toward the Commercialization of Lithium Manganese Iron Phosphate for Advanced High-Energy Lithium-Ion Batteries and Beyond,10.3390/batteries12030087,2026,Advanced Energy Materials - 2023 - Zhou - Direct Upcycling of Leached FePO4 from Spent Lithium‐Ion Batteries toward.pdf,LiMn0.4Fe0.6PO4/C,,,0.4,0.6,None/Undoped,0,,,2.0,Hydrothermal,400.0,2.0,,132,,,,,30,88.0,,,Excessive Mn ratio initiates lattice strains.,,,,Fig 1,157.393,2.0,1.0,0.0,0.673,170.28,LITERATURE_REPORTED
P9_Row5_Sample_1,P9_Row5,Toward the Commercialization of Lithium Manganese Iron Phosphate for Advanced High-Energy Lithium-Ion Batteries and Beyond,10.3390/batteries12030087,2026,Advanced Energy Materials - 2023 - Zhou - Direct Upcycling of Leached FePO4 from Spent Lithium‐Ion Batteries toward.pdf,LiMg0.05Mn0.3Fe0.65PO4/C,,,0.3,0.65,Mg,1,0.05,0.05,2.0,Hydrothermal,400.0,2.0,,122,,,,,30,91.0,,,Mg co-doping enhances stability but leaves lower capacity.,,,,Main Text,155.9067,2.0,1.0,0.0,0.791,171.91,LITERATURE_REPORTED
P10_Row1_Sample_1,P10_Row1,Preparation and improvement electrochemical performance of Ni-Fe doped porous LiMnPO/C materials,10.1038/s41598-025-12971-y,2025,Batteries   Supercaps - 2024 - Zhang - Improved Electrochemical Performance of LiMn0 6Fe0 4PO4 via Chitosan‐Derived.pdf,LiMn0.85Fe0.075Ni0.075PO4/C-A,,,0.85,0.075,Ni,1,0.075,0.075,33.3,Co-precipitation,,,,45.9,,,2.0,,100,,,Co-precipitation reference with severe particle clotting.,,,,,Main Text / Fig 3,157.1985,2.0,1.0,-0.0,0.5267,170.49,LITERATURE_REPORTED
P10_Row2_Sample_1,P10_Row2,Preparation and improvement electrochemical performance of Ni-Fe doped porous LiMnPO/C materials,10.1038/s41598-025-12971-y,2025,Batteries   Supercaps - 2024 - Zhang - Improved Electrochemical Performance of LiMn0 6Fe0 4PO4 via Chitosan‐Derived.pdf,LiMn0.85Fe0.075Ni0.075PO4/C-B,,,0.85,0.075,Ni,1,0.075,0.075,33.3,Solvothermal,,,,117.9,,,4.7,,100,80.7,,Solvothermal framework provides clean rod morphologies reducing ion hop lengths.,,,,,Main Text / Fig 3,157.1985,2.0,1.0,-0.0,0.5267,170.49,LITERATURE_REPORTED
P10_Row3_Sample_1,P10_Row3,Preparation and improvement electrochemical performance of Ni-Fe doped porous LiMnPO/C materials,10.1038/s41598-025-12971-y,2025,Batteries   Supercaps - 2024 - Zhang - Improved Electrochemical Performance of LiMn0 6Fe0 4PO4 via Chitosan‐Derived.pdf,LiMn0.85Fe0.075Ni0.075PO4/C-C,,,0.85,0.075,Ni,1,0.075,0.075,33.3,Glucose-assisted Solvothermal,,,,121.4,,,53.7,,100,91.0,,Glucose auxiliary template induces a uniform pore grid.,,,,,Main Text / Fig 3 / Fig 6,157.1985,2.0,1.0,-0.0,0.5267,170.49,LITERATURE_REPORTED
P11_Row1_Sample_1,P11_Row1,Ammonia-free synthesis of lithium manganese iron phosphate cathodes via a co-precipitation reaction,10.1039/d4su00125g,2024,d4su00125g.pdf,LiMn0.4Fe0.6PO4/C (Ammonia-free),,,0.4,0.6,None/Undoped,0,,,3.5,Ammonia-free Co-precipitation,350.0,1.0,,155,,,,,150,95.5,,"Synthesized using stable, novel (Mn,Fe)5(PO4)2(HPO4)2*4H2O precursor template.",,,,,Main Text / Section 2.1,157.393,2.0,1.0,0.0,0.673,170.28,LITERATURE_REPORTED
P11_Row2_Sample_1,P11_Row2,Ammonia-free synthesis of lithium manganese iron phosphate cathodes via a co-precipitation reaction,10.1039/d4su00125g,2024,d4su00125g.pdf,LiMn0.6Fe0.4PO4/C (Ammonia-free),,,0.6,0.4,None/Undoped,0,,,3.5,Ammonia-free Co-precipitation,350.0,1.0,,140,,,,,150,95.0,,Higher Mn content (>60%) elevates average working voltage but suppresses rate properties.,,,,,Main Text,157.2116,2.0,1.0,0.0,0.673,170.48,LITERATURE_REPORTED
P12_Row1_Sample_1,P12_Row1,Comparative Study on the Physicochemical and Electrochemical Properties of Mg/Ti Co-Doping LiMn0.6Fe0.4PO4/C Cathode Materials Synthesized via CVD Using Diverse Manganese Precursors,10.3390/batteries12050160,2026,UNVERIFIED_PDF_NOT_FOUND,LiMn0.6Fe0.4PO4/C (LMFP-1),,,0.6,0.4,Mg;Ti,2,2400/600,,20.0,Spray Drying + CVD,450.0,3.0,,,135.0,,,,100,88.5,Loose carbon layout layer generation.,,,,,,Table 1 / Fig 3 / Fig 6,157.2116,2.0,1.0,0.0,0.673,170.48,LITERATURE_REPORTED
P12_Row2_Sample_1,P12_Row2,Comparative Study on the Physicochemical and Electrochemical Properties of Mg/Ti Co-Doping LiMn0.6Fe0.4PO4/C Cathode Materials Synthesized via CVD Using Diverse Manganese Precursors,10.3390/batteries12050160,2026,UNVERIFIED_PDF_NOT_FOUND,LiMn0.6Fe0.4PO4/C (LMFP-2),,,0.6,0.4,Mg;Ti,2,2400/600,,20.0,Spray Drying + CVD,450.0,3.0,,,148.9,,,,100,97.9,Thin continuous carbon coating setup.,,,,,,Table 1 / Fig 3 / Fig 6,157.2116,2.0,1.0,0.0,0.673,170.48,LITERATURE_REPORTED
P12_Row3_Sample_1,P12_Row3,Comparative Study on the Physicochemical and Electrochemical Properties of Mg/Ti Co-Doping LiMn0.6Fe0.4PO4/C Cathode Materials Synthesized via CVD Using Diverse Manganese Precursors,10.3390/batteries12050160,2026,UNVERIFIED_PDF_NOT_FOUND,LiMn0.6Fe0.4PO4/C (LMFP-3),,,0.6,0.4,Mg;Ti,2,2400/600,,20.0,Spray Drying + CVD,450.0,3.0,,,122.0,,,,100,81.2,Thick non-uniform coating metrics (10-20nm).,,,,,,Table 1 / Fig 3 / Fig 6,157.2116,2.0,1.0,0.0,0.673,170.48,LITERATURE_REPORTED
P13_Row1_Sample_1,P13_Row1,Synthesis...,10.3390/molecules26247641,2021,UNVERIFIED_PDF_NOT_FOUND,LiMnPO4/C (x=0),,,1.0,0.0,None/Undoped,0,,,7.0,Sol-gel,500.0,4.0,,,92.0,,32.0,,50,65.0,Baseline LMP code setup execution.,,,,,,Table 1,156.8488,2.0,1.0,0.0,0.0,170.87,LITERATURE_REPORTED
P13_Row2_Sample_1,P13_Row2,Synthesis...,10.3390/molecules26247641,2021,UNVERIFIED_PDF_NOT_FOUND,LiMn0.9Fe0.1PO4/C (x=0.1),,,0.9,0.1,None/Undoped,0,,,7.2,Sol-gel,500.0,4.0,,,132.0,,75.0,,50,84.0,Vegard linearity tracking baseline sample.,,,,,,Table 1,156.9395,2.0,1.0,0.0,0.3251,170.78,LITERATURE_REPORTED
P13_Row3_Sample_1,P13_Row3,Synthesis...,10.3390/molecules26247641,2021,UNVERIFIED_PDF_NOT_FOUND,LiMn0.8Fe0.2PO4/C (x=0.2),,,0.8,0.2,None/Undoped,0,,,7.2,Sol-gel,500.0,4.0,,,152.5,,95.7,,50,92.5,Peak solid solution capacity deployment grid.,,,,,,Table 1,157.0302,2.0,1.0,0.0,0.5004,170.68,LITERATURE_REPORTED
P13_Row4_Sample_1,P13_Row4,Synthesis...,10.3390/molecules26247641,2021,UNVERIFIED_PDF_NOT_FOUND,LiMn0.7Fe0.3PO4/C (x=0.3),,,0.7,0.3,None/Undoped,0,,,7.4,Sol-gel,500.0,4.0,,,143.0,,84.0,,50,89.0,Sub-optimal matrix validation sample.,,,,,,Table 1,157.1209,2.0,1.0,0.0,0.6109,170.58,LITERATURE_REPORTED
P13_Row5_Sample_1,P13_Row5,Synthesis...,10.3390/molecules26247641,2021,UNVERIFIED_PDF_NOT_FOUND,LiMn0.6Fe0.4PO4/C (x=0.4),,,0.6,0.4,None/Undoped,0,,,7.5,Sol-gel,500.0,4.0,,,134.0,,71.0,,50,86.0,Fe-rich system limitation constraint sample.,,,,,,Table 1,157.2116,2.0,1.0,0.0,0.673,170.48,LITERATURE_REPORTED
P14_Row1_Sample_1,P14_Row1,Hydrothermally...,10.1038/s41598-021-91881-1,2021,UNVERIFIED_PDF_NOT_FOUND,LiFePO4/C (Control),,,0.0,1.0,None/Undoped,0,,,3.2,Hydrothermal,,,,169,,,150.0,,50,90.0,Pure baseline LFP control matrix run.,,,,,,Table 1,157.7558,2.0,1.0,0.0,0.0,169.89,LITERATURE_REPORTED
P14_Row2_Sample_1,P14_Row2,Hydrothermally...,10.1038/s41598-021-91881-1,2021,UNVERIFIED_PDF_NOT_FOUND,LiMn0.1Fe0.9PO4/C (0.1),,,0.1,0.9,None/Undoped,0,,,3.0,Hydrothermal,,,,165,,,,,50,98.5,Trace manganese insertion group execution.,,,,,,Table 1,157.6651,2.0,1.0,0.0,0.3251,169.99,LITERATURE_REPORTED
P14_Row3_Sample_1,P14_Row3,Hydrothermally...,10.1038/s41598-021-91881-1,2021,UNVERIFIED_PDF_NOT_FOUND,LiMn0.2Fe0.8PO4/C (0.2),,,0.2,0.8,None/Undoped,0,,,3.1,Hydrothermal,,,,162,,,,,50,98.8,Standard composition test segment routing.,,,,,,Table 1,157.5744,2.0,1.0,0.0,0.5004,170.09,LITERATURE_REPORTED
P14_Row4_Sample_1,P14_Row4,Hydrothermally...,10.1038/s41598-021-91881-1,2021,UNVERIFIED_PDF_NOT_FOUND,LiMn0.3Fe0.7PO4/C (0.3),,,0.3,0.7,None/Undoped,0,,,3.0,Hydrothermal,,,,160,,,,,50,99.2,Dynamically scaled 50nm porous sample grid.,,,,,,Table 1,157.4837,2.0,1.0,0.0,0.6109,170.19,LITERATURE_REPORTED
P15_Row1_Sample_1,P15_Row1,A phytic acid...,10.1038/s41598-019-43140-7,2019,UNVERIFIED_PDF_NOT_FOUND,LiMn0.5Fe0.5PO4/C (EC-IC),,,0.5,0.5,None/Undoped,0,,,1.6,Hydrothermal+Sinter,,,,193,,,,,100,93.0,PhyA derived dual internal carbon flakes.,,,,,,Fig 2,157.3023,2.0,1.0,0.0,0.6931,170.38,LITERATURE_REPORTED
P15_Row2_Sample_1,P15_Row2,A phytic acid...,10.1038/s41598-019-43140-7,2019,UNVERIFIED_PDF_NOT_FOUND,LiMn0.5Fe0.5PO4/C (EC Only),,,0.5,0.5,None/Undoped,0,,,2.1,Hydrothermal+Sinter,,,,142,,,,,100,81.0,Standard carbon coating reference run lacking PA framework.,,,,,,Main Text,157.3023,2.0,1.0,0.0,0.6931,170.38,LITERATURE_REPORTED
P16_Row1_Sample_1,P16_Row1,Improving...,10.3390/batteries10080272,2024,UNVERIFIED_PDF_NOT_FOUND,LiMn0.6Fe0.4PO4/C,,,0.6,0.4,None/Undoped,0,,,10.0,Low-temp Solvothermal,650.0,8.0,,146.7,,101.2,78.9,,100,,Control sample processed at 100 °C.,,,,,,Table 1,157.2116,2.0,1.0,0.0,0.673,170.48,LITERATURE_REPORTED
P16_Row2_Sample_1,P16_Row2,Improving...,10.3390/batteries10080272,2024,UNVERIFIED_PDF_NOT_FOUND,LiMn0.6Fe0.4PO4/C/G,,,0.6,0.4,None/Undoped,0,,,10.0,Low-temp Solvothermal,650.0,8.0,,157.8,,107.5,81.2,,100,,Graphene modification point-to-surface bridge layout.,,,,,,Table 1,157.2116,2.0,1.0,0.0,0.673,170.48,LITERATURE_REPORTED
P16_Row3_Sample_1,P16_Row3,Improving...,10.3390/batteries10080272,2024,UNVERIFIED_PDF_NOT_FOUND,LiMn0.6Fe0.4PO4/C-F/G,,,0.6,0.4,F,1,0.28 at%,,10.0,Low-temp Solvothermal,650.0,8.0,,163.1,,114.6,88.1,,100,85.8,Dually modified F-carbon and graphene structure setup.,,,,,,Table 1,157.2116,2.0,1.0,0.0,0.673,170.48,LITERATURE_REPORTED
P17_Row1_Sample_1,P17_Row1,High performance...,10.1039/c7ra08993g,2017,c7ra08993g.pdf,LiMnPO4/C Baseline,,,1.0,0.0,None/Undoped,0,,,7.1,Solvothermal,550.0,4.0,,110.5,,,35.2,,50,81.0,Pure baseline reference framework without Fe insertion.,,,,,,Table 2,156.8488,2.0,1.0,0.0,0.0,170.87,LITERATURE_REPORTED
P17_Row2_Sample_1,P17_Row2,High performance...,10.1039/c7ra08993g,2017,c7ra08993g.pdf,LiMn0.75Fe0.25PO4/C,,,0.75,0.25,None/Undoped,0,,,7.35,Solvothermal,550.0,4.0,,161.7,141.5,,121.3,,50,Stable,Minimal structural antisite lattice defects execution.,,,,,,Table 2,157.0756,2.0,1.0,0.0,0.5623,170.63,LITERATURE_REPORTED
P17_Row3_Sample_1,P17_Row3,High performance...,10.1039/c7ra08993g,2017,c7ra08993g.pdf,LiMn0.7Fe0.3PO4/C,,,0.7,0.3,None/Undoped,0,,,5.86,Solvothermal,550.0,4.0,,167.6,153.9,150.6,139.1,,50,94.0,Peak capacity configuration across the solvothermal lines.,,,,,,Table 2,157.1209,2.0,1.0,0.0,0.6109,170.58,LITERATURE_REPORTED
P17_Row4_Sample_1,P17_Row4,High performance...,10.1039/c7ra08993g,2017,c7ra08993g.pdf,LiMn0.5Fe0.5PO4/C,,,0.5,0.5,None/Undoped,0,,,6.2,Solvothermal,550.0,4.0,,155.2,138.2,,105.0,,50,91.2,Intermediate solid solution reference testing profile.,,,,,,Table 2,157.3023,2.0,1.0,0.0,0.6931,170.38,LITERATURE_REPORTED
P17_Row5_Sample_1,P17_Row5,High performance...,10.1039/c7ra08993g,2017,c7ra08993g.pdf,LiMn0.3Fe0.7PO4/C,,,0.3,0.7,None/Undoped,0,,,6.1,Solvothermal,550.0,4.0,,142.1,121.2,,85.0,,50,87.0,High-iron content matrix structural verification.,,,,,,Table 2,157.4837,2.0,1.0,0.0,0.6109,170.19,LITERATURE_REPORTED
P18_Row1_Sample_1,P18_Row1,Rational design...,10.1088/2053-1591/ab67f3,2020,UNVERIFIED_PDF_NOT_FOUND,LiMn0.8Fe0.2PO4/C (LM-3),,,0.8,0.2,None/Undoped,0,,,3.1,Two-Step Sintering,400.0,4.0,,110.2,101.0,95,,,100,Side tracking interface reactions,Small particles induce excessive resistance over cycles.,,,,,,Table 1,157.0302,2.0,1.0,0.0,0.5004,170.68,LITERATURE_REPORTED
P18_Row2_Sample_1,P18_Row2,Rational design...,10.1088/2053-1591/ab67f3,2020,UNVERIFIED_PDF_NOT_FOUND,LiMn0.8Fe0.2PO4/C (LM-9),,,0.8,0.2,None/Undoped,0,,,3.6,Two-Step Sintering,400.0,4.0,,124,113.0,109,,,100,Optimal balance parameters,D50 of 9.39 um balances active boundary layer exposure.,,,,,,Table 1 / Table 2 / Figure 3,157.0302,2.0,1.0,0.0,0.5004,170.68,LITERATURE_REPORTED
P18_Row3_Sample_1,P18_Row3,Rational design...,10.1088/2053-1591/ab67f3,2020,UNVERIFIED_PDF_NOT_FOUND,LiMn0.8Fe0.2PO4/C (LM-15),,,0.8,0.2,None/Undoped,0,,,3.8,Two-Step Sintering,400.0,4.0,,101.4,85.0,78,,,100,Poor core tracking utilization,Long diffusion paths within large particles decrease properties.,,,,,,Table 1,157.0302,2.0,1.0,0.0,0.5004,170.68,LITERATURE_REPORTED
P19_Row1_Sample_1,P19_Row1,Approach...,US9385367B2,2016,UNVERIFIED_PDF_NOT_FOUND,Mesoporous LiMn0.8Fe0.2PO4/C,,,0.8,0.2,None/Undoped,0,,,,Soft-Template,650.0,4.0,,145,,,,,,,,,Cationic micelle networks prevent overgrowth structures.,,,,Summary,157.0302,2.0,1.0,0.0,0.5004,170.68,LITERATURE_REPORTED
P19_Row2_Sample_1,P19_Row2,Approach...,US9385367B2,2016,UNVERIFIED_PDF_NOT_FOUND,Non-mesoporous Control,,,0.8,0.2,None/Undoped,0,,,,Standard Sinter,650.0,4.0,,115,,,,,,,,,Control standard calcination running reference baseline.,,,,Description,157.0302,2.0,1.0,0.0,0.5004,170.68,LITERATURE_REPORTED
P20_Row1_Sample_1,P20_Row1,LiMn1-xFexPO4...,10.1101/1107.0111v1,2011,UNVERIFIED_PDF_NOT_FOUND,LiMn0.75Fe0.25PO4/rmGO,,,0.75,0.25,None/Undoped,0,,,26.0,Two-step Hydrolysis + Solvothermal,180.0,12.0,,155,153.0,,132.0,99.0,100,98.1,,,,,Radial [010] channels trigger fast 50C outputs.,,Figure 4,157.0756,2.0,1.0,0.0,0.5623,170.63,LITERATURE_REPORTED
P20_Row2_Sample_1,P20_Row2,LiMn1-xFexPO4...,10.1101/1107.0111v1,2011,UNVERIFIED_PDF_NOT_FOUND,Free Nanorods Control,,,0.75,0.25,None/Undoped,0,,,8.0,Standard Solvo,180.0,12.0,,135,112.0,,64.0,,100,88.5,,,,,Synthesized in free solution without graphitic template sheets.,,Main Text,157.0756,2.0,1.0,0.0,0.5623,170.63,LITERATURE_REPORTED
P21_Row1_Sample_1,P21_Row1,Tuning...,10.1038/s41598-022-09244-3,2022,UNVERIFIED_PDF_NOT_FOUND,Solid LFP cell (Optimal),,,0.0,1.0,None/Undoped,0,,,35.0,Slurry PEO/LiTFSI,,,,158,145.0,,121.0,,100,92.0,,,,,Optimized non-porous polymer channel grid packing.,,Fig 6,157.7558,2.0,1.0,0.0,0.0,169.89,LITERATURE_REPORTED
P21_Row2_Sample_1,P21_Row2,Tuning...,10.1038/s41598-022-09244-3,2022,UNVERIFIED_PDF_NOT_FOUND,Solid LFP cell (Dry-mill),,,0.0,1.0,None/Undoped,0,,,35.0,Dry Milled Sinter,,,,115,92.0,,54.0,,100,78.0,,,,,Dry-milled processing limits polymer/carbon coverage contact.,,Main Text,157.7558,2.0,1.0,0.0,0.0,169.89,LITERATURE_REPORTED
P22_Row1_Sample_1,P22_Row1,The Synthesis...,10.3390/ma9090766,2016,UNVERIFIED_PDF_NOT_FOUND,LiMn0.4Fe0.6PO4/C (HTC),,,0.4,0.6,None/Undoped,0,,,15.0,Solvothermal Joint,650.0,5.0,,155,,,106.3,,50,98.0,,,,,Inter-diffusion starts completely around 350 °C step.,,Figure 10,157.393,2.0,1.0,0.0,0.673,170.28,LITERATURE_REPORTED
P22_Row2_Sample_1,P22_Row2,The Synthesis...,10.3390/ma9090766,2016,UNVERIFIED_PDF_NOT_FOUND,LiMn0.4Fe0.6PO4/C (Milling),,,0.4,0.6,None/Undoped,0,,,15.0,Mechanical Milling,650.0,5.0,,134,,,75.0,,50,88.0,,,,,Control synthesized directly from mechanical milling.,,Section 2,157.393,2.0,1.0,0.0,0.673,170.28,LITERATURE_REPORTED
P27_Sample_1,P27,Unraveling the doping mechanisms in lithium iron phosphate,10.20517/energymater.2022.12,2022,effect-of-ru-doping-on-the-properties-of-lifepo4-c-cathode-materials-for-lithium-ion-batteries.pdf,"V-doped LiFePO4 (TM-LFP, DFT supercell model)",,,,1.0,V,1,"1 TM substituted for 1 Fe per formula unit (DFT supercell, not a measured synthesis ratio)",,,,,,,,,,,,,,,,,,"V-LFP: noted by authors as easiest to form (most negative/favorable formation energy among the 5) and has minimal band gap. One of 5 final TM-LFP models (of 30 screened) meeting all 6 screening criteria (cell volume change <2%, band gap <0.1eV, formation energy <2eV, both linear compressibility AND shear strength improved vs pure LFP, isotropy improved vs LFP, lithiation/delithiation voltage >3V).",,"Figs. 1-8, Table 1 (qualitative screening verdict only)",157.7558,2.0,1.0,0.0,0.0,169.89,LITERATURE_REPORTED
P27_Sample_2,P27,Unraveling the doping mechanisms in lithium iron phosphate,10.20517/energymater.2022.12,2022,effect-of-ru-doping-on-the-properties-of-lifepo4-c-cathode-materials-for-lithium-ion-batteries.pdf,"Mn-doped LiFePO4 (TM-LFP, DFT supercell model)",,,,1.0,Mn,1,"1 TM substituted for 1 Fe per formula unit (DFT supercell, not a measured synthesis ratio)",,,,,,,,,,,,,,,,,,Mn-LFP: one of 5 final TM-LFP models meeting all 6 DFT screening criteria (see V-LFP note for criteria list). Directly relevant to LMFP -- confirms Mn substitution at Fe site is theoretically favorable for stability/conductivity.,,"Figs. 1-8, Table 1 (qualitative screening verdict only)",157.7558,2.0,1.0,0.0,0.0,169.89,LITERATURE_REPORTED
P27_Sample_3,P27,Unraveling the doping mechanisms in lithium iron phosphate,10.20517/energymater.2022.12,2022,effect-of-ru-doping-on-the-properties-of-lifepo4-c-cathode-materials-for-lithium-ion-batteries.pdf,"Ni-doped LiFePO4 (TM-LFP, DFT supercell model)",,,,1.0,Ni,1,"1 TM substituted for 1 Fe per formula unit (DFT supercell, not a measured synthesis ratio)",,,,,,,,,,,,,,,,,,Ni-LFP: noted by authors as having the HIGHEST lithiation/delithiation voltage among the 5 final models. One of 5 final TM-LFP models meeting all 6 DFT screening criteria.,,"Figs. 1-8, Table 1 (qualitative screening verdict only)",157.7558,2.0,1.0,0.0,0.0,169.89,LITERATURE_REPORTED
P27_Sample_4,P27,Unraveling the doping mechanisms in lithium iron phosphate,10.20517/energymater.2022.12,2022,effect-of-ru-doping-on-the-properties-of-lifepo4-c-cathode-materials-for-lithium-ion-batteries.pdf,"Rh-doped LiFePO4 (TM-LFP, DFT supercell model)",,,,1.0,Rh,1,"1 TM substituted for 1 Fe per formula unit (DFT supercell, not a measured synthesis ratio)",,,,,,,,,,,,,,,,,,Rh-LFP: one of 5 final TM-LFP models meeting all 6 DFT screening criteria.,,"Figs. 1-8, Table 1 (qualitative screening verdict only)",157.7558,2.0,1.0,0.0,0.0,169.89,LITERATURE_REPORTED
P27_Sample_5,P27,Unraveling the doping mechanisms in lithium iron phosphate,10.20517/energymater.2022.12,2022,effect-of-ru-doping-on-the-properties-of-lifepo4-c-cathode-materials-for-lithium-ion-batteries.pdf,"Os-doped LiFePO4 (TM-LFP, DFT supercell model)",,,,1.0,Os,1,"1 TM substituted for 1 Fe per formula unit (DFT supercell, not a measured synthesis ratio)",,,,,,,,,,,,,,,,,,"Os-LFP: appears repeatedly among top-3 in individual sub-screens (smallest cell volume change, best elastic properties, highest isotropy). One of 5 final TM-LFP models meeting all 6 DFT screening criteria.",,"Figs. 1-8, Table 1 (qualitative screening verdict only)",157.7558,2.0,1.0,0.0,0.0,169.89,LITERATURE_REPORTED
P28_Sample_1,P28,Formation Mechanism and Growth Habit of Olivine-LiFePO4 Materials by Hydrothermal Synthesis,N/A (see http://www.electrochemsci.org/papers/vol11/110201558.pdf),2016,UNVERIFIED_PDF_NOT_FOUND,"LiFePO4 (undoped, no Mn -- background reference only)",,,0.0,1.0,Unspecified,0,,,,"Hydrothermal (modeled, not experimentally executed in this paper)",,,,,,,,,,,,,,,"Pure LiFePO4 (no Mn) -- background/mechanistic study on hydrothermal crystal growth via anion coordination polyhedron model + molecular simulation, NOT composition-specific LMFP data. No electrochemical or capacity data reported (purely computational/crystallographic). Key finding: growth rate order V{011}>V{210}>V{002}>V{101}>V{200}~=V{020}; dominant exposed facets under hydrothermal conditions are {020},{200},{101}. pH controls growth-unit speciation: plate-like crystals (large ac-plane facet) form at 4<pH<6.5, needle-like crystals at pH~=3.5, consistent with Dokko & Kanamura's prior experimental work cited in the paper.",,"Figure 3, Table BFDH model results",157.7558,2.0,1.0,0.0,0.0,169.89,LITERATURE_REPORTED
P29_Sample_1,P29,First-Principles Study of Doping in LiMnPO4,N/A (see http://www.electrochemsci.org/papers/vol7/7043362.pdf),2012,UNVERIFIED_PDF_NOT_FOUND,LiMnPO4 (pristine),,,1.0,0.0,None/Undoped,0,,,,,,,,,,,,,,,,,,,"Pristine reference. Calculated via CASTEP/GGA, energy cutoff 500 eV, k-point 5x5x5.",,"Figure 2 (DOS), Table 2 (HOMO/LUMO)",156.8488,2.0,1.0,0.0,0.0,170.87,LITERATURE_REPORTED
P29_Sample_2,P29,First-Principles Study of Doping in LiMnPO4,N/A (see http://www.electrochemsci.org/papers/vol7/7043362.pdf),2012,UNVERIFIED_PDF_NOT_FOUND,LiMn0.75Fe0.25PO4,,,0.75,0.25,Fe,1,0.25,0.25,,,,,,,,,,,,,,,,,"Fe doping reduces band gap vs pristine LiMnPO4 (1.31 vs 1.61 eV), indicating improved electronic conductivity. Fe doping does not lead to great change in bonding structure. Fe3d shows obvious contribution to conduction band. Directly relevant to LMFP -- confirms Fe substitution at Mn site improves conductivity at the electronic-structure level.",,"Figure 2 (DOS), Table 2 (HOMO/LUMO)",171.0368,2.5,0.5,0.5,0.9089,78.35,LITERATURE_REPORTED
P29_Sample_3,P29,First-Principles Study of Doping in LiMnPO4,N/A (see http://www.electrochemsci.org/papers/vol7/7043362.pdf),2012,UNVERIFIED_PDF_NOT_FOUND,LiMn0.75Al0.25PO4,,,0.75,0.0,Al,1,0.25,0.25,,,,,,,,,,,,,,,,,"Al doping DRAMATICALLY INCREASES band gap vs pristine (2.07 vs 1.61 eV) -- negative effect on electronic conductivity, though may benefit Li+ ion transference/diffusion per authors' HOMO/LUMO analysis.",,"Figure 2 (DOS), Table 2 (HOMO/LUMO)",149.8597,2.25,0.75,0.25,0.5623,134.13,LITERATURE_REPORTED
P29_Sample_4,P29,First-Principles Study of Doping in LiMnPO4,N/A (see http://www.electrochemsci.org/papers/vol7/7043362.pdf),2012,UNVERIFIED_PDF_NOT_FOUND,LiMnPO3.75S0.25,,,1.0,0.0,S,1,0.25,0.25,,,,,,,,,,,,,,,,,"Anion (O-site) doping with S. Paper states band gap of LiMnPO3.75S0.25 is 'smaller than that of LiMnPO4' but does NOT give an exact numeric value in the visible text -- left blank rather than estimated from the DOS figure. S3p shows visible contribution to highest valence band, suggesting S doping may improve electric conductivity. S substituted at O3 site (weakest Mn-O bond, bond length 2.232 Angstrom vs O1/O2).",,"Figure 2 (DOS), Table 2 (HOMO/LUMO)",164.8638,2.0,1.0,0.0,0.3466,162.57,LITERATURE_REPORTED
