Repository: Priyavarshini13/High-Entropy-LMFP-Designer

# High-Entropy Doped LMFP Formula & Materials Design Platform (HE-LMFP-Designer-AG)

A standalone, computational materials-design application for Lithium Manganese Iron Phosphate (LMFP) cathode materials with multi-element high-entropy cation doping.

---

## 1. Project Purpose & Scientific Scope

The **HE-LMFP Designer** provides a deterministic chemical formula design, site occupancy validation, and charge balancing platform for high-entropy and multi-element doped LMFP cathode compositions. 

Version 1 focuses on deterministic chemical formula generation, charge balance compensation, configurational entropy evaluation, material modification planning, and synthesis workflow structuring.

File: data/literature_reference.csv (part 2 of 26)
Sample_ID,Paper_ID,Paper_Title,DOI,Year,Source_PDF,Composition_Formula,Base_LMFP_Composition,Full_Doped_Composition,Mn_Ratio,Fe_Ratio,Dopant_Element,Dopant_Count,Dopant_Molar_Ratio,Dopant_x_per_fu,Carbon_wt_percent,Synthesis_Method,Calcination_Temp_1_C,Calcination_Time_1_h,Discharge_Capacity_0_05C_mAh_g,Discharge_Capacity_0_1C_mAh_g,Discharge_Capacity_1C_mAh_g,Discharge_Capacity_2C_mAh_g,Discharge_Capacity_5C_mAh_g,Initial_Coulombic_Efficiency_percent,Cycle_Life_cycles,Capacity_Retention_percent,EIS_R_ct_before_Ohm,EIS_R_ct_after_Ohm,Li_Diffusion_Coefficient_cm2_s,XRD_Phase_Purity,Remarks,Impurity_Phase_Identified,Evidence,Calculated_Molar_Mass,Calculated_Q_M2,Calculated_Li_Stoichiometry,Calculated_Li_Vacancy_delta,Calculated_S_config_over_R,Calculated_Theoretical_Capacity_Metric,Record_Classification
P30_Sample_1,P30,Hydrothermal Synthesis of Well-dispersed LiMn0.7Fe0.3PO4/C Nanocrystalline Cathodes for Lithium-ion Batteries,N/A (see http://www.electrochemsci.org/papers/vol10/100907371.pdf),2015,UNVERIFIED_PDF_NOT_FOUND,LiMn0.7Fe0.3PO4/C,,,0.7,0.3,None/Undoped,0,,,3.2,Hydrothermal + post carbon-coating (sintered),,,,,,,,,,,,,,,CTAB=0 g/mL sample. 0.2C discharge capacity = 114.8 mAh/g (5th cycle).,,"Fig. 2 (CTAB series, 0.2C capacity)",157.1209,2.0,1.0,0.0,0.6109,170.58,LITERATURE_REPORTED
P30_Sample_2,P30,Hydrothermal Synthesis of Well-dispersed LiMn0.7Fe0.3PO4/C Nanocrystalline Cathodes for Lithium-ion Batteries,N/A (see http://www.electrochemsci.org/papers/vol10/100907371.pdf),2015,UNVERIFIED_PDF_NOT_FOUND,LiMn0.7Fe0.3PO4/C,,,0.7,0.3,None/Undoped,0,,,3.2,Hydrothermal + post carbon-coating (sintered),,,,,,,,,,,,,,,"CTAB=0.075 g/mL sample. 0.2C discharge capacity = 157.6 mAh/g per Fig. 2 (CTAB series, 5th cycle). NOTE: this is nominally the SAME sample as the 180C row in the temperature series below, but that figure (Fig. 6, rate series) reports 156.3 mAh/g at 0.2C for it instead -- minor internal inconsistency in the source paper across figures, both values kept as reported rather than reconciled.",,"Fig. 2 (CTAB series, 0.2C capacity)",157.1209,2.0,1.0,0.0,0.6109,170.58,LITERATURE_REPORTED
P30_Sample_3,P30,Hydrothermal Synthesis of Well-dispersed LiMn0.7Fe0.3PO4/C Nanocrystalline Cathodes for Lithium-ion Batteries,N/A (see http://www.electrochemsci.org/papers/vol10/100907371.pdf),2015,UNVERIFIED_PDF_NOT_FOUND,LiMn0.7Fe0.3PO4/C,,,0.7,0.3,None/Undoped,0,,,3.2,Hydrothermal + post carbon-coating (sintered),,,,,,,,,,,,,,,CTAB=0.150 g/mL sample. 0.2C discharge capacity = 145.0 mAh/g (5th cycle).,,"Fig. 2 (CTAB series, 0.2C capacity)",157.1209,2.0,1.0,0.0,0.6109,170.58,LITERATURE_REPORTED
P30_Sample_4,P30,Hydrothermal Synthesis of Well-dispersed LiMn0.7Fe0.3PO4/C Nanocrystalline Cathodes for Lithium-ion Batteries,N/A (see http://www.electrochemsci.org/papers/vol10/100907371.pdf),2015,UNVERIFIED_PDF_NOT_FOUND,LiMn0.7Fe0.3PO4/C,,,0.7,0.3,None/Undoped,0,,,3.2,Hydrothermal + post carbon-coating (sintered),,,,,,,,,,,,,,,CTAB=0.225 g/mL sample. 0.2C discharge capacity = 134.6 mAh/g (5th cycle).,,"Fig. 2 (CTAB series, 0.2C capacity)",157.1209,2.0,1.0,0.0,0.6109,170.58,LITERATURE_REPORTED
P30_Sample_5,P30,Hydrothermal Synthesis of Well-dispersed LiMn0.7Fe0.3PO4/C Nanocrystalline Cathodes for Lithium-ion Batteries,N/A (see http://www.electrochemsci.org/papers/vol10/100907371.pdf),2015,UNVERIFIED_PDF_NOT_FOUND,LiMn0.7Fe0.3PO4/C,,,0.7,0.3,None/Undoped,0,,,3.2,Hydrothermal + post carbon-coating (sintered),,,,,,,,,,,,162.8,3.26e-16,,Hydrothermal T=140C. 0.2C discharge capacity = 127.39 mAh/g (explicit text value).,,"Figs. 3,5,6 (temperature series)",157.1209,2.0,1.0,0.0,0.6109,170.58,LITERATURE_REPORTED
P30_Sample_6,P30,Hydrothermal Synthesis of Well-dispersed LiMn0.7Fe0.3PO4/C Nanocrystalline Cathodes for Lithium-ion Batteries,N/A (see http://www.electrochemsci.org/papers/vol10/100907371.pdf),2015,UNVERIFIED_PDF_NOT_FOUND,LiMn0.7Fe0.3PO4/C,,,0.7,0.3,None/Undoped,0,,,3.2,Hydrothermal + post carbon-coating (sintered),,,,,,,,,,,,137.3,3.97e-16,,Hydrothermal T=160C. 0.2C discharge capacity NOT given as an explicit text value for this specific temperature -- only shown as a curve position in Fig. 3/6 -- left blank rather than read off the graph.,,"Figs. 3,5 (temperature series)",157.1209,2.0,1.0,0.0,0.6109,170.58,LITERATURE_REPORTED
P30_Sample_7,P30,Hydrothermal Synthesis of Well-dispersed LiMn0.7Fe0.3PO4/C Nanocrystalline Cathodes for Lithium-ion Batteries,N/A (see http://www.electrochemsci.org/papers/vol10/100907371.pdf),2015,UNVERIFIED_PDF_NOT_FOUND,LiMn0.7Fe0.3PO4/C,,,0.7,0.3,None/Undoped,0,,,3.2,Hydrothermal + post carbon-coating (sintered),,,,,151.5,146.1,132.3,,30,96.1,,65.8,1.23e-15,,"Hydrothermal T=180C (best-performing sample; CTAB series above reports 157.6 mAh/g at 0.2C for the nominally same sample -- see note there). Full rate series: 156.3 (0.2C), 151.5 (1C), 146.1 (2C), 132.3 (5C) mAh/g. 0.2C capacity retention after 30 cycles = 96.1%. Best crystallinity, smallest charge-transfer resistance, highest Li+ diffusion coefficient among the 4 temperatures tested.",,"Figs. 3,5,6 (temperature series, full rate series)",157.1209,2.0,1.0,0.0,0.6109,170.58,LITERATURE_REPORTED
P30_Sample_8,P30,Hydrothermal Synthesis of Well-dispersed LiMn0.7Fe0.3PO4/C Nanocrystalline Cathodes for Lithium-ion Batteries,N/A (see http://www.electrochemsci.org/papers/vol10/100907371.pdf),2015,UNVERIFIED_PDF_NOT_FOUND,LiMn0.7Fe0.3PO4/C,,,0.7,0.3,None/Undoped,0,,,3.2,Hydrothermal + post carbon-coating (sintered),,,,,,,,,,,,149.5,3.32e-16,,Hydrothermal T=200C. 0.2C discharge capacity = 130.32 mAh/g (explicit text value); crystallinity/capacity decreases vs 180C sample for unclear reasons per authors.,,"Figs. 3,5,6 (temperature series)",157.1209,2.0,1.0,0.0,0.6109,170.58,LITERATURE_REPORTED
P31_Sample_1,P31,Effect of Ru Doping on the Properties of LiFePO4/C Cathode Materials for Lithium-Ion Batteries,10.1021/acsomega.1c00595,2021,effect-of-ru-doping-on-the-properties-of-lifepo4-c-cathode-materials-for-lithium-ion-batteries.pdf,"LiFePO4/C (LFP-0, undoped)",,,0.0,1.0,None/Undoped,0,0,0.0,,Sol-gel,,,,,,,,,,,,161.87,3.64e-12,,"Undoped baseline. Lattice a=10.1283, b=5.9958, c=4.6941 Angstrom. Only 10C discharge capacity given explicitly in text (~75 mAh/g, 'decreases sharply to 75 mAh/g under 10C') -- 0.1C value not stated as an exact number in text, only shown in Fig. 4, left blank rather than read off the graph.",,"Table 1, Figs. 1-6",157.7558,2.0,1.0,0.0,0.0,169.89,LITERATURE_REPORTED
P31_Sample_2,P31,Effect of Ru Doping on the Properties of LiFePO4/C Cathode Materials for Lithium-Ion Batteries,10.1021/acsomega.1c00595,2021,effect-of-ru-doping-on-the-properties-of-lifepo4-c-cathode-materials-for-lithium-ion-batteries.pdf,LiFe0.99Ru0.01PO4/C (LFP-1),,,0.0,0.99,Ru,1,0.01,0.01,,Sol-gel,,,,162.6,145.5,132.4,120.0,,300,95.6,,58.4,1.11e-11,,"Best-performing sample. Lattice a=10.0508, b=5.9621, c=4.6999 Angstrom. Full rate series explicit in text: 162.6 (0.1C), 145.5 (1C), 132.4 (2C), 120.0 (5C), 110.6 (10C) mAh/g -- 10C value not in schema's rate columns (0.05/0.1/1/2/5C only), noted here instead: 110.6 mAh/g at 10C. Separately, retained 95.6% of initial capacity after 300 cycles at 5C (a different, longer cycling test than the 15-cycle rate-capability test) -- recorded as Capacity_Retention_percent with Cycle_Life_cycles=300 @ 5C.",,"Table 1, Figs. 1-6",157.1974,1.98,1.02,-0.02,0.056,173.91,LITERATURE_REPORTED
P31_Sample_3,P31,Effect of Ru Doping on the Properties of LiFePO4/C Cathode Materials for Lithium-Ion Batteries,10.1021/acsomega.1c00595,2021,effect-of-ru-doping-on-the-properties-of-lifepo4-c-cathode-materials-for-lithium-ion-batteries.pdf,LiFe0.98Ru0.02PO4/C (LFP-2),,,0.0,0.98,Ru,1,0.02,0.02,,Sol-gel,,,,156,,,,,,,,70.26,8.64e-12,,"Lattice a=9.9921, b=5.9145, c=4.7108 Angstrom. Only 0.1C capacity given explicitly in text (156 mAh/g); other rates only shown in Fig. 4b graph, left blank.",,"Table 1, Figs. 1-6",156.6389,1.96,1.04,-0.04,0.098,177.95,LITERATURE_REPORTED
P31_Sample_4,P31,Effect of Ru Doping on the Properties of LiFePO4/C Cathode Materials for Lithium-Ion Batteries,10.1021/acsomega.1c00595,2021,effect-of-ru-doping-on-the-properties-of-lifepo4-c-cathode-materials-for-lithium-ion-batteries.pdf,LiFe0.95Ru0.05PO4/C (LFP-5),,,0.0,0.95,Ru,1,0.05,0.05,,Sol-gel,,,,144,,,,,,,,92.93,6.08e-12,,"Lattice a=9.9833, b=5.8345, c=4.7178 Angstrom. Only 0.1C capacity given explicitly in text (144 mAh/g); XRD shows RuO2 impurity phase forms at x=0.05, indicating excess Ru does not fully enter the LiFePO4 lattice.",,"Table 1, Figs. 1-6",154.9635,1.9,1.1,-0.1,0.1985,190.25,LITERATURE_REPORTED
P32_Sample_1,P32,Synthesis of Reduced Graphene Oxide-Modified LiMn0.75Fe0.25PO4 Microspheres by Salt-Assisted Spray Drying for High-Performance Lithium-Ion Batteries,10.1038/srep26686,2016,UNVERIFIED_PDF_NOT_FOUND,LiMn0.75Fe0.25PO4/rGO microspheres,,,0.75,0.25,None/Undoped,0,,,,Salt-assisted spray drying + heat treatment,,,114.0,,,,,,,,,,,,"SO4_LMFP. Contains sulfur impurity from sulfate precursor (~2.76 wt% S by elemental analysis) which severely degrades conductivity -- lowest capacity among the 3 salt variants despite no Fe2O3 impurity (Fe3+ fraction only 3.62% by XPS). Carbon content 8.51 wt% (EA). TGA weight loss 13.19 wt% (includes rGO carbon + amorphous carbon + S). Morphology: irregular (metal sulfates unsuitable for spherical morphology due to gas evolution during spray drying distorting droplet shape) -- particles NOT spherical, unlike NO3/Cl2 variants. Primary particle size ~200-500 nm.",,"Fig. 7a, Fig. 6b, EA Table S3, XPS Fig. S5",157.0756,2.0,1.0,0.0,0.5623,170.63,LITERATURE_REPORTED
P32_Sample_2,P32,Synthesis of Reduced Graphene Oxide-Modified LiMn0.75Fe0.25PO4 Microspheres by Salt-Assisted Spray Drying for High-Performance Lithium-Ion Batteries,10.1038/srep26686,2016,UNVERIFIED_PDF_NOT_FOUND,LiMn0.75Fe0.25PO4/rGO microspheres,,,0.75,0.25,None/Undoped,0,,,,Salt-assisted spray drying + heat treatment,,,45.0,,,,,,,,,,,,"NO3_LMFP. Lowest capacity of the 3 variants (45 mAh/g at 0.05C) due to Fe2O3 impurity (~3.10% by XPS Fe 2p3/2, calculated as 0.25 * 12.39% Fe3+ fraction) formed from the Fe3+ nitrate precursor -- impurities in olivine materials severely degrade electrochemical performance. Carbon content 8.13 wt% (EA). TGA weight loss 9.61 wt%.",,"Fig. 7a, Fig. 6b, EA Table S3, XPS Fig. S5",157.0756,2.0,1.0,0.0,0.5623,170.63,LITERATURE_REPORTED
P32_Sample_3,P32,Synthesis of Reduced Graphene Oxide-Modified LiMn0.75Fe0.25PO4 Microspheres by Salt-Assisted Spray Drying for High-Performance Lithium-Ion Batteries,10.1038/srep26686,2016,UNVERIFIED_PDF_NOT_FOUND,LiMn0.75Fe0.25PO4/rGO microspheres,,,0.75,0.25,None/Undoped,0,,,,Salt-assisted spray drying + heat treatment,,,161.0,155,147.0,142,138.0,99.0,1000,93,,,,,"Cl2_LMFP = SD_Cl2, the best-performing sample (94% of theoretical capacity at 0.05C). Lowest impurity level of the 3 variants (Fe3+ fraction only 2.33% by XPS, no detectable Fe2O3 or S impurity phases in XRD). Carbon content 7.88 wt% (EA). TGA weight loss 8.03 wt%. Tap density 1.1 g/cm^3 (high for a graphene-based composite). Volumetric capacity 281 mAh/cm^3 at 0.05C. Additional rate points not in schema's discrete columns: 150 mAh/g at 0.5C, 129 mAh/g at 10C, ~90 mAh/g at 60C (56% of 0.05C capacity) -- recorded here in Remarks since schema has no 0.5C/10C/60C columns. Amorphous carbon coating thickness on primary particles: 4-5 nm (from citric acid carbonization). d-spacing 0.37 nm corresponds to (011) plane. Capacity_Retention_percent (93%) and Cycle_Life (1000 cycles) measured specifically AT 10C-rate, not at the 0.05C rate used for the main capacity values in this row -- different test condition, flagged. Initial_Coulombic_Efficiency_percent field repurposed here to record the STABLE coulombic efficiency after 1000 cycles (99%), not a true first-cycle CE value (not explicitly reported in visible text) -- flagged as a schema-mapping compromise, not a literal first-cycle number. Compared favorably to rGO-free LiMn0.75Fe0.25PO4/C control (qualitatively better performance, exact rGO-free numbers only in Supplementary Fig. S7/S9, not in visible text -- left blank rather than estimated). Citric acid concentration study: 1M citric acid gave best performance vs 0.25/0.5/2M variants, but exact capacities for those variants are only in Supplementary Fig. S8, not extracted.",,"Fig. 7a-d, Fig. 6b, EA Table S3, XPS Fig. S5",157.0756,2.0,1.0,0.0,0.5623,170.63,LITERATURE_REPORTED
P33_Sample_1,P33,Development of Fluorine-Free Electrolytes for Aqueous-Processed Olivine-Type Phosphate Cathodes,10.3390/molecules29194698,2024,UNVERIFIED_PDF_NOT_FOUND,"LiMn0.6Fe0.4PO4 (commercial powder, MSE Supplies, 1.5-2.5 wt% C as received); electrode LMFP1: 87:10:3 wt% AM:CM:binder, Super P",,,0.6,0.4,None/Undoped,0,,,,"N/A -- commercial LiMn0.6Fe0.4PO4 powder; aqueous slurry electrode processing only (CMC binder + water solvent, magnetic stirring 500 rpm 24 h, blade-coated on carbon-coated Al foil, dried 80 C/2h then vacuum 120 C overnight)",,,,,,,,,,,,,,,"LMFP1 CV (1st cycle, 0.5 mV/s vs. Li/Li+): oxidation peak 3.83 V, reduction peak 3.36 V (Fe2+/Fe3+ redox; Mn2+/Mn3+ not fully visible due to potential cutoff), ΔV = 0.47 V, discharge peak current density 0.38 mA/cm^2. Baseline LMFP formulation with Super P conductive carbon.",,"Table 2, Fig. 6a",157.2116,2.0,1.0,0.0,0.673,170.48,LITERATURE_REPORTED
P33_Sample_2,P33,Development of Fluorine-Free Electrolytes for Aqueous-Processed Olivine-Type Phosphate Cathodes,10.3390/molecules29194698,2024,UNVERIFIED_PDF_NOT_FOUND,"LiMn0.6Fe0.4PO4 (commercial powder, MSE Supplies, 1.5-2.5 wt% C as received); electrode LMFP2: 87:10:3 wt% AM:CM:binder, Ketjenblack EC600JD",,,0.6,0.4,None/Undoped,0,,,,"N/A -- commercial LiMn0.6Fe0.4PO4 powder; aqueous slurry electrode processing only (CMC binder + water solvent, magnetic stirring 500 rpm 24 h, blade-coated on carbon-coated Al foil, dried 80 C/2h then vacuum 120 C overnight)",,,,,,,,,,,,,,,"LMFP2 CV (1st cycle, 0.5 mV/s vs. Li/Li+): oxidation peak 3.81 V, reduction peak 3.26 V (Fe2+/Fe3+ redox; Mn2+/Mn3+ not fully visible due to potential cutoff), ΔV = 0.55 V, discharge peak current density 0.77 mA/cm^2. Highest peak current density and narrowest peaks among LMFP1-4 -- fastest Li+ kinetics and best reversibility, attributed to porous Ketjenblack improving electron transport. Selected as optimal LMFP electrode formulation for further rate/cycling tests (see LMFP2 rows below).",,"Table 2, Fig. 6a",157.2116,2.0,1.0,0.0,0.673,170.48,LITERATURE_REPORTED
P33_Sample_3,P33,Development of Fluorine-Free Electrolytes for Aqueous-Processed Olivine-Type Phosphate Cathodes,10.3390/molecules29194698,2024,UNVERIFIED_PDF_NOT_FOUND,"LiMn0.6Fe0.4PO4 (commercial powder, MSE Supplies, 1.5-2.5 wt% C as received); electrode LMFP3: 87:10:3 wt% AM:CM:binder, Super P",,,0.6,0.4,None/Undoped,0,,,,"N/A -- commercial LiMn0.6Fe0.4PO4 powder; aqueous slurry electrode processing only (CMC binder + water solvent, magnetic stirring 500 rpm 24 h, blade-coated on carbon-coated Al foil, dried 80 C/2h then vacuum 120 C overnight)",,,,,,,,,,,,,,,"LMFP3 CV (1st cycle, 0.5 mV/s vs. Li/Li+): oxidation peak 3.86 V, reduction peak 3.33 V (Fe2+/Fe3+ redox; Mn2+/Mn3+ not fully visible due to potential cutoff), ΔV = 0.53 V, discharge peak current density 0.54 mA/cm^2. Higher CMC concentration (1.5 wt%) variant of Super P formulation.",,"Table 2, Fig. 6a",157.2116,2.0,1.0,0.0,0.673,170.48,LITERATURE_REPORTED
P33_Sample_4,P33,Development of Fluorine-Free Electrolytes for Aqueous-Processed Olivine-Type Phosphate Cathodes,10.3390/molecules29194698,2024,UNVERIFIED_PDF_NOT_FOUND,"LiMn0.6Fe0.4PO4 (commercial powder, MSE Supplies, 1.5-2.5 wt% C as received); electrode LMFP4: 87:10:3 wt% AM:CM:binder, Ketjenblack EC600JD",,,0.6,0.4,None/Undoped,0,,,,"N/A -- commercial LiMn0.6Fe0.4PO4 powder; aqueous slurry electrode processing only (CMC binder + water solvent, magnetic stirring 500 rpm 24 h, blade-coated on carbon-coated Al foil, dried 80 C/2h then vacuum 120 C overnight)",,,,,,,,,,,,,,,"LMFP4 CV (1st cycle, 0.5 mV/s vs. Li/Li+): oxidation peak 3.81 V, reduction peak 3.32 V (Fe2+/Fe3+ redox; Mn2+/Mn3+ not fully visible due to potential cutoff), ΔV = 0.49 V, discharge peak current density 0.67 mA/cm^2. Ketjenblack again outperforms Super P at matched 1.5 wt% CMC (cf. LMFP3), confirming conductive-carbon effect on redox kinetics.",,"Table 2, Fig. 6a",157.2116,2.0,1.0,0.0,0.673,170.48,LITERATURE_REPORTED
P33_Sample_5,P33,Development of Fluorine-Free Electrolytes for Aqueous-Processed Olivine-Type Phosphate Cathodes,10.3390/molecules29194698,2024,UNVERIFIED_PDF_NOT_FOUND,"LiMn0.6Fe0.4PO4 (commercial powder); electrode LMFP2, 87:10:3 wt% AM:Ketjenblack:CMC",,,0.6,0.4,None/Undoped,0,,,,N/A -- commercial powder; aqueous CMC electrode processing (as above),,,,,,,,,,,,,,,"Best-performing LMFP electrode (LMFP2) paired with the LiPCP-based electrolyte. Initial discharge capacity 139.6 mAh/g (1st formation cycle at C/25; 1C defined as 160 mAh/g), initial coulombic efficiency 48.8% -- low, attributed to significant SEI formation and the Mn3+/Mn2+ plateau being pushed beyond the LiPCP electrolyte's ~4.4 V stability limit by progressive cell polarization. C/10 long-term cycling (~40 cycles, Fig.12): capacity oscillates around only 65-70 mAh/g, far below the ~120 mAh/g stable capacity of the LiPF6 reference cell (see paired row). Paper concludes LiPCP itself is not incompatible with LMFP, but electrolyte-composition optimization (to lower cell polarization) is required to unlock its full capacity within the existing potential window.",,"Fig. 9, Fig. 10, Fig. 12",157.2116,2.0,1.0,0.0,0.673,170.48,LITERATURE_REPORTED
P33_Sample_6,P33,Development of Fluorine-Free Electrolytes for Aqueous-Processed Olivine-Type Phosphate Cathodes,10.3390/molecules29194698,2024,UNVERIFIED_PDF_NOT_FOUND,"LiMn0.6Fe0.4PO4 (commercial powder); electrode LMFP2, 87:10:3 wt% AM:Ketjenblack:CMC",,,0.6,0.4,None/Undoped,0,,,,N/A -- commercial powder; aqueous CMC electrode processing (as above),,,,,,,,,,,,,,,"Reference cell: same LMFP2 electrode with standard LiPF6 electrolyte. Initial discharge capacity 125 mAh/g (1st formation cycle at C/25), initial coulombic efficiency 74.8%. C/10 cycling (~40 cycles): stable capacity ~120 mAh/g -- substantially outperforms the LiPCP-based cell on the identical electrode, showing the LMFP performance gap is electrolyte-driven, not electrode-driven.",,"Fig. 9, Fig. 10, Fig. 12",157.2116,2.0,1.0,0.0,0.673,170.48,LITERATURE_REPORTED
P33_Sample_7,P33,Development of Fluorine-Free Electrolytes for Aqueous-Processed Olivine-Type Phosphate Cathodes,10.3390/molecules29194698,2024,UNVERIFIED_PDF_NOT_FOUND,"LiFePO4 (commercial powder, MTI, 1.45 wt% C as received); electrode LFP1: 85:10:5 wt% AM:Super P:CMC",,,0.0,1.0,None/Undoped,0,,,,N/A -- commercial LiFePO4 powder; aqueous slurry electrode processing only (CMC binder + water solvent),,,,,,,,,,,,,,,"LFP1 CV (1st cycle, 0.5 mV/s vs. Li/Li+): oxidation peak 3.94 V, reduction peak 3.21 V, ΔV = 0.73 V, discharge peak current density 0.33 mA/cm^2. AM:conductive-carbon:binder = 85:10:5 wt%.",,"Table 1, Fig. 5a",157.7558,2.0,1.0,0.0,0.0,169.89,LITERATURE_REPORTED
P33_Sample_8,P33,Development of Fluorine-Free Electrolytes for Aqueous-Processed Olivine-Type Phosphate Cathodes,10.3390/molecules29194698,2024,UNVERIFIED_PDF_NOT_FOUND,"LiFePO4 (commercial powder, MTI, 1.45 wt% C as received); electrode LFP2: 87:10:3 wt% AM:Super P:CMC",,,0.0,1.0,None/Undoped,0,,,,N/A -- commercial LiFePO4 powder; aqueous slurry electrode processing only (CMC binder + water solvent),,,,,,,,,,,,,,,"LFP2 CV (1st cycle, 0.5 mV/s vs. Li/Li+): oxidation peak 3.88 V, reduction peak 3.23 V, ΔV = 0.65 V, discharge peak current density 1.08 mA/cm^2. AM:conductive-carbon:binder = 87:10:3 wt%. Sharpest peaks and highest current density of LFP1-10 -- fast reversible kinetics, low polarization. Selected as optimal LFP electrode formulation for further tests (see LFPB-equivalent rows -- CM/binder ratio 3.3 identified as optimum).",,"Table 1, Fig. 5a",157.7558,2.0,1.0,0.0,0.0,169.89,LITERATURE_REPORTED
P33_Sample_9,P33,Development of Fluorine-Free Electrolytes for Aqueous-Processed Olivine-Type Phosphate Cathodes,10.3390/molecules29194698,2024,UNVERIFIED_PDF_NOT_FOUND,"LiFePO4 (commercial powder, MTI, 1.45 wt% C as received); electrode LFP3: 88:10:2 wt% AM:Super P:CMC",,,0.0,1.0,None/Undoped,0,,,,N/A -- commercial LiFePO4 powder; aqueous slurry electrode processing only (CMC binder + water solvent),,,,,,,,,,,,,,,"LFP3 CV (1st cycle, 0.5 mV/s vs. Li/Li+): oxidation peak 3.84 V, reduction peak 3.23 V, ΔV = 0.61 V, discharge peak current density 0.13 mA/cm^2. AM:conductive-carbon:binder = 88:10:2 wt%.",,"Table 1, Fig. 5a",157.7558,2.0,1.0,0.0,0.0,169.89,LITERATURE_REPORTED
P33_Sample_10,P33,Development of Fluorine-Free Electrolytes for Aqueous-Processed Olivine-Type Phosphate Cathodes,10.3390/molecules29194698,2024,UNVERIFIED_PDF_NOT_FOUND,"LiFePO4 (commercial powder, MTI, 1.45 wt% C as received); electrode LFP4: 87.5:10:2.5 wt% AM:Super P:CMC",,,0.0,1.0,None/Undoped,0,,,,N/A -- commercial LiFePO4 powder; aqueous slurry electrode processing only (CMC binder + water solvent),,,,,,,,,,,,,,,"LFP4 CV (1st cycle, 0.5 mV/s vs. Li/Li+): oxidation peak 3.94 V, reduction peak 3.14 V, ΔV = 0.8 V, discharge peak current density 0.85 mA/cm^2. AM:conductive-carbon:binder = 87.5:10:2.5 wt%.",,"Table 1, Fig. 5a",157.7558,2.0,1.0,0.0,0.0,169.89,LITERATURE_REPORTED
P33_Sample_11,P33,Development of Fluorine-Free Electrolytes for Aqueous-Processed Olivine-Type Phosphate Cathodes,10.3390/molecules29194698,2024,UNVERIFIED_PDF_NOT_FOUND,"LiFePO4 (commercial powder, MTI, 1.45 wt% C as received); electrode LFP5: 90:8:2 wt% AM:Super P:CMC",,,0.0,1.0,None/Undoped,0,,,,N/A -- commercial LiFePO4 powder; aqueous slurry electrode processing only (CMC binder + water solvent),,,,,,,,,,,,,,,"LFP5 CV (1st cycle, 0.5 mV/s vs. Li/Li+): oxidation peak 3.91 V, reduction peak 3.24 V, ΔV = 0.68 V, discharge peak current density 0.8 mA/cm^2. AM:conductive-carbon:binder = 90:8:2 wt%.",,"Table 1, Fig. 5a",157.7558,2.0,1.0,0.0,0.0,169.89,LITERATURE_REPORTED
P33_Sample_12,P33,Development of Fluorine-Free Electrolytes for Aqueous-Processed Olivine-Type Phosphate Cathodes,10.3390/molecules29194698,2024,UNVERIFIED_PDF_NOT_FOUND,"LiFePO4 (commercial powder, MTI, 1.45 wt% C as received); electrode LFP6: 90:7.5:2.5 wt% AM:Super P:CMC",,,0.0,1.0,None/Undoped,0,,,,N/A -- commercial LiFePO4 powder; aqueous slurry electrode processing only (CMC binder + water solvent),,,,,,,,,,,,,,,"LFP6 CV (1st cycle, 0.5 mV/s vs. Li/Li+): oxidation peak 3.9 V, reduction peak 3.24 V, ΔV = 0.65 V, discharge peak current density 0.61 mA/cm^2. AM:conductive-carbon:binder = 90:7.5:2.5 wt%.",,"Table 1, Fig. 5a",157.7558,2.0,1.0,0.0,0.0,169.89,LITERATURE_REPORTED
P33_Sample_13,P33,Development of Fluorine-Free Electrolytes for Aqueous-Processed Olivine-Type Phosphate Cathodes,10.3390/molecules29194698,2024,UNVERIFIED_PDF_NOT_FOUND,"LiFePO4 (commercial powder, MTI, 1.45 wt% C as received); electrode LFP7: 90:7:3 wt% AM:Super P:CMC",,,0.0,1.0,None/Undoped,0,,,,N/A -- commercial LiFePO4 powder; aqueous slurry electrode processing only (CMC binder + water solvent),,,,,,,,,,,,,,,"LFP7 CV (1st cycle, 0.5 mV/s vs. Li/Li+): oxidation peak 3.91 V, reduction peak 3.26 V, ΔV = 0.65 V, discharge peak current density 0.47 mA/cm^2. AM:conductive-carbon:binder = 90:7:3 wt%.",,"Table 1, Fig. 5a",157.7558,2.0,1.0,0.0,0.0,169.89,LITERATURE_REPORTED
P33_Sample_14,P33,Development of Fluorine-Free Electrolytes for Aqueous-Processed Olivine-Type Phosphate Cathodes,10.3390/molecules29194698,2024,UNVERIFIED_PDF_NOT_FOUND,"LiFePO4 (commercial powder, MTI, 1.45 wt% C as received); electrode LFP8: 80:17:3 wt% AM:Super P:CMC",,,0.0,1.0,None/Undoped,0,,,,N/A -- commercial LiFePO4 powder; aqueous slurry electrode processing only (CMC binder + water solvent),,,,,,,,,,,,,,,"LFP8 CV (1st cycle, 0.5 mV/s vs. Li/Li+): oxidation peak 3.91 V, reduction peak 3.21 V, ΔV = 0.71 V, discharge peak current density 0.83 mA/cm^2. AM:conductive-carbon:binder = 80:17:3 wt%.",,"Table 1, Fig. 5a",157.7558,2.0,1.0,0.0,0.0,169.89,LITERATURE_REPORTED
P33_Sample_15,P33,Development of Fluorine-Free Electrolytes for Aqueous-Processed Olivine-Type Phosphate Cathodes,10.3390/molecules29194698,2024,UNVERIFIED_PDF_NOT_FOUND,"LiFePO4 (commercial powder, MTI, 1.45 wt% C as received); electrode LFP9: 83:14:3 wt% AM:Super P:CMC",,,0.0,1.0,None/Undoped,0,,,,N/A -- commercial LiFePO4 powder; aqueous slurry electrode processing only (CMC binder + water solvent),,,,,,,,,,,,,,,"LFP9 CV (1st cycle, 0.5 mV/s vs. Li/Li+): oxidation peak 3.92 V, reduction peak 3.17 V, ΔV = 0.75 V, discharge peak current density 0.25 mA/cm^2. AM:conductive-carbon:binder = 83:14:3 wt%.",,"Table 1, Fig. 5a",157.7558,2.0,1.0,0.0,0.0,169.89,LITERATURE_REPORTED
P33_Sample_16,P33,Development of Fluorine-Free Electrolytes for Aqueous-Processed Olivine-Type Phosphate Cathodes,10.3390/molecules29194698,2024,UNVERIFIED_PDF_NOT_FOUND,"LiFePO4 (commercial powder, MTI, 1.45 wt% C as received); electrode LFP10: 85:12:3 wt% AM:Super P:CMC",,,0.0,1.0,None/Undoped,0,,,,N/A -- commercial LiFePO4 powder; aqueous slurry electrode processing only (CMC binder + water solvent),,,,,,,,,,,,,,,"LFP10 CV (1st cycle, 0.5 mV/s vs. Li/Li+): oxidation peak 3.92 V, reduction peak 3.25 V, ΔV = 0.67 V, discharge peak current density 0.64 mA/cm^2. AM:conductive-carbon:binder = 85:12:3 wt%.",,"Table 1, Fig. 5a",157.7558,2.0,1.0,0.0,0.0,169.89,LITERATURE_REPORTED
P33_Sample_17,P33,Development of Fluorine-Free Electrolytes for Aqueous-Processed Olivine-Type Phosphate Cathodes,10.3390/molecules29194698,2024,UNVERIFIED_PDF_NOT_FOUND,"LiFePO4 (commercial powder, MTI); electrode LFPA, 87:10:3 wt% AM:CM:binder, Super P",,,0.0,1.0,None/Undoped,0,,,,N/A -- commercial LiFePO4 powder; aqueous CMC electrode processing,,,,,,,,,,,,,,,"Rate capability (0.05-1C, formation cycle C/25, Fig.7a/b): initial discharge capacity ~125 mAh/g, initial coulombic efficiency 81.4%.",,"Table 3, Fig. 7",157.7558,2.0,1.0,0.0,0.0,169.89,LITERATURE_REPORTED
P33_Sample_18,P33,Development of Fluorine-Free Electrolytes for Aqueous-Processed Olivine-Type Phosphate Cathodes,10.3390/molecules29194698,2024,UNVERIFIED_PDF_NOT_FOUND,"LiFePO4 (commercial powder, MTI); electrode LFPB, 87:10:3 wt% AM:CM:binder, Ketjenblack EC600JD",,,0.0,1.0,None/Undoped,0,,,,N/A -- commercial LiFePO4 powder; aqueous CMC electrode processing,,,,,,,,,,,,,,,"Rate capability (0.05-1C, formation cycle C/25, Fig.7a/b): initial discharge capacity ~150 mAh/g, initial coulombic efficiency 82.1%. Best-performing LFP formulation -- coulombic efficiency >90% at every C-rate tested (0.05-1C). Selected as optimal LFP electrode for further LiPCP vs. LiPF6 comparison and long-term cycling (see LFPB rows below).",,"Table 3, Fig. 7",157.7558,2.0,1.0,0.0,0.0,169.89,LITERATURE_REPORTED
P33_Sample_19,P33,Development of Fluorine-Free Electrolytes for Aqueous-Processed Olivine-Type Phosphate Cathodes,10.3390/molecules29194698,2024,UNVERIFIED_PDF_NOT_FOUND,"LiFePO4 (commercial powder, MTI); electrode LFPC, 87:10:3 wt% AM:CM:binder, Super P",,,0.0,1.0,None/Undoped,0,,,,N/A -- commercial LiFePO4 powder; aqueous CMC electrode processing,,,,,,,,,,,,,,,"Rate capability (0.05-1C, formation cycle C/25, Fig.7a/b): initial discharge capacity ~125 mAh/g, initial coulombic efficiency 70.4%. Lowest initial coulombic efficiency of LFPA-D.",,"Table 3, Fig. 7",157.7558,2.0,1.0,0.0,0.0,169.89,LITERATURE_REPORTED
P33_Sample_20,P33,Development of Fluorine-Free Electrolytes for Aqueous-Processed Olivine-Type Phosphate Cathodes,10.3390/molecules29194698,2024,UNVERIFIED_PDF_NOT_FOUND,"LiFePO4 (commercial powder, MTI); electrode LFPD, 87:10:3 wt% AM:CM:binder, Ketjenblack EC600JD",,,0.0,1.0,None/Undoped,0,,,,N/A -- commercial LiFePO4 powder; aqueous CMC electrode processing,,,,,,,,,,,,,,,"Rate capability (0.05-1C, formation cycle C/25, Fig.7a/b): initial discharge capacity ~150 mAh/g, initial coulombic efficiency 79.0%.",,"Table 3, Fig. 7",157.7558,2.0,1.0,0.0,0.0,169.89,LITERATURE_REPORTED
P33_Sample_21,P33,Development of Fluorine-Free Electrolytes for Aqueous-Processed Olivine-Type Phosphate Cathodes,10.3390/molecules29194698,2024,UNVERIFIED_PDF_NOT_FOUND,"LiFePO4 (commercial powder, MTI); electrode LFPB, 87:10:3 wt% AM:Ketjenblack:CMC",,,0.0,1.0,None/Undoped,0,,,,N/A -- commercial powder; aqueous CMC electrode processing,,,,,,,,,,,,,,,"Best LFP formulation (LFPB) with LiPCP electrolyte vs. LiPF6 reference (Fig.8). Initial discharge capacity 150 mAh/g (identical to the LiPF6 cell), initial coulombic efficiency 72.5% (vs. 82.1% for LiPF6; both cells reach >90% CE in subsequent cycles). Long-term C/10 cycling (Fig.11, ~40 cycles, formation cycle at C/25): capacity 143 mAh/g initially, rising to a stable value over the first ~15 cycles as coulombic efficiency climbs toward ~99% -- the rise is attributed to electrode wettability (only 4 h resting time before cycling), not parasitic side reactions. Slightly higher polarization vs. LiPF6 cell in charge-discharge curves, but no significant impact on capacity/rate.",,"Fig. 8, Fig. 11",157.7558,2.0,1.0,0.0,0.0,169.89,LITERATURE_REPORTED
P33_Sample_22,P33,Development of Fluorine-Free Electrolytes for Aqueous-Processed Olivine-Type Phosphate Cathodes,10.3390/molecules29194698,2024,UNVERIFIED_PDF_NOT_FOUND,"LiFePO4 (commercial powder, MTI); electrode LFPB, 87:10:3 wt% AM:Ketjenblack:CMC",,,0.0,1.0,None/Undoped,0,,,,N/A -- commercial powder; aqueous CMC electrode processing,,,,,,,,,,,,,,,"Reference cell: same LFPB electrode with standard LiPF6 electrolyte. Initial discharge capacity 150 mAh/g, initial coulombic efficiency 82.1%. C/10 cycling (Fig.11, ~40 cycles): stable capacity ~155 mAh/g from early cycles onward, essentially no increase/fade -- illustrates that LFP (unlike LMFP) is well-matched to the LiPCP-based electrolyte, with only slightly higher polarization but comparable rate/cycling performance to this LiPF6 benchmark.",,"Fig. 8, Fig. 11",157.7558,2.0,1.0,0.0,0.0,169.89,LITERATURE_REPORTED
P34_Sample_1,P34,Low-Cost Mn-Based Cathode Materials for Lithium-Ion Batteries,10.3390/batteries9050246,2023,Advanced Energy Materials - 2012 - von Hagen - Electrospun LiFe1 yMnyPO4 C Nanofiber Composites as Self‐Supporting Cathodes.pdf,LiMnPO4,,,1.0,0.0,None/Undoped,0,,,,"N/A -- review-compiled commercial/industrial-supplier benchmark data (Table 1), not a specific synthesis",,,,154,,,,83.0,,,,,,,"Review Table 1 benchmark (industrial-supplier data, 2021 pricing). Theoretical specific capacity 171 mAh/g; practical specific capacity 154 mAh/g @0.1C; ICE 83%; average discharge voltage 3.90 V; gravimetric energy density 600.6 Wh/kg; material cost 96.5 CNY/kg; cost per Wh 0.16 CNY/Wh. Main drawback flagged: low electronic conductivity. Cycling-performance qualitative rating lowest (1/5) and air-stability rating 4/5 among all Mn-based materials compared in the review.",,Table 1,156.8488,2.0,1.0,0.0,0.0,170.87,LITERATURE_REPORTED
P34_Sample_2,P34,Low-Cost Mn-Based Cathode Materials for Lithium-Ion Batteries,10.3390/batteries9050246,2023,Advanced Energy Materials - 2012 - von Hagen - Electrospun LiFe1 yMnyPO4 C Nanofiber Composites as Self‐Supporting Cathodes.pdf,LiMn0.5Fe0.5PO4,,,0.5,0.5,None/Undoped,0,,,,"N/A -- review-compiled commercial/industrial-supplier benchmark data (Table 1), not a specific synthesis",,,,160,,,,93.0,,,,,,,"Review Table 1 benchmark (industrial-supplier data, 2021 pricing). Theoretical specific capacity 170 mAh/g; practical specific capacity 160 mAh/g @0.1C; ICE 93%; average discharge voltage 3.72 V; compaction density 2.40 g/cm^3; gravimetric energy density 595.2 Wh/kg; volumetric energy density 1428 Wh/L; material cost 89.1 CNY/kg; cost per Wh 0.15 CNY/Wh (comparable to commercial LiFePO4's 0.15 CNY/Wh). Main drawback flagged: low energy density (relative to layered/spinel Mn oxides). Cycling-performance qualitative rating highest (5/5) and air-stability rating 4/5 among all Mn-based materials compared in the review.",,Table 1,157.3023,2.0,1.0,0.0,0.6931,170.38,LITERATURE_REPORTED
P34_Sample_3,P34,Low-Cost Mn-Based Cathode Materials for Lithium-Ion Batteries,10.3390/batteries9050246,2023,Advanced Energy Materials - 2012 - von Hagen - Electrospun LiFe1 yMnyPO4 C Nanofiber Composites as Self‐Supporting Cathodes.pdf,LiMnPO4 nanoparticles,,,1.0,0.0,None/Undoped,0,,,,Glycolic-acid-assisted sol-gel method; calcination-temperature study on particle size,,,,134,,,,,,,,,,,"Secondary citation within review (originally Kwon et al.). LiMnPO4 nanoparticles, diameter 130 +/- 10 nm. Reversible capacity 134 mAh/g at 0.1C. Exact calcination temperature/time not given in the review's text (only qualitative 'influence of calcination temperature on particle size' study mentioned) -- left blank rather than estimated.",,Section 3.4 (in-text citation of Kwon et al.),156.8488,2.0,1.0,0.0,0.0,170.87,LITERATURE_REPORTED
P34_Sample_4,P34,Low-Cost Mn-Based Cathode Materials for Lithium-Ion Batteries,10.3390/batteries9050246,2023,Advanced Energy Materials - 2012 - von Hagen - Electrospun LiFe1 yMnyPO4 C Nanofiber Composites as Self‐Supporting Cathodes.pdf,LiMnPO4/C,,,1.0,0.0,None/Undoped,0,,,,High-energy-ball-milling-assisted sol-gel method,,,,,,,,,,,,,,,Secondary citation within review (originally Liu et al.). Carbon-coated nano-sized LiMnPO4/C synthesized alongside the paired LiMn0.5Fe0.5PO4/C composition (see separate row) via the same ball-milling-assisted sol-gel method. Numeric capacity for this pure-Mn end-member specifically is not separately given in the review's text (only the LiMn0.5Fe0.5PO4/C values are reported numerically) -- left blank rather than estimated.,,"Section 3.4, Fig. 6b,c (in-text citation of Liu et al.)",156.8488,2.0,1.0,0.0,0.0,170.87,LITERATURE_REPORTED
P34_Sample_5,P34,Low-Cost Mn-Based Cathode Materials for Lithium-Ion Batteries,10.3390/batteries9050246,2023,Advanced Energy Materials - 2012 - von Hagen - Electrospun LiFe1 yMnyPO4 C Nanofiber Composites as Self‐Supporting Cathodes.pdf,LiMn0.5Fe0.5PO4/C,,,0.5,0.5,None/Undoped,0,,,,High-energy-ball-milling-assisted sol-gel method,,,,,,,,,100,93.5,,,,,Secondary citation within review (originally Liu et al.). Initial discharge capacity 128.6 mAh/g (rate of this initial value not separately specified in review text). Capacity retention 93.5% after 100 cycles at 1C and 90.3% after 100 cycles at 2C (2C value not captured in dedicated column -- schema has no repeat-rate retention field; recorded here in Remarks).,,"Section 3.4, Fig. 6b,c,d (in-text citation of Liu et al.)",157.3023,2.0,1.0,0.0,0.6931,170.38,LITERATURE_REPORTED
P34_Sample_6,P34,Low-Cost Mn-Based Cathode Materials for Lithium-Ion Batteries,10.3390/batteries9050246,2023,Advanced Energy Materials - 2012 - von Hagen - Electrospun LiFe1 yMnyPO4 C Nanofiber Composites as Self‐Supporting Cathodes.pdf,LiMnPO4/C,,,1.0,0.0,None/Undoped,0,,,,Chemical precipitation (Li3PO4 precursor) + hydrothermal method + ball milling + calcining (see Fig. 6e process schematic),,,,,,,,,500,95.55,,,,,Secondary citation within review (originally Cao et al.). Capacity retention 95.55% after 500 cycles (test C-rate not specified in the review's text).,,"Section 3.4, Fig. 6e,f (in-text citation of Cao et al.)",156.8488,2.0,1.0,0.0,0.0,170.87,LITERATURE_REPORTED
P34_Sample_7,P34,Low-Cost Mn-Based Cathode Materials for Lithium-Ion Batteries,10.3390/batteries9050246,2023,Advanced Energy Materials - 2012 - von Hagen - Electrospun LiFe1 yMnyPO4 C Nanofiber Composites as Self‐Supporting Cathodes.pdf,LiMn0.8Fe0.2PO4/C,,,0.8,0.2,None/Undoped,0,,,,Facile solvothermal reaction; morphology tuned nanosheet-to-nanoellipsoid via pH value and precursor-ion modification (optimized sample designated 'S-2.6'),,,,,,,,,,,,,,,Secondary citation within review (originally Luo et al.). Nanoellipsoid morphology (sample S-2.6) reported to deliver 'excellent cycling performance and chemical stability'; specific capacity/cycle-life numbers are not given in this review's text for this reference -- left blank rather than estimated.,,Section 3.4 (in-text citation of Luo et al.),157.0302,2.0,1.0,0.0,0.5004,170.68,LITERATURE_REPORTED
P34_Sample_8,P34,Low-Cost Mn-Based Cathode Materials for Lithium-Ion Batteries,10.3390/batteries9050246,2023,Advanced Energy Materials - 2012 - von Hagen - Electrospun LiFe1 yMnyPO4 C Nanofiber Composites as Self‐Supporting Cathodes.pdf,LiMn0.5Fe0.5PO4 (Fe-doped LiMnPO4),,,0.5,0.5,Fe,1,,,,Solvothermal method (Fe2+ doping/substitution at Mn sites),,,,,147.0,,,,100,100,,,,,"Secondary citation within review (originally Hu et al.). Fe doping/substitution reported to 'significantly increase the initial reversible capacity, cycle performance and rate capacity' vs. undoped LiMnPO4. LiMn0.5Fe0.5PO4 discharge capacity 147 mAh/g at 1C, with 'nearly 100%' capacity retention after 100 cycles at 1C (recorded as 100% -- approximate per source wording).",,Section 3.4 (in-text citation of Hu et al.),157.3023,2.0,1.0,0.0,0.6931,170.38,LITERATURE_REPORTED
P34_Sample_9,P34,Low-Cost Mn-Based Cathode Materials for Lithium-Ion Batteries,10.3390/batteries9050246,2023,Advanced Energy Materials - 2012 - von Hagen - Electrospun LiFe1 yMnyPO4 C Nanofiber Composites as Self‐Supporting Cathodes.pdf,"LiMn0.5Fe0.5PO4 (Sulphur-doped, anion doping at O sites)",,,0.5,0.5,S,1,,,,One-step solvothermal process,,,,166.83,,,,,,,,,,,"Secondary citation within review (originally Zhang et al., same reference source as the Liu et al. LiMn0.5Fe0.5PO4/C row above). Sulphur doping at O sites (S being less electronegative than O) reported to increase electronic conductivity. Discharge capacity 166.83 mAh/g at 0.1C.",,Section 3.4 (in-text citation of Zhang et al.),157.3023,2.0,1.0,0.0,0.6931,170.38,LITERATURE_REPORTED
P34_Sample_10,P34,Low-Cost Mn-Based Cathode Materials for Lithium-Ion Batteries,10.3390/batteries9050246,2023,Advanced Energy Materials - 2012 - von Hagen - Electrospun LiFe1 yMnyPO4 C Nanofiber Composites as Self‐Supporting Cathodes.pdf,LiMnPO4/C,,,1.0,0.0,None/Undoped,0,,,,"Microwave-assisted polyol method, 130 C for 30 min",,,,,,,,,50,99.9,,,,,"Secondary citation within review (originally Long et al.). Discharge capacity 126 mAh/g (rate not separately specified in review text), capacity retention ~99.9% after 50 cycles at 1C.",,Section 3.4 (in-text citation of Long et al.),156.8488,2.0,1.0,0.0,0.0,170.87,LITERATURE_REPORTED
P34_Sample_11,P34,Low-Cost Mn-Based Cathode Materials for Lithium-Ion Batteries,10.3390/batteries9050246,2023,Advanced Energy Materials - 2012 - von Hagen - Electrospun LiFe1 yMnyPO4 C Nanofiber Composites as Self‐Supporting Cathodes.pdf,LiMnPO4/C (carbon-source comparison study),,,1.0,0.0,None/Undoped,0,,,,Carbon coating from various carbon-source precursors; requires additional heat treatment step to form the coating,,,,,,,,,,,,,,,"Secondary citation within review (originally Mizuno et al.). Compared discharge capacities of LiMnPO4 coated with carbon derived from different carbon sources; carbon from carboxymethyl cellulose gave the highest discharge capacity, 94 mAh/g at 0.01C, among the sources tested.",,Section 3.4 (in-text citation of Mizuno et al.),156.8488,2.0,1.0,0.0,0.0,170.87,LITERATURE_REPORTED
P35_Sample_1,P35,Advanced Lithium-Ion Battery Enhanced by Silver-Cooperated LiFe0.6Mn0.4PO4 Cathode,10.3390/batteries12040129,2026,Advanced Energy Materials - 2023 - Zhou - Direct Upcycling of Leached FePO4 from Spent Lithium‐Ion Batteries toward.pdf,LiFe0.6Mn0.4PO4-Ag (LFMP),,,0.4,0.6,None/Undoped,0,,,,"High-temperature solid-state reaction: precursors ball-milled 300 rpm/4 h in anhydrous ethanol, vacuum-dried 80 C, pre-treated 350 C/3 h under Ar, repressed into pellets, calcined 700 C (5 C/min ramp)/10 h under Ar, furnace-cooled to RT",350.0,3.0,,116.4,,,,,300,,,177.7,,,"Lattice parameters (Rietveld refinement, room-temperature XRD): V = 295.755 A^3. Mn-O6 octahedron distortion index (DI) = 0.0483. Initial discharge capacity 116.4 mAh/g at 0.1C (2.5-4.5 V, RT, 1st cycle). Undoped baseline. CV shows two redox pairs at ~3.5 V (Fe2+/Fe3+) and ~4.1 V (Mn2+/Mn3+). EIS Rct = 177.7 Ohm (highest/worst charge-transfer kinetics in the series). Mn content on cycled Li anode (ICP-OES, 200 cycles @1C) = 18.34 ppm (highest Mn dissolution in the series).",,"Fig. 1, Table 1, Table 2, Fig. 4a-c, Fig. 5a-b, Table 3 (SI)",157.393,2.0,1.0,0.0,0.673,170.28,LITERATURE_REPORTED
