Repository: Priyavarshini13/High-Entropy-LMFP-Designer

# High-Entropy Doped LMFP Formula & Materials Design Platform (HE-LMFP-Designer-AG)

A standalone, computational materials-design application for Lithium Manganese Iron Phosphate (LMFP) cathode materials with multi-element high-entropy cation doping.

---

## 1. Project Purpose & Scientific Scope

The **HE-LMFP Designer** provides a deterministic chemical formula design, site occupancy validation, and charge balancing platform for high-entropy and multi-element doped LMFP cathode compositions. 

Version 1 focuses on deterministic chemical formula generation, charge balance compensation, configurational entropy evaluation, material modification planning, and synthesis workflow structuring.

File: data/literature_reference.csv (part 3 of 26)
Sample_ID,Paper_ID,Paper_Title,DOI,Year,Source_PDF,Composition_Formula,Base_LMFP_Composition,Full_Doped_Composition,Mn_Ratio,Fe_Ratio,Dopant_Element,Dopant_Count,Dopant_Molar_Ratio,Dopant_x_per_fu,Carbon_wt_percent,Synthesis_Method,Calcination_Temp_1_C,Calcination_Time_1_h,Discharge_Capacity_0_05C_mAh_g,Discharge_Capacity_0_1C_mAh_g,Discharge_Capacity_1C_mAh_g,Discharge_Capacity_2C_mAh_g,Discharge_Capacity_5C_mAh_g,Initial_Coulombic_Efficiency_percent,Cycle_Life_cycles,Capacity_Retention_percent,EIS_R_ct_before_Ohm,EIS_R_ct_after_Ohm,Li_Diffusion_Coefficient_cm2_s,XRD_Phase_Purity,Remarks,Impurity_Phase_Identified,Evidence,Calculated_Molar_Mass,Calculated_Q_M2,Calculated_Li_Stoichiometry,Calculated_Li_Vacancy_delta,Calculated_S_config_over_R,Calculated_Theoretical_Capacity_Metric,Record_Classification
P35_Sample_2,P35,Advanced Lithium-Ion Battery Enhanced by Silver-Cooperated LiFe0.6Mn0.4PO4 Cathode,10.3390/batteries12040129,2026,Advanced Energy Materials - 2023 - Zhou - Direct Upcycling of Leached FePO4 from Spent Lithium‐Ion Batteries toward.pdf,LiFe0.6Mn0.4PO4-Ag (LFMP),,,0.4,0.6,None/Undoped,0,,,,"High-temperature solid-state reaction: precursors ball-milled 300 rpm/4 h in anhydrous ethanol, vacuum-dried 80 C, pre-treated 350 C/3 h under Ar, repressed into pellets, calcined 700 C (5 C/min ramp)/10 h under Ar, furnace-cooled to RT",350.0,3.0,,139.1,,,,,160,74.7,,,,,"High-temperature (45 C) characterization. Initial discharge capacity 139.1 mAh/g at 0.1C (2.5-4.5 V, 1st cycle). Undoped baseline at 45 C. Long-term cycling at 45 C/1C: 74.7% capacity retention after 160 cycles, attributed to accelerated transition-metal (Mn) dissolution at elevated temperature.",,Fig. 4d-f,157.393,2.0,1.0,0.0,0.673,170.28,LITERATURE_REPORTED
P35_Sample_3,P35,Advanced Lithium-Ion Battery Enhanced by Silver-Cooperated LiFe0.6Mn0.4PO4 Cathode,10.3390/batteries12040129,2026,Advanced Energy Materials - 2023 - Zhou - Direct Upcycling of Leached FePO4 from Spent Lithium‐Ion Batteries toward.pdf,LiFe0.6Mn0.4PO4-Ag (LFMP-0.5Ag),,,0.4,0.6,Ag,1,0.005,0.005,,"High-temperature solid-state reaction: precursors ball-milled 300 rpm/4 h in anhydrous ethanol, vacuum-dried 80 C, pre-treated 350 C/3 h under Ar, repressed into pellets, calcined 700 C (5 C/min ramp)/10 h under Ar, furnace-cooled to RT",350.0,3.0,,133.9,,,,,,,,,,,"Lattice parameters (Rietveld refinement, room-temperature XRD): V = 295.962 A^3. Mn-O6 octahedron distortion index (DI) = 0.0465. Initial discharge capacity 133.9 mAh/g at 0.1C (2.5-4.5 V, RT, 1st cycle). 0.5% nominal Ag doping (from CH3COOAg).",,"Fig. 1, Table 1, Table 2, Fig. 4a-c, Fig. 5a-b, Table 3 (SI)",157.393,2.0,1.0,0.0,0.6995,170.28,LITERATURE_REPORTED
P35_Sample_4,P35,Advanced Lithium-Ion Battery Enhanced by Silver-Cooperated LiFe0.6Mn0.4PO4 Cathode,10.3390/batteries12040129,2026,Advanced Energy Materials - 2023 - Zhou - Direct Upcycling of Leached FePO4 from Spent Lithium‐Ion Batteries toward.pdf,LiFe0.6Mn0.4PO4-Ag (LFMP-0.5Ag),,,0.4,0.6,Ag,1,0.005,0.005,,"High-temperature solid-state reaction: precursors ball-milled 300 rpm/4 h in anhydrous ethanol, vacuum-dried 80 C, pre-treated 350 C/3 h under Ar, repressed into pellets, calcined 700 C (5 C/min ramp)/10 h under Ar, furnace-cooled to RT",350.0,3.0,,140.5,,,,,,,,,,,"High-temperature (45 C) characterization. Initial discharge capacity 140.5 mAh/g at 0.1C (2.5-4.5 V, 1st cycle). 0.5% nominal Ag doping at 45 C. This composition shows the best high-temperature rate performance of the whole series in the dedicated rate-capability run (separate from the initial-cycle test reported here): 156.9 mAh/g at 0.1C and 73.3 mAh/g at 10C (46.7% rate retention), per Fig. 4e.",,Fig. 4d-f,157.393,2.0,1.0,0.0,0.6995,170.28,LITERATURE_REPORTED
P35_Sample_5,P35,Advanced Lithium-Ion Battery Enhanced by Silver-Cooperated LiFe0.6Mn0.4PO4 Cathode,10.3390/batteries12040129,2026,Advanced Energy Materials - 2023 - Zhou - Direct Upcycling of Leached FePO4 from Spent Lithium‐Ion Batteries toward.pdf,LiFe0.6Mn0.4PO4-Ag (LFMP-1Ag),,,0.4,0.6,Ag,1,0.01,0.01,,"High-temperature solid-state reaction: precursors ball-milled 300 rpm/4 h in anhydrous ethanol, vacuum-dried 80 C, pre-treated 350 C/3 h under Ar, repressed into pellets, calcined 700 C (5 C/min ramp)/10 h under Ar, furnace-cooled to RT",350.0,3.0,,123.7,,,,,,,,,,,"Lattice parameters (Rietveld refinement, room-temperature XRD): V = 296.116 A^3. Mn-O6 octahedron distortion index (DI) = 0.0439. Initial discharge capacity 123.7 mAh/g at 0.1C (2.5-4.5 V, RT, 1st cycle). 1% nominal Ag doping; XRD shows onset of the Ag-metal secondary phase (PDF#87-0597) at this doping level.",,"Fig. 1, Table 1, Table 2, Fig. 4a-c, Fig. 5a-b, Table 3 (SI)",157.393,2.0,1.0,0.0,0.7191,170.28,LITERATURE_REPORTED
P35_Sample_6,P35,Advanced Lithium-Ion Battery Enhanced by Silver-Cooperated LiFe0.6Mn0.4PO4 Cathode,10.3390/batteries12040129,2026,Advanced Energy Materials - 2023 - Zhou - Direct Upcycling of Leached FePO4 from Spent Lithium‐Ion Batteries toward.pdf,LiFe0.6Mn0.4PO4-Ag (LFMP-1Ag),,,0.4,0.6,Ag,1,0.01,0.01,,"High-temperature solid-state reaction: precursors ball-milled 300 rpm/4 h in anhydrous ethanol, vacuum-dried 80 C, pre-treated 350 C/3 h under Ar, repressed into pellets, calcined 700 C (5 C/min ramp)/10 h under Ar, furnace-cooled to RT",350.0,3.0,,141.6,,,,,,,,,,,"High-temperature (45 C) characterization. Initial discharge capacity 141.6 mAh/g at 0.1C (2.5-4.5 V, 1st cycle). 1% nominal Ag doping at 45 C.",,Fig. 4d-f,157.393,2.0,1.0,0.0,0.7191,170.28,LITERATURE_REPORTED
P35_Sample_7,P35,Advanced Lithium-Ion Battery Enhanced by Silver-Cooperated LiFe0.6Mn0.4PO4 Cathode,10.3390/batteries12040129,2026,Advanced Energy Materials - 2023 - Zhou - Direct Upcycling of Leached FePO4 from Spent Lithium‐Ion Batteries toward.pdf,LiFe0.6Mn0.4PO4-Ag (LFMP-2Ag),,,0.4,0.6,Ag,1,0.02,0.02,,"High-temperature solid-state reaction: precursors ball-milled 300 rpm/4 h in anhydrous ethanol, vacuum-dried 80 C, pre-treated 350 C/3 h under Ar, repressed into pellets, calcined 700 C (5 C/min ramp)/10 h under Ar, furnace-cooled to RT",350.0,3.0,,142.1,,,,,300,92.3,177.7,42.1,,,"Lattice parameters (Rietveld refinement, room-temperature XRD): V = 297.12 A^3. Mn-O6 octahedron distortion index (DI) = 0.0423. Initial discharge capacity 142.1 mAh/g at 0.1C (2.5-4.5 V, RT, 1st cycle). 2% nominal Ag doping -- optimal composition (volcano-type trend in capacity vs. Ag content, peaking here). Rate capability: 81.1 mAh/g at 10C (highest of the series at high rate). Smallest CV oxidation-reduction peak gap (lowest polarization) in the series. EIS Rct = 42.1 Ohm (vs. 177.7 Ohm for undoped LFMP) -- dramatic reduction from an Ag-rich metallic secondary-phase percolation network creating conductive charge-transfer pathways. Mn content on cycled Li anode (ICP-OES, 200 cycles @1C) = 5.18 ppm, a 68.4% reduction vs. undoped LFMP (18.34 ppm), direct evidence of suppressed Mn dissolution/Jahn-Teller distortion. Li+ diffusion coefficient (GITT) in the range 1e-10 to 1e-13 cm^2/s (comparable across the whole Ag-doped series).",,"Fig. 1, Table 1, Table 2, Fig. 4a-c, Fig. 5a-b, Table 3 (SI)",157.393,2.0,1.0,0.0,0.7513,170.28,LITERATURE_REPORTED
P35_Sample_8,P35,Advanced Lithium-Ion Battery Enhanced by Silver-Cooperated LiFe0.6Mn0.4PO4 Cathode,10.3390/batteries12040129,2026,Advanced Energy Materials - 2023 - Zhou - Direct Upcycling of Leached FePO4 from Spent Lithium‐Ion Batteries toward.pdf,LiFe0.6Mn0.4PO4-Ag (LFMP-2Ag),,,0.4,0.6,Ag,1,0.02,0.02,,"High-temperature solid-state reaction: precursors ball-milled 300 rpm/4 h in anhydrous ethanol, vacuum-dried 80 C, pre-treated 350 C/3 h under Ar, repressed into pellets, calcined 700 C (5 C/min ramp)/10 h under Ar, furnace-cooled to RT",350.0,3.0,,159.3,,,,,160,84.9,,,,,"High-temperature (45 C) characterization. Initial discharge capacity 159.3 mAh/g at 0.1C (2.5-4.5 V, 1st cycle). 2% nominal Ag doping at 45 C -- highest initial discharge capacity in the series at elevated temperature. Long-term cycling at 45 C/1C: 84.9% capacity retention after 160 cycles vs. 74.7% for undoped LFMP, confirming the Ag-doping benefit is preserved/enhanced under high-temperature operation via suppressed Mn dissolution.",,Fig. 4d-f,157.393,2.0,1.0,0.0,0.7513,170.28,LITERATURE_REPORTED
P35_Sample_9,P35,Advanced Lithium-Ion Battery Enhanced by Silver-Cooperated LiFe0.6Mn0.4PO4 Cathode,10.3390/batteries12040129,2026,Advanced Energy Materials - 2023 - Zhou - Direct Upcycling of Leached FePO4 from Spent Lithium‐Ion Batteries toward.pdf,LiFe0.6Mn0.4PO4-Ag (LFMP-3Ag),,,0.4,0.6,Ag,1,0.03,0.03,,"High-temperature solid-state reaction: precursors ball-milled 300 rpm/4 h in anhydrous ethanol, vacuum-dried 80 C, pre-treated 350 C/3 h under Ar, repressed into pellets, calcined 700 C (5 C/min ramp)/10 h under Ar, furnace-cooled to RT",350.0,3.0,,122.7,,,,,,,,40.9,,,"Lattice parameters (Rietveld refinement, room-temperature XRD): V = 296.121 A^3. Mn-O6 octahedron distortion index (DI) = 0.0425. Initial discharge capacity 122.7 mAh/g at 0.1C (2.5-4.5 V, RT, 1st cycle). 3% nominal Ag doping. Capacity declines past the 2% optimum (volcano-type trend). EIS Rct = 40.9 Ohm (lowest of the series, even below LFMP-2Ag), yet capacity/rate performance is below LFMP-2Ag, likely because the excess electrochemically-inert Ag-metal secondary phase dilutes active material despite the good conductive percolation network it creates. Notably retains good high-rate performance without the drastic capacity drop typical of over-doped materials.",,"Fig. 1, Table 1, Table 2, Fig. 4a-c, Fig. 5a-b, Table 3 (SI)",157.393,2.0,1.0,0.0,0.7782,170.28,LITERATURE_REPORTED
P35_Sample_10,P35,Advanced Lithium-Ion Battery Enhanced by Silver-Cooperated LiFe0.6Mn0.4PO4 Cathode,10.3390/batteries12040129,2026,Advanced Energy Materials - 2023 - Zhou - Direct Upcycling of Leached FePO4 from Spent Lithium‐Ion Batteries toward.pdf,LiFe0.6Mn0.4PO4-Ag (LFMP-3Ag),,,0.4,0.6,Ag,1,0.03,0.03,,"High-temperature solid-state reaction: precursors ball-milled 300 rpm/4 h in anhydrous ethanol, vacuum-dried 80 C, pre-treated 350 C/3 h under Ar, repressed into pellets, calcined 700 C (5 C/min ramp)/10 h under Ar, furnace-cooled to RT",350.0,3.0,,151.8,,,,,,,,,,,"High-temperature (45 C) characterization. Initial discharge capacity 151.8 mAh/g at 0.1C (2.5-4.5 V, 1st cycle). 3% nominal Ag doping at 45 C.",,Fig. 4d-f,157.393,2.0,1.0,0.0,0.7782,170.28,LITERATURE_REPORTED
P36_Row1_Sample_1,P36_Row1,Comparison of Electronic Resistance Measurement Methods and Influencing Parameters for LMFP and High-Nickel NCM Cathodes,10.3390/batteries10030105,2024,UNVERIFIED_PDF_NOT_FOUND,"LiMn0.7Fe0.3PO4 (LMFP, carbon-coated, commercial CAM)",,,0.7,0.3,None/Undoped,0,,,,Not disclosed (commercial CAM); paper covers electrode fabrication/characterization only,,,,,,,,,,,,,,,"EIS-derived contact resistance (ASR_Contact, high-frequency semicircle, apex ~6 kHz) for uncalendered LMFP electrode on bare Al current collector (porosity 61%), 0% SoC after formation, 25C, in 3-electrode PAT cell. ASR_Contact (approx.) = 18 Ohm*cm2. Areal double-layer capacitance from CPE fit (Hsu-Mansfeld) = 0.46-1.49 microF/cm2 (normalized to blank CC area 2.545 cm2), consistent with an interfacial (CC/coating) rather than bulk-electrode origin for this semicircle.",,Fig. 1b; Section 3.1,157.1209,2.0,1.0,0.0,0.6109,170.58,LITERATURE_REPORTED
P36_Row2_Sample_1,P36_Row2,Comparison of Electronic Resistance Measurement Methods and Influencing Parameters for LMFP and High-Nickel NCM Cathodes,10.3390/batteries10030105,2024,UNVERIFIED_PDF_NOT_FOUND,"LiMn0.7Fe0.3PO4 (LMFP, carbon-coated, commercial CAM)",,,0.7,0.3,None/Undoped,0,,,,Not disclosed (commercial CAM); paper covers electrode fabrication/characterization only,,,,,,,,,,,,,,,"EIS-derived ASR_Contact (apex ~48 kHz) for calendered LMFP electrode on bare Al current collector (porosity 50%), 0% SoC after formation, 25C. ASR_Contact (approx.) = 4.2 Ohm*cm2 -- soft calendering from 61% to 50% porosity reduced ASR_Contact from ~18 to ~4.2 Ohm*cm2.",,Fig. 1b; Section 3.1,157.1209,2.0,1.0,0.0,0.6109,170.58,LITERATURE_REPORTED
P36_Row3_Sample_1,P36_Row3,Comparison of Electronic Resistance Measurement Methods and Influencing Parameters for LMFP and High-Nickel NCM Cathodes,10.3390/batteries10030105,2024,UNVERIFIED_PDF_NOT_FOUND,"LiMn0.7Fe0.3PO4 (LMFP, carbon-coated, commercial CAM)",,,0.7,0.3,None/Undoped,0,,,,Not disclosed (commercial CAM); paper covers electrode fabrication/characterization only,,,,,,,,,,,,,,,"EIS-derived ASR_Contact (apex ~77 kHz) for calendered LMFP electrode on a 12 micron carbon-primer coated Al current collector (primed-CC), porosity 50%, 0% SoC after formation, 25C. ASR_Contact (approx.) = 3 Ohm*cm2, lower than the equivalent bare Al-CC electrode (~4.2 Ohm*cm2).",,Fig. 1b; Section 3.1,157.1209,2.0,1.0,0.0,0.6109,170.58,LITERATURE_REPORTED
P36_Row4_Sample_1,P36_Row4,Comparison of Electronic Resistance Measurement Methods and Influencing Parameters for LMFP and High-Nickel NCM Cathodes,10.3390/batteries10030105,2024,UNVERIFIED_PDF_NOT_FOUND,"LiMn0.7Fe0.3PO4 (LMFP, carbon-coated, commercial CAM)",,,0.7,0.3,None/Undoped,0,,,,Not disclosed (commercial CAM); paper covers electrode fabrication/characterization only,,,,,,,,,,,,,,,"Temperature- and SoC-dependent EIS on calendered LMFP/Al-CC (porosity 50%) in 3-electrode PAT cell, measured at 5C, 25C and 45C (50% SoC) and across 0-100% SoC in 2% steps (25C). Arrhenius fit activation energies: Ea(R_Contact) = -0.8 kJ/mol (-0.01 eV); Ea(R_ct, charge-transfer) = 57.9 kJ/mol (0.60 eV). R_Contact shows only minor SoC dependence; R_ct is low across the Fe2+/Fe3+ plateau (0-25% SoC) and peaks sharply near 30% SoC at the Fe/Mn redox transition. R_Contact becomes the dominant resistance term at low SoC and at elevated temperature (e.g. R_Contact overtakes R_ct at ~15C for 10% SoC).",,"Fig. 2a-b, Fig. 3a-b; Section 3.1",157.1209,2.0,1.0,0.0,0.6109,170.58,LITERATURE_REPORTED
P36_Row5_Sample_1,P36_Row5,Comparison of Electronic Resistance Measurement Methods and Influencing Parameters for LMFP and High-Nickel NCM Cathodes,10.3390/batteries10030105,2024,UNVERIFIED_PDF_NOT_FOUND,"LiMn0.7Fe0.3PO4 (LMFP, carbon-coated, commercial CAM)",,,0.7,0.3,None/Undoped,0,,,,Not disclosed (commercial CAM); paper covers electrode fabrication/characterization only,,,,,,,,,,,,,,,"2-point probe measurement (dry electrode, 17 cm2 contact area, 400 N clamp force, graphite fleece interface, HP 4338A milliohmmeter, 1 kHz AC) of combined R_Contact+R_Compound for calendered LMFP coating, porosity 50%: ASR = 2.30 Ohm*cm2 (bare Al-CC) and 0.31 Ohm*cm2 (primed-CC). Values ~2-4x higher than the equivalent 46-point probe measurement, attributed to extrinsic contact resistance between the clamp plates and electrode.",,Fig. 4; Section 3.2,157.1209,2.0,1.0,0.0,0.6109,170.58,LITERATURE_REPORTED
P36_Row6_Sample_1,P36_Row6,Comparison of Electronic Resistance Measurement Methods and Influencing Parameters for LMFP and High-Nickel NCM Cathodes,10.3390/batteries10030105,2024,UNVERIFIED_PDF_NOT_FOUND,"LiMn0.7Fe0.3PO4 (LMFP, carbon-coated, commercial CAM)",,,0.7,0.3,None/Undoped,0,,,,Not disclosed (commercial CAM); paper covers electrode fabrication/characterization only,,,,,,,,,,,,,,,"46-point probe (HIOKI RM2610) measurement of dry, as-prepared calendered LMFP coating (porosity 50%): R_Contact (ASR) = 0.56 Ohm*cm2 (bare Al-CC), 0.14 Ohm*cm2 (primed-CC); R_Compound (volume resistivity) = 3.1 Ohm*cm (Al-CC), 2.4 Ohm*cm (primed-CC). ASR_Compound (normalized to coating thickness) = 38 mOhm*cm2 (Al-CC, ~6% of total electronic ASR) vs 559 mOhm*cm2 ASR_Contact; on primed-CC ASR_Compound = 23 mOhm*cm2 (~16% of total) vs 117 mOhm*cm2 ASR_Contact. Predicted overpotential at 10C (3 mAh/cm2 loading, Ohm's law) = 18 mV on bare Al-CC -- negligible at room temperature but R_Contact dominates once electrolyte-wetted (see EIS rows).",,"Fig. 4, Fig. 6a-b; Section 3.2-3.3",157.1209,2.0,1.0,0.0,0.6109,170.58,LITERATURE_REPORTED
P36_Row7_Sample_1,P36_Row7,Comparison of Electronic Resistance Measurement Methods and Influencing Parameters for LMFP and High-Nickel NCM Cathodes,10.3390/batteries10030105,2024,UNVERIFIED_PDF_NOT_FOUND,"LiMn0.7Fe0.3PO4 (LMFP, carbon-coated, commercial CAM)",,,0.7,0.3,None/Undoped,0,,,,Not disclosed (commercial CAM); paper covers electrode fabrication/characterization only,,,,,,,,,,,,,,,"46-point probe measurement after 20 min immersion in dimethyl carbonate (DMC, electrolyte co-solvent surrogate): R_Contact = 0.79 Ohm*cm2 (bare Al-CC, +40% vs dry), 0.28 Ohm*cm2 (primed-CC, +100% vs dry); R_Compound (volume resistivity) = 4.6 Ohm*cm (Al-CC, up from 3.1 Ohm*cm dry). Relative wetting impact is larger for the primed-CC despite a smaller absolute resistance increase, attributed to solvent sensitivity of the conductive-carbon primer layer.",,"Fig. 4, Fig. 6a; Section 3.2",157.1209,2.0,1.0,0.0,0.6109,170.58,LITERATURE_REPORTED
P36_Row8_Sample_1,P36_Row8,Comparison of Electronic Resistance Measurement Methods and Influencing Parameters for LMFP and High-Nickel NCM Cathodes,10.3390/batteries10030105,2024,UNVERIFIED_PDF_NOT_FOUND,"LiMn0.7Fe0.3PO4 (LMFP, carbon-coated, commercial CAM)",,,0.7,0.3,None/Undoped,0,,,,Not disclosed (commercial CAM); paper covers electrode fabrication/characterization only,,,,,,,,,,,,,,,"EIS-derived R_Contact for calendered LMFP built into 3-electrode PAT cells, wetted with full electrolyte (1.2 M LiPF6 EC:DMC:EMC + 1.5 wt% VC) and measured before formation: R_Contact = 3.85 Ohm*cm2 (bare Al-CC, ~7x the 46-point-probe dry value), 2.45 Ohm*cm2 (primed-CC, ~17x the 46-point-probe dry value). Attributed to binder swelling/surface reactions and passivation on electrolyte contact, beyond simple solvent wetting.",,Fig. 4; Section 3.2,157.1209,2.0,1.0,0.0,0.6109,170.58,LITERATURE_REPORTED
P36_Row9_Sample_1,P36_Row9,Comparison of Electronic Resistance Measurement Methods and Influencing Parameters for LMFP and High-Nickel NCM Cathodes,10.3390/batteries10030105,2024,UNVERIFIED_PDF_NOT_FOUND,"LiMn0.7Fe0.3PO4 (LMFP, carbon-coated, commercial CAM)",,,0.7,0.3,None/Undoped,0,,,,Not disclosed (commercial CAM); paper covers electrode fabrication/characterization only,,,,,,,,,50,,,,,,"EIS-derived R_Contact after formation (2 cycles, 0.1C) was only marginally changed from the before-formation value; after end-of-life testing (EIS at 6 temperatures + 50 full cycles at 1C/1C, 0% SoC): R_Contact(EOL) = 8.27 Ohm*cm2 (bare Al-CC, +100% vs after-formation), 7.87 Ohm*cm2 (primed-CC, +160% vs after-formation). Increase attributed to delamination/cracking from CAM shrink-swell during cycling; the carbon-primer benefit narrows with cyclic ageing.",,Fig. 4; Section 3.2,157.1209,2.0,1.0,0.0,0.6109,170.58,LITERATURE_REPORTED
P36_Row10_Sample_1,P36_Row10,Comparison of Electronic Resistance Measurement Methods and Influencing Parameters for LMFP and High-Nickel NCM Cathodes,10.3390/batteries10030105,2024,UNVERIFIED_PDF_NOT_FOUND,"LiMn0.7Fe0.3PO4 (LMFP, carbon-coated, commercial CAM)",,,0.7,0.3,None/Undoped,0,,,,Not disclosed (commercial CAM); paper covers electrode fabrication/characterization only,,,,,,,,,,,,,,,"46-point probe measurement of electrodes extracted from end-of-life PAT cells (edge delamination observed), washed in DMC and dried: R_Contact = 0.15 Ohm*cm2 (bare Al-CC, lower than the fresh dry value -- authors attribute this to re-deposition of dissolved metal ions and/or incomplete cleaning), 0.37 Ohm*cm2 (primed-CC, +160% vs the fresh dry value, consistent with the EIS-EOL trend).",,Fig. 4; Section 3.2 (post-mortem analysis),157.1209,2.0,1.0,0.0,0.6109,170.58,LITERATURE_REPORTED
P37_Row1_Sample_1,P37_Row1,Positive Electrode Active Material and Non-Aqueous Electrolyte Cell,US6749967B2,2004,UNVERIFIED_PDF_NOT_FOUND,LiMn0.6Fe0.4PO4,,,0.6,0.4,None/Undoped,0,,,10.0,"Solid-state (carbonate/oxalate precursor route, ball-mill mixed, two-stage inert-atmosphere calcination)",300.0,3.0,,146,,,,,,,,,,,"Reversible charge/discharge capacity ~146 mAh/g with two flat plateaus (~4V and ~3.4V, Fe2+/Fe3+ and Mn2+/Mn3+ redox). Final calcination screened at 450/500/600/700C (25 h, N2); cell built with the 600C product. Constant-current/constant-voltage charge to 4.5V (cutoff 0.05 mA/cm2), discharge to 2.0V, 23C.",,"Example 1; Fig. 2, Fig. 4",157.2116,2.0,1.0,0.0,0.673,170.48,LITERATURE_REPORTED
P37_Row2_Sample_1,P37_Row2,Positive Electrode Active Material and Non-Aqueous Electrolyte Cell,US6749967B2,2004,UNVERIFIED_PDF_NOT_FOUND,"LiMnPO4 (undoped, Mn-only baseline)",,,1.0,0.0,None/Undoped,0,,,10.0,"Solid-state (carbonate/oxalate precursor route, ball-mill mixed, two-stage inert-atmosphere calcination)",300.0,3.0,,,,,,,,,,,,,"Baseline comparative material (reported twice in the source, as Comparative Example 1 and Comparative Example 2, with identical synthesis). Single-phase olivine LiMnPO4 confirmed by XRD, but the assembled cell shows no flat discharge plateau -- i.e. no Mn2+/Mn3+ redox capacity is generated -- so no usable discharge capacity value is reported. Used as the reference against which Fe- and Ti/Mg/Zn/Co-substituted examples are benchmarked.",,"Comparative Examples 1 and 2; Fig. 3/15, Fig. 5/17",156.8488,2.0,1.0,0.0,0.0,170.87,LITERATURE_REPORTED
P37_Row3_Sample_1,P37_Row3,Positive Electrode Active Material and Non-Aqueous Electrolyte Cell,US6749967B2,2004,UNVERIFIED_PDF_NOT_FOUND,LiMn0.7Fe0.3PO4,,,0.7,0.3,None/Undoped,0,,,10.0,"Solid-state (carbonate/oxalate precursor route, ball-mill mixed, two-stage inert-atmosphere calcination)",300.0,3.0,,146,,,,,15,100,,,,,Reversible capacity ~146 mAh/g with an enlarged flat discharge area near 4V vs the LiMn0.6Fe0.4PO4 example. Cyclic test (Fig. 9) shows the ~146 mAh/g discharge capacity essentially unchanged over 15 charge/discharge cycles.,,"Example 2; Fig. 6, Fig. 7, Fig. 9",157.1209,2.0,1.0,0.0,0.6109,170.58,LITERATURE_REPORTED
P37_Row4_Sample_1,P37_Row4,Positive Electrode Active Material and Non-Aqueous Electrolyte Cell,US6749967B2,2004,UNVERIFIED_PDF_NOT_FOUND,LiMn0.75Fe0.25PO4,,,0.75,0.25,None/Undoped,0,,,10.0,"Solid-state (carbonate/oxalate precursor route, ball-mill mixed, two-stage inert-atmosphere calcination)",300.0,3.0,,146,,,,,,,,,,,"Reversible capacity ~146 mAh/g; flat discharge area near 4V further enlarged vs LiMn0.7Fe0.3PO4 (Example 2), showing that increasing the Mn:Fe ratio raises the high-voltage capacity share without lowering total capacity, up to y(Mn)<0.95.",,"Example 3; Fig. 6, Fig. 8",157.0756,2.0,1.0,0.0,0.5623,170.63,LITERATURE_REPORTED
P37_Row5_Sample_1,P37_Row5,Positive Electrode Active Material and Non-Aqueous Electrolyte Cell,US6749967B2,2004,UNVERIFIED_PDF_NOT_FOUND,LiMn0.7Fe0.2Ti0.1PO4,,,0.7,0.2,Ti,1,0.1,0.1,10.0,"Solid-state (carbonate/oxalate precursor route, ball-mill mixed, two-stage inert-atmosphere calcination)",300.0,3.0,,155,,,,,,,,,,,"Single-phase olivine confirmed by XRD (Fig. 10); flat discharge potential near 4V. Combined Fe+Ti substitution for Mn gives a high discharge capacity on the order of 155 mAh/g, higher than the Fe-only examples at comparable Mn content.",,"Example 4; Fig. 10, Fig. 11",156.3231,2.2,0.8,0.2,0.8018,137.16,LITERATURE_REPORTED
P37_Row6_Sample_1,P37_Row6,Positive Electrode Active Material and Non-Aqueous Electrolyte Cell,US6749967B2,2004,UNVERIFIED_PDF_NOT_FOUND,LiMn0.7Fe0.25Mg0.05PO4,,,0.7,0.25,Mg,1,0.05,0.05,10.0,"Solid-state (carbonate/oxalate precursor route, ball-mill mixed, two-stage inert-atmosphere calcination)",300.0,3.0,,,,,,,,,,,,,"Single-phase olivine confirmed by XRD; flat discharge potential near 4V, indicating Mn2+/Mn3+ redox is enabled by combined Fe+Mg substitution. No numeric discharge-capacity value is stated in the source text for this example (only the qualitative plateau description), so capacity is left blank rather than estimated.",,"Example 5; Fig. 12, Fig. 13",155.5439,2.0,1.0,0.0,0.746,172.31,LITERATURE_REPORTED
P37_Row7_Sample_1,P37_Row7,Positive Electrode Active Material and Non-Aqueous Electrolyte Cell,US6749967B2,2004,UNVERIFIED_PDF_NOT_FOUND,LiMn0.8Ti0.2PO4,,,0.8,0.0,Ti,1,0.2,0.2,10.0,"Solid-state (carbonate/oxalate precursor route, ball-mill mixed, two-stage inert-atmosphere calcination)",300.0,3.0,,85,,,,,,,,,,,"Single-phase olivine confirmed by XRD, screened at 500C and 600C final sinter; cell built with 600C product. Flat discharge potential near 4V, reversible capacity ~85 mAh/g -- Ti-only substitution (no Fe) enables Mn redox but with lower capacity than the Fe-containing examples.",,"Example 6; Fig. 14, Fig. 16",155.4346,2.4,0.6,0.4,0.5004,103.46,LITERATURE_REPORTED
P37_Row8_Sample_1,P37_Row8,Positive Electrode Active Material and Non-Aqueous Electrolyte Cell,US6749967B2,2004,UNVERIFIED_PDF_NOT_FOUND,LiMn0.8Mg0.2PO4,,,0.8,0.0,Mg,1,0.2,0.2,10.0,"Solid-state (carbonate/oxalate precursor route, ball-mill mixed, two-stage inert-atmosphere calcination)",300.0,3.0,,,,,,,,,,,,,"Single-phase olivine confirmed by XRD. Flat discharge potential near 4V, indicating Mg-only substitution enables Mn2+/Mn3+ redox. No numeric discharge-capacity value stated in the source text for this example, so left blank rather than estimated.",,"Example 7; Fig. 18, Fig. 19",150.7222,2.0,1.0,0.0,0.5004,177.82,LITERATURE_REPORTED
P37_Row9_Sample_1,P37_Row9,Positive Electrode Active Material and Non-Aqueous Electrolyte Cell,US6749967B2,2004,UNVERIFIED_PDF_NOT_FOUND,LiMn0.8Zn0.2PO4,,,0.8,0.0,Zn,1,0.2,0.2,10.0,"Solid-state (carbonate/oxalate precursor route, ball-mill mixed, two-stage inert-atmosphere calcination)",300.0,3.0,,,,,,,,,,,,,"Single-phase olivine confirmed by XRD. Flat discharge potential near 4V, indicating Zn-only substitution enables Mn2+/Mn3+ redox. No numeric discharge-capacity value stated in the source text for this example, so left blank rather than estimated.",,"Example 8; Fig. 20, Fig. 21",158.9372,2.0,1.0,0.0,0.5004,168.63,LITERATURE_REPORTED
P37_Row10_Sample_1,P37_Row10,Positive Electrode Active Material and Non-Aqueous Electrolyte Cell,US6749967B2,2004,UNVERIFIED_PDF_NOT_FOUND,LiMn0.8Co0.2PO4,,,0.8,0.0,Co,1,0.2,0.2,10.0,"Solid-state (carbonate/oxalate precursor route, ball-mill mixed, two-stage inert-atmosphere calcination)",300.0,3.0,,,,,,,,,,,,,"Single-phase olivine confirmed by XRD. Flat discharge potential near 4V, indicating Co-only substitution enables Mn2+/Mn3+ redox. No numeric discharge-capacity value stated in the source text for this example, so left blank rather than estimated.",,"Example 9; Fig. 22, Fig. 23",157.6478,2.0,1.0,0.0,0.5004,170.01,LITERATURE_REPORTED
P37_Row11_Sample_1,P37_Row11,Positive Electrode Active Material and Non-Aqueous Electrolyte Cell,US6749967B2,2004,UNVERIFIED_PDF_NOT_FOUND,LiMn0.7Fe0.2Ti0.1PO4,,,0.7,0.2,Ti,1,0.1,0.1,10.0,"Solid-state (carbonate/oxalate precursor route, ball-mill mixed, two-stage inert-atmosphere calcination)",300.0,3.0,,155,,,,,,,,,,,"Separate synthesis batch of the same target composition as Example 4 (identical precursor ratio and calcination schedule as stated in the source), reported as a distinct example with its own XRD (Fig. 24) and voltage-capacity curve (Fig. 25). Source text states a discharge capacity as high as 155 mAh/g is achieved by this Fe+Ti substitution.",,"Example 10; Fig. 24, Fig. 25",156.3231,2.2,0.8,0.2,0.8018,137.16,LITERATURE_REPORTED
P37_Row12_Sample_1,P37_Row12,Positive Electrode Active Material and Non-Aqueous Electrolyte Cell,US6749967B2,2004,UNVERIFIED_PDF_NOT_FOUND,LiMn0.7Fe0.25Mg0.05PO4,,,0.7,0.25,Mg,1,0.05,0.05,10.0,"Solid-state (carbonate/oxalate precursor route, ball-mill mixed, two-stage inert-atmosphere calcination)",300.0,3.0,,,,,,,,,,,,,"Separate synthesis batch of the same target composition as Example 5 (identical precursor ratio and calcination schedule as stated in the source), reported as a distinct example with its own XRD (Fig. 26) and voltage-capacity curve (Fig. 27). Source text states this Fe+Mg substitution achieves a higher discharge voltage than Example 7 (Mg-only substitution), without giving a numeric capacity value, so capacity is left blank rather than estimated.",,"Example 11; Fig. 26, Fig. 27",155.5439,2.0,1.0,0.0,0.746,172.31,LITERATURE_REPORTED
P38_Sample_1,P38,Preparation of Enhanced-Performance LiMn0.6Fe0.4PO4/C Cathode Material for Lithium-Ion Batteries by using a Divalent Transition-Metal Phosphate as an Intermediate,10.1002/celc.201600467,2017,ChemElectroChem - 2016 - Li - Preparation of Enhanced‐Performance LiMn0 6Fe0 4PO4 C Cathode Material for Lithium‐Ion.pdf,LiMn0.6Fe0.4PO4/C (LMFP/C),,,0.6,0.4,Unspecified,0,,,4.73,"Coprecipitation of a divalent transition-metal phosphate hydrate intermediate (MFP) at pH 6.5 under N2, ball-milling 2 h in deionized water with LiOH.H2O/H3PO4/glucose, spray drying (hot air >200 C) into microspheres, then calcination",650.0,10.0,,156,,,,,,,,,,,"Initial discharge capacity 156 mAh/g at 0.1 C (2.4-4.5 V, room temperature), almost identical to LFP/C and 33 mAh/g higher than LMP/C. Two discharge plateaus at ~4.0 V (Mn3+/Mn2+) and ~3.5 V (Fe3+/Fe2+). Charge-discharge polarization only 51 mV at 0.1 C versus 60 mV for LFP/C and 184 mV for LMP/C. Composite energy density 584 Wh/kg. Tested at room temperature (exact value not stated).",,Fig. 7c-d; Section 2 (Results and Discussion),157.2116,2.0,1.0,0.0,0.673,170.48,LITERATURE_REPORTED
P38_Sample_2,P38,Preparation of Enhanced-Performance LiMn0.6Fe0.4PO4/C Cathode Material for Lithium-Ion Batteries by using a Divalent Transition-Metal Phosphate as an Intermediate,10.1002/celc.201600467,2017,ChemElectroChem - 2016 - Li - Preparation of Enhanced‐Performance LiMn0 6Fe0 4PO4 C Cathode Material for Lithium‐Ion.pdf,LiMn0.6Fe0.4PO4/C (LMFP/C),,,0.6,0.4,Unspecified,0,,,4.73,"Coprecipitation of a divalent transition-metal phosphate hydrate intermediate (MFP) at pH 6.5 under N2, ball-milling 2 h in deionized water with LiOH.H2O/H3PO4/glucose, spray drying (hot air >200 C) into microspheres, then calcination",650.0,10.0,,,,,,,,,,,,,"Discharge capacity 154 mAh/g at 0.5 C (2.4-4.5 V, room temperature). Main-text rate series for LMFP/C reads 154, 150, 144, 138 and 133 mAh/g as the rate is raised from 0.2 C through 0.5, 1, 2, 5 and 10 C; the abstract instead quotes 147 mAh/g at 1 C. Values here follow the main-text series and the discrepancy is left unresolved.",,Fig. 7c-d,157.2116,2.0,1.0,0.0,0.673,170.48,LITERATURE_REPORTED
P38_Sample_3,P38,Preparation of Enhanced-Performance LiMn0.6Fe0.4PO4/C Cathode Material for Lithium-Ion Batteries by using a Divalent Transition-Metal Phosphate as an Intermediate,10.1002/celc.201600467,2017,ChemElectroChem - 2016 - Li - Preparation of Enhanced‐Performance LiMn0 6Fe0 4PO4 C Cathode Material for Lithium‐Ion.pdf,LiMn0.6Fe0.4PO4/C (LMFP/C),,,0.6,0.4,Unspecified,0,,,4.73,"Coprecipitation of a divalent transition-metal phosphate hydrate intermediate (MFP) at pH 6.5 under N2, ball-milling 2 h in deionized water with LiOH.H2O/H3PO4/glucose, spray drying (hot air >200 C) into microspheres, then calcination",650.0,10.0,,,150.0,,,,,,,,,,"Discharge capacity 150 mAh/g at 1 C (2.4-4.5 V, room temperature). Main-text rate series for LMFP/C reads 154, 150, 144, 138 and 133 mAh/g as the rate is raised from 0.2 C through 0.5, 1, 2, 5 and 10 C; the abstract instead quotes 147 mAh/g at 1 C. Values here follow the main-text series and the discrepancy is left unresolved.",,Fig. 7c-d,157.2116,2.0,1.0,0.0,0.673,170.48,LITERATURE_REPORTED
P38_Sample_4,P38,Preparation of Enhanced-Performance LiMn0.6Fe0.4PO4/C Cathode Material for Lithium-Ion Batteries by using a Divalent Transition-Metal Phosphate as an Intermediate,10.1002/celc.201600467,2017,ChemElectroChem - 2016 - Li - Preparation of Enhanced‐Performance LiMn0 6Fe0 4PO4 C Cathode Material for Lithium‐Ion.pdf,LiMn0.6Fe0.4PO4/C (LMFP/C),,,0.6,0.4,Unspecified,0,,,4.73,"Coprecipitation of a divalent transition-metal phosphate hydrate intermediate (MFP) at pH 6.5 under N2, ball-milling 2 h in deionized water with LiOH.H2O/H3PO4/glucose, spray drying (hot air >200 C) into microspheres, then calcination",650.0,10.0,,,,144,,,,,,,,,"Discharge capacity 144 mAh/g at 2 C (2.4-4.5 V, room temperature). Main-text rate series for LMFP/C reads 154, 150, 144, 138 and 133 mAh/g as the rate is raised from 0.2 C through 0.5, 1, 2, 5 and 10 C; the abstract instead quotes 147 mAh/g at 1 C. Values here follow the main-text series and the discrepancy is left unresolved.",,Fig. 7c-d,157.2116,2.0,1.0,0.0,0.673,170.48,LITERATURE_REPORTED
P38_Sample_5,P38,Preparation of Enhanced-Performance LiMn0.6Fe0.4PO4/C Cathode Material for Lithium-Ion Batteries by using a Divalent Transition-Metal Phosphate as an Intermediate,10.1002/celc.201600467,2017,ChemElectroChem - 2016 - Li - Preparation of Enhanced‐Performance LiMn0 6Fe0 4PO4 C Cathode Material for Lithium‐Ion.pdf,LiMn0.6Fe0.4PO4/C (LMFP/C),,,0.6,0.4,Unspecified,0,,,4.73,"Coprecipitation of a divalent transition-metal phosphate hydrate intermediate (MFP) at pH 6.5 under N2, ball-milling 2 h in deionized water with LiOH.H2O/H3PO4/glucose, spray drying (hot air >200 C) into microspheres, then calcination",650.0,10.0,,,,,138.0,,,,,,,,"Discharge capacity 138 mAh/g at 5 C (2.4-4.5 V, room temperature). Main-text rate series for LMFP/C reads 154, 150, 144, 138 and 133 mAh/g as the rate is raised from 0.2 C through 0.5, 1, 2, 5 and 10 C; the abstract instead quotes 147 mAh/g at 1 C. Values here follow the main-text series and the discrepancy is left unresolved.",,Fig. 7c-d,157.2116,2.0,1.0,0.0,0.673,170.48,LITERATURE_REPORTED
P38_Sample_6,P38,Preparation of Enhanced-Performance LiMn0.6Fe0.4PO4/C Cathode Material for Lithium-Ion Batteries by using a Divalent Transition-Metal Phosphate as an Intermediate,10.1002/celc.201600467,2017,ChemElectroChem - 2016 - Li - Preparation of Enhanced‐Performance LiMn0 6Fe0 4PO4 C Cathode Material for Lithium‐Ion.pdf,LiMn0.6Fe0.4PO4/C (LMFP/C),,,0.6,0.4,Unspecified,0,,,4.73,"Coprecipitation of a divalent transition-metal phosphate hydrate intermediate (MFP) at pH 6.5 under N2, ball-milling 2 h in deionized water with LiOH.H2O/H3PO4/glucose, spray drying (hot air >200 C) into microspheres, then calcination",650.0,10.0,,,,,,,,,,,,,"Discharge capacity 133 mAh/g at 10 C (2.4-4.5 V, room temperature); LMFP/C delivers a higher capacity than LFP/C at high rates despite comparable capacity below 1 C. Main-text rate series for LMFP/C reads 154, 150, 144, 138 and 133 mAh/g as the rate is raised from 0.2 C through 0.5, 1, 2, 5 and 10 C; the abstract instead quotes 147 mAh/g at 1 C. Values here follow the main-text series and the discrepancy is left unresolved.",,Fig. 7c-d; Abstract,157.2116,2.0,1.0,0.0,0.673,170.48,LITERATURE_REPORTED
P38_Sample_7,P38,Preparation of Enhanced-Performance LiMn0.6Fe0.4PO4/C Cathode Material for Lithium-Ion Batteries by using a Divalent Transition-Metal Phosphate as an Intermediate,10.1002/celc.201600467,2017,ChemElectroChem - 2016 - Li - Preparation of Enhanced‐Performance LiMn0 6Fe0 4PO4 C Cathode Material for Lithium‐Ion.pdf,LiMn0.6Fe0.4PO4/C (LMFP/C),,,0.6,0.4,Unspecified,0,,,4.73,"Coprecipitation of a divalent transition-metal phosphate hydrate intermediate (MFP) at pH 6.5 under N2, ball-milling 2 h in deionized water with LiOH.H2O/H3PO4/glucose, spray drying (hot air >200 C) into microspheres, then calcination",650.0,10.0,,,,,,,500,,,,,,"Long-term cycling at 10 C, room temperature: discharge capacity falls from 133 to 100 mAh/g over 500 cycles, an average decay of 0.066 mAh/g per cycle; energy density retained at about 72.0% of the initial value. Capacity loss occurs mainly in the 4 V Mn3+/Mn2+ region while the 3.5 V Fe2+/Fe3+ plateau is almost unchanged. Attributed to Fe substitution suppressing Jahn-Teller distortion of Mn3+ plus HF protection by the uniform carbon coating.",,Fig. 8; Section 2,157.2116,2.0,1.0,0.0,0.673,170.48,LITERATURE_REPORTED
P38_Sample_8,P38,Preparation of Enhanced-Performance LiMn0.6Fe0.4PO4/C Cathode Material for Lithium-Ion Batteries by using a Divalent Transition-Metal Phosphate as an Intermediate,10.1002/celc.201600467,2017,ChemElectroChem - 2016 - Li - Preparation of Enhanced‐Performance LiMn0 6Fe0 4PO4 C Cathode Material for Lithium‐Ion.pdf,LiMn0.6Fe0.4PO4/C (LMFP/C),,,0.6,0.4,Unspecified,0,,,4.73,"Coprecipitation of a divalent transition-metal phosphate hydrate intermediate (MFP) at pH 6.5 under N2, ball-milling 2 h in deionized water with LiOH.H2O/H3PO4/glucose, spray drying (hot air >200 C) into microspheres, then calcination",650.0,10.0,,,,,,,,,,,,,Cycling at an elevated temperature of 55 C makes the capacity fade markedly worse than at room temperature; ascribed to dissolution of divalent manganese during the electrode reaction (analogous to spinel LiMn2O4) and to HF attack from electrolyte-salt breakdown. No numerical retention value is reported for the 55 C test.,,Fig. S6 (Supporting Information),157.2116,2.0,1.0,0.0,0.673,170.48,LITERATURE_REPORTED
P38_Sample_9,P38,Preparation of Enhanced-Performance LiMn0.6Fe0.4PO4/C Cathode Material for Lithium-Ion Batteries by using a Divalent Transition-Metal Phosphate as an Intermediate,10.1002/celc.201600467,2017,ChemElectroChem - 2016 - Li - Preparation of Enhanced‐Performance LiMn0 6Fe0 4PO4 C Cathode Material for Lithium‐Ion.pdf,"LiFePO4/C (LFP/C, reference)",,,0.0,1.0,Unspecified,0,,,4.22,"Coprecipitation of a divalent transition-metal phosphate hydrate intermediate (MFP) at pH 6.5 under N2, ball-milling 2 h in deionized water with LiOH.H2O/H3PO4/glucose, spray drying (hot air >200 C) into microspheres, then calcination; only FeSO4 used to precipitate the Fe3(PO4)2.xH2O intermediate",650.0,10.0,,157,,,,,,,,,,,Single discharge plateau at ~3.5 V. Discharge capacity 157 mAh/g at 0.1 C; charge-discharge polarization 60 mV at 0.1 C. Room temperature.,,"Fig. 7a, Fig. 7d",157.7558,2.0,1.0,0.0,0.0,169.89,LITERATURE_REPORTED
P38_Sample_10,P38,Preparation of Enhanced-Performance LiMn0.6Fe0.4PO4/C Cathode Material for Lithium-Ion Batteries by using a Divalent Transition-Metal Phosphate as an Intermediate,10.1002/celc.201600467,2017,ChemElectroChem - 2016 - Li - Preparation of Enhanced‐Performance LiMn0 6Fe0 4PO4 C Cathode Material for Lithium‐Ion.pdf,"LiFePO4/C (LFP/C, reference)",,,0.0,1.0,Unspecified,0,,,4.22,"Coprecipitation of a divalent transition-metal phosphate hydrate intermediate (MFP) at pH 6.5 under N2, ball-milling 2 h in deionized water with LiOH.H2O/H3PO4/glucose, spray drying (hot air >200 C) into microspheres, then calcination; only FeSO4 used to precipitate the Fe3(PO4)2.xH2O intermediate",650.0,10.0,,,,,,,,,,,,,Discharge capacity fades to 108 mAh/g at 10 C (from 157 mAh/g at 0.1 C). Polarization increases with rate but stays well below that of LMP/C at the same current.,,"Fig. 7a, Fig. 7d",157.7558,2.0,1.0,0.0,0.0,169.89,LITERATURE_REPORTED
P38_Sample_11,P38,Preparation of Enhanced-Performance LiMn0.6Fe0.4PO4/C Cathode Material for Lithium-Ion Batteries by using a Divalent Transition-Metal Phosphate as an Intermediate,10.1002/celc.201600467,2017,ChemElectroChem - 2016 - Li - Preparation of Enhanced‐Performance LiMn0 6Fe0 4PO4 C Cathode Material for Lithium‐Ion.pdf,"LiMnPO4/C (LMP/C, reference)",,,1.0,0.0,Unspecified,0,,,4.96,"Coprecipitation of a divalent transition-metal phosphate hydrate intermediate (MFP) at pH 6.5 under N2, ball-milling 2 h in deionized water with LiOH.H2O/H3PO4/glucose, spray drying (hot air >200 C) into microspheres, then calcination; only MnSO4 used to precipitate the Mn3(PO4)2.xH2O intermediate",650.0,10.0,,123,,,,,,,,,,,Single discharge plateau at ~4.1 V. Low initial discharge capacity 123 mAh/g at 0.1 C; charge-discharge polarization 184 mV at 0.1 C. Room temperature.,,"Fig. 7b, Fig. 7d",156.8488,2.0,1.0,0.0,0.0,170.87,LITERATURE_REPORTED
P38_Sample_12,P38,Preparation of Enhanced-Performance LiMn0.6Fe0.4PO4/C Cathode Material for Lithium-Ion Batteries by using a Divalent Transition-Metal Phosphate as an Intermediate,10.1002/celc.201600467,2017,ChemElectroChem - 2016 - Li - Preparation of Enhanced‐Performance LiMn0 6Fe0 4PO4 C Cathode Material for Lithium‐Ion.pdf,"LiMnPO4/C (LMP/C, reference)",,,1.0,0.0,Unspecified,0,,,4.96,"Coprecipitation of a divalent transition-metal phosphate hydrate intermediate (MFP) at pH 6.5 under N2, ball-milling 2 h in deionized water with LiOH.H2O/H3PO4/glucose, spray drying (hot air >200 C) into microspheres, then calcination; only MnSO4 used to precipitate the Mn3(PO4)2.xH2O intermediate",650.0,10.0,,,,,,,,,,,,,"Discharge capacity 73 mAh/g at 10 C, a fade of 50 mAh/g from the 0.1 C value. The authors note LMP/C is unsuitable above 2 C because the flat plateau largely disappears.",,"Fig. 7b, Fig. 7d",156.8488,2.0,1.0,0.0,0.0,170.87,LITERATURE_REPORTED
