Repository: Priyavarshini13/High-Entropy-LMFP-Designer

# High-Entropy Doped LMFP Formula & Materials Design Platform (HE-LMFP-Designer-AG)

A standalone, computational materials-design application for Lithium Manganese Iron Phosphate (LMFP) cathode materials with multi-element high-entropy cation doping.

---

## 1. Project Purpose & Scientific Scope

The **HE-LMFP Designer** provides a deterministic chemical formula design, site occupancy validation, and charge balancing platform for high-entropy and multi-element doped LMFP cathode compositions. 

Version 1 focuses on deterministic chemical formula generation, charge balance compensation, configurational entropy evaluation, material modification planning, and synthesis workflow structuring.

File: data/literature_reference.csv (part 4 of 26)
Sample_ID,Paper_ID,Paper_Title,DOI,Year,Source_PDF,Composition_Formula,Base_LMFP_Composition,Full_Doped_Composition,Mn_Ratio,Fe_Ratio,Dopant_Element,Dopant_Count,Dopant_Molar_Ratio,Dopant_x_per_fu,Carbon_wt_percent,Synthesis_Method,Calcination_Temp_1_C,Calcination_Time_1_h,Discharge_Capacity_0_05C_mAh_g,Discharge_Capacity_0_1C_mAh_g,Discharge_Capacity_1C_mAh_g,Discharge_Capacity_2C_mAh_g,Discharge_Capacity_5C_mAh_g,Initial_Coulombic_Efficiency_percent,Cycle_Life_cycles,Capacity_Retention_percent,EIS_R_ct_before_Ohm,EIS_R_ct_after_Ohm,Li_Diffusion_Coefficient_cm2_s,XRD_Phase_Purity,Remarks,Impurity_Phase_Identified,Evidence,Calculated_Molar_Mass,Calculated_Q_M2,Calculated_Li_Stoichiometry,Calculated_Li_Vacancy_delta,Calculated_S_config_over_R,Calculated_Theoretical_Capacity_Metric,Record_Classification
P38_Sample_13,P38,Preparation of Enhanced-Performance LiMn0.6Fe0.4PO4/C Cathode Material for Lithium-Ion Batteries by using a Divalent Transition-Metal Phosphate as an Intermediate,10.1002/celc.201600467,2017,ChemElectroChem - 2016 - Li - Preparation of Enhanced‐Performance LiMn0 6Fe0 4PO4 C Cathode Material for Lithium‐Ion.pdf,LiMn0.6Fe0.4PO4/C (LMFP/C),,,0.6,0.4,Unspecified,0,,,4.73,"Coprecipitation of a divalent transition-metal phosphate hydrate intermediate (MFP) at pH 6.5 under N2, ball-milling 2 h in deionized water with LiOH.H2O/H3PO4/glucose, spray drying (hot air >200 C) into microspheres, then calcination",650.0,10.0,,,,,,,,,,,2.72e-13,,"Apparent Li-ion diffusion coefficient 2.72e-13 cm2/s from the low-frequency Zre vs omega^-1/2 slope (Warburg factor sigma = 10.48), the highest of the three composites. CV at 0.1 mV/s (2.4-4.5 V) gives two redox pairs: 3.540/3.456 V (Fe3+/Fe2+) and 4.145/3.948 V (Mn3+/Mn2+); the Mn3+/Mn2+ peak separation drops from 0.348 V (LMP/C) to 0.197 V. Residual carbon 4.73 wt%. Molar concentration of Li+ taken as 0.022 mol/cm3.",,"Table 1; Fig. 5, Fig. 6a-b",157.2116,2.0,1.0,0.0,0.673,170.48,LITERATURE_REPORTED
P38_Sample_14,P38,Preparation of Enhanced-Performance LiMn0.6Fe0.4PO4/C Cathode Material for Lithium-Ion Batteries by using a Divalent Transition-Metal Phosphate as an Intermediate,10.1002/celc.201600467,2017,ChemElectroChem - 2016 - Li - Preparation of Enhanced‐Performance LiMn0 6Fe0 4PO4 C Cathode Material for Lithium‐Ion.pdf,"LiFePO4/C (LFP/C, reference)",,,0.0,1.0,Unspecified,0,,,4.22,"Coprecipitation of a divalent transition-metal phosphate hydrate intermediate (MFP) at pH 6.5 under N2, ball-milling 2 h in deionized water with LiOH.H2O/H3PO4/glucose, spray drying (hot air >200 C) into microspheres, then calcination; only FeSO4 used to precipitate the Fe3(PO4)2.xH2O intermediate",650.0,10.0,,,,,,,,,,,1.79e-13,,Apparent Li-ion diffusion coefficient 1.79e-13 cm2/s (Warburg factor sigma = 12.52). CV at 0.1 mV/s shows a single redox couple at 3.505/3.370 V (Fe3+/Fe2+). Residual carbon 4.22 wt%. BET surface area slightly smaller than that of LMFP/C (value given only in the Supporting Information).,,"Table 1; Fig. 5, Fig. 6a-b",157.7558,2.0,1.0,0.0,0.0,169.89,LITERATURE_REPORTED
P38_Sample_15,P38,Preparation of Enhanced-Performance LiMn0.6Fe0.4PO4/C Cathode Material for Lithium-Ion Batteries by using a Divalent Transition-Metal Phosphate as an Intermediate,10.1002/celc.201600467,2017,ChemElectroChem - 2016 - Li - Preparation of Enhanced‐Performance LiMn0 6Fe0 4PO4 C Cathode Material for Lithium‐Ion.pdf,"LiMnPO4/C (LMP/C, reference)",,,1.0,0.0,Unspecified,0,,,4.96,"Coprecipitation of a divalent transition-metal phosphate hydrate intermediate (MFP) at pH 6.5 under N2, ball-milling 2 h in deionized water with LiOH.H2O/H3PO4/glucose, spray drying (hot air >200 C) into microspheres, then calcination; only MnSO4 used to precipitate the Mn3(PO4)2.xH2O intermediate",650.0,10.0,,,,,,,,,,,4.12e-14,,"Apparent Li-ion diffusion coefficient 4.12e-14 cm2/s, the lowest of the three composites (Warburg factor sigma = 27.14). CV at 0.1 mV/s shows a single redox couple at 4.290/3.942 V (Mn3+/Mn2+), peak separation 0.348 V. Residual carbon 4.96 wt%.",,"Table 1; Fig. 5, Fig. 6a-b",156.8488,2.0,1.0,0.0,0.0,170.87,LITERATURE_REPORTED
P38_Sample_16,P38,Preparation of Enhanced-Performance LiMn0.6Fe0.4PO4/C Cathode Material for Lithium-Ion Batteries by using a Divalent Transition-Metal Phosphate as an Intermediate,10.1002/celc.201600467,2017,ChemElectroChem - 2016 - Li - Preparation of Enhanced‐Performance LiMn0 6Fe0 4PO4 C Cathode Material for Lithium‐Ion.pdf,LiMn0.6Fe0.4PO4/C (LMFP/C),,,0.6,0.4,Unspecified,0,,,4.73,"Coprecipitation of a divalent transition-metal phosphate hydrate intermediate (MFP) at pH 6.5 under N2, ball-milling 2 h in deionized water with LiOH.H2O/H3PO4/glucose, spray drying (hot air >200 C) into microspheres, then calcination",650.0,10.0,,,,,,,,,,,,,"Nitrogen adsorption/desorption isotherm is mesoporous. Multipoint BET surface area 31.02 m2/g and average pore volume 0.084 cm3/g. BJH pore-size distribution is broad, mainly 1-10 nm, so no single average pore diameter is reported. Pores form during annealing; the moderate surface area limits side reactions while the porous network aids electrolyte penetration.",,Fig. 3; Section 2,157.2116,2.0,1.0,0.0,0.673,170.48,LITERATURE_REPORTED
P38_Sample_17,P38,Preparation of Enhanced-Performance LiMn0.6Fe0.4PO4/C Cathode Material for Lithium-Ion Batteries by using a Divalent Transition-Metal Phosphate as an Intermediate,10.1002/celc.201600467,2017,ChemElectroChem - 2016 - Li - Preparation of Enhanced‐Performance LiMn0 6Fe0 4PO4 C Cathode Material for Lithium‐Ion.pdf,LiMn0.6Fe0.4PO4/C (LMFP/C),,,0.6,0.4,Unspecified,0,,,4.73,"Coprecipitation of a divalent transition-metal phosphate hydrate intermediate (MFP) at pH 6.5 under N2, ball-milling 2 h in deionized water with LiOH.H2O/H3PO4/glucose, spray drying (hot air >200 C) into microspheres, then calcination",650.0,10.0,,,,,,,,,,,,,"TEM/HRTEM: primary particle size 30-80 nm; homogeneous amorphous disordered carbon surface layer ca. 5 nm thick (4-6 nm per the abstract); interior lattice fringe d-spacing 0.248 nm indexed to the (121) planes of the olivine structure, indicating high crystallinity. EDS gives an Mn:Fe molar ratio close to the target 1.5 with homogeneous distribution of both elements.",,Fig. 4a-d; Fig. S2 (EDS),157.2116,2.0,1.0,0.0,0.673,170.48,LITERATURE_REPORTED
P38_Sample_18,P38,Preparation of Enhanced-Performance LiMn0.6Fe0.4PO4/C Cathode Material for Lithium-Ion Batteries by using a Divalent Transition-Metal Phosphate as an Intermediate,10.1002/celc.201600467,2017,ChemElectroChem - 2016 - Li - Preparation of Enhanced‐Performance LiMn0 6Fe0 4PO4 C Cathode Material for Lithium‐Ion.pdf,Fe3(PO4)2.xH2O (LFP/C intermediate),,,0.0,1.0,Unspecified,0,,,,"Coprecipitation of FeSO4 with NH4H2PO4 under N2, ammonium hydroxide to pH ~6.5",,,,,,,,,,,,,,,"Intermediate for LFP/C. Vacuum-dried before XRD so the exact hydration number could not be confirmed, hence written as Fe3(PO4)2.xH2O.",,"Fig. 1a, Fig. 2a",157.7558,2.0,1.0,0.0,0.0,169.89,LITERATURE_REPORTED
P38_Sample_19,P38,Preparation of Enhanced-Performance LiMn0.6Fe0.4PO4/C Cathode Material for Lithium-Ion Batteries by using a Divalent Transition-Metal Phosphate as an Intermediate,10.1002/celc.201600467,2017,ChemElectroChem - 2016 - Li - Preparation of Enhanced‐Performance LiMn0 6Fe0 4PO4 C Cathode Material for Lithium‐Ion.pdf,Mn3(PO4)2.xH2O (LMP/C intermediate),,,1.0,0.0,Unspecified,0,,,,"Coprecipitation of MnSO4 with NH4H2PO4 under N2, ammonium hydroxide to pH ~6.5",,,,,,,,,,,,,,,"Intermediate for LMP/C. Vacuum-dried before XRD so the hydration number could not be confirmed, hence written as Mn3(PO4)2.xH2O.",,"Fig. 1a, Fig. 2b",156.8488,2.0,1.0,0.0,0.0,170.87,LITERATURE_REPORTED
P38_Sample_20,P38,Preparation of Enhanced-Performance LiMn0.6Fe0.4PO4/C Cathode Material for Lithium-Ion Batteries by using a Divalent Transition-Metal Phosphate as an Intermediate,10.1002/celc.201600467,2017,ChemElectroChem - 2016 - Li - Preparation of Enhanced‐Performance LiMn0 6Fe0 4PO4 C Cathode Material for Lithium‐Ion.pdf,MFP mixed divalent Mn/Fe phosphate hydrate (LMFP/C intermediate),,,0.6,0.4,Unspecified,0,,,,"Coprecipitation of MnSO4, FeSO4 and NH4H2PO4 at molar ratio 1.8:1.2:2 under N2; dilute ammonium hydroxide pumped in until pH ~6.5; blue coprecipitate collected by filtration and washed with distilled water",,,,,,,,,,,,,,,The expected solid-solution intermediate did NOT form during coprecipitation; coexistence of Fe2+ and Mn2+ affected crystal growth during precipitation. Blue coprecipitate denoted MFP; Li:Mn:Fe:P ratio subsequently set to 1:0.6:0.4:1.,,"Fig. 1a, Fig. 2c",157.2116,2.0,1.0,0.0,0.673,170.48,LITERATURE_REPORTED
P39_Sample_1,P39,Nano-sized cathode material LiMn0.5Fe0.5PO4/C synthesized via improved sol-gel routine and its magnetic and electrochemical properties,10.1016/j.electacta.2017.09.165,2017,Advanced Energy Materials - 2012 - von Hagen - Electrospun LiFe1 yMnyPO4 C Nanofiber Composites as Self‐Supporting Cathodes.pdf,"LiMnPO4/C (LMP/C, reference)",,,1.0,0.0,Unspecified,0,,,5.46,"High-energy ball-milling assisted sol-gel route: raw materials dissolved separately in 100 mL deionized water at molar ratio 2:1:1:2:2, manganese acetate mixed with citric acid, then FeCl2 and NH4H2PO4 added dropwise, LiOH.H2O added slowly with magnetic stirring at 80 C until a yellowish-brown wet gel forms; gel vacuum-dried >12 h, high-energy ball-milled, sintered 350 C 5 h in flowing argon, cooled slowly, ball-milled again and calcined 700 C 10 h in argon; prepared by the identical procedure without adding FeCl2.4H2O",350.0,5.0,,,,,,,100,,,,,,Initial discharge capacity 96.2 mAh/g at 0.5 C; only 84.3 mAh/g remains after 100 cycles. Single pair of voltage plateaus (Mn2+/Mn3+ only). Capacity loss ascribed to loss of electrochemical activity at the Mn2+/Mn3+ redox centre in olivine materials.,,"Fig. 5a-b, Fig. 5e",156.8488,2.0,1.0,0.0,0.0,170.87,LITERATURE_REPORTED
P39_Sample_2,P39,Nano-sized cathode material LiMn0.5Fe0.5PO4/C synthesized via improved sol-gel routine and its magnetic and electrochemical properties,10.1016/j.electacta.2017.09.165,2017,Advanced Energy Materials - 2012 - von Hagen - Electrospun LiFe1 yMnyPO4 C Nanofiber Composites as Self‐Supporting Cathodes.pdf,"LiMnPO4/C (LMP/C, reference)",,,1.0,0.0,Unspecified,0,,,5.46,"High-energy ball-milling assisted sol-gel route: raw materials dissolved separately in 100 mL deionized water at molar ratio 2:1:1:2:2, manganese acetate mixed with citric acid, then FeCl2 and NH4H2PO4 added dropwise, LiOH.H2O added slowly with magnetic stirring at 80 C until a yellowish-brown wet gel forms; gel vacuum-dried >12 h, high-energy ball-milled, sintered 350 C 5 h in flowing argon, cooled slowly, ball-milled again and calcined 700 C 10 h in argon; prepared by the identical procedure without adding FeCl2.4H2O",350.0,5.0,,,,,,,100,,,,,,Initial discharge capacity 88.3 mAh/g at 1 C; 70.6 mAh/g remains after 100 cycles.,,"Fig. 5a-b, Fig. 5e",156.8488,2.0,1.0,0.0,0.0,170.87,LITERATURE_REPORTED
P39_Sample_3,P39,Nano-sized cathode material LiMn0.5Fe0.5PO4/C synthesized via improved sol-gel routine and its magnetic and electrochemical properties,10.1016/j.electacta.2017.09.165,2017,Advanced Energy Materials - 2012 - von Hagen - Electrospun LiFe1 yMnyPO4 C Nanofiber Composites as Self‐Supporting Cathodes.pdf,"LiMnPO4/C (LMP/C, reference)",,,1.0,0.0,Unspecified,0,,,5.46,"High-energy ball-milling assisted sol-gel route: raw materials dissolved separately in 100 mL deionized water at molar ratio 2:1:1:2:2, manganese acetate mixed with citric acid, then FeCl2 and NH4H2PO4 added dropwise, LiOH.H2O added slowly with magnetic stirring at 80 C until a yellowish-brown wet gel forms; gel vacuum-dried >12 h, high-energy ball-milled, sintered 350 C 5 h in flowing argon, cooled slowly, ball-milled again and calcined 700 C 10 h in argon; prepared by the identical procedure without adding FeCl2.4H2O",350.0,5.0,,,,,,,100,,,,,,"Initial discharge capacity 72.0 mAh/g at 2 C; only 48.2 mAh/g remains after 100 cycles, the poorest cycling stability in the study.",,"Fig. 5a-b, Fig. 5e",156.8488,2.0,1.0,0.0,0.0,170.87,LITERATURE_REPORTED
P39_Sample_4,P39,Nano-sized cathode material LiMn0.5Fe0.5PO4/C synthesized via improved sol-gel routine and its magnetic and electrochemical properties,10.1016/j.electacta.2017.09.165,2017,Advanced Energy Materials - 2012 - von Hagen - Electrospun LiFe1 yMnyPO4 C Nanofiber Composites as Self‐Supporting Cathodes.pdf,LiMn0.5Fe0.5PO4/C (LMFP/C),,,0.5,0.5,Unspecified,0,,,5.09,"High-energy ball-milling assisted sol-gel route: raw materials dissolved separately in 100 mL deionized water at molar ratio 2:1:1:2:2, manganese acetate mixed with citric acid, then FeCl2 and NH4H2PO4 added dropwise, LiOH.H2O added slowly with magnetic stirring at 80 C until a yellowish-brown wet gel forms; gel vacuum-dried >12 h, high-energy ball-milled, sintered 350 C 5 h in flowing argon, cooled slowly, ball-milled again and calcined 700 C 10 h in argon",350.0,5.0,,,,,,,100,96.4,,,,,"First discharge capacity 133.1 mAh/g at 0.5 C with 96.4% capacity retention after 100 cycles, markedly better than LMP/C (96.2 mAh/g initial). Two pairs of charge/discharge plateaus at ~4.0 V (Mn2+/Mn3+) and ~3.5 V (Fe2+/Fe3+).",,"Fig. 5c-d, Fig. 5f",157.3023,2.0,1.0,0.0,0.6931,170.38,LITERATURE_REPORTED
P39_Sample_5,P39,Nano-sized cathode material LiMn0.5Fe0.5PO4/C synthesized via improved sol-gel routine and its magnetic and electrochemical properties,10.1016/j.electacta.2017.09.165,2017,Advanced Energy Materials - 2012 - von Hagen - Electrospun LiFe1 yMnyPO4 C Nanofiber Composites as Self‐Supporting Cathodes.pdf,LiMn0.5Fe0.5PO4/C (LMFP/C),,,0.5,0.5,Unspecified,0,,,5.09,"High-energy ball-milling assisted sol-gel route: raw materials dissolved separately in 100 mL deionized water at molar ratio 2:1:1:2:2, manganese acetate mixed with citric acid, then FeCl2 and NH4H2PO4 added dropwise, LiOH.H2O added slowly with magnetic stirring at 80 C until a yellowish-brown wet gel forms; gel vacuum-dried >12 h, high-energy ball-milled, sintered 350 C 5 h in flowing argon, cooled slowly, ball-milled again and calcined 700 C 10 h in argon",350.0,5.0,,,128.6,,,,100,93.5,,,,,Initial discharge capacity 128.6 mAh/g at 1 C with 93.5% capacity retention after 100 cycles (2.5-4.5 V vs Li+/Li).,,"Fig. 5c-d, Fig. 5f; Abstract",157.3023,2.0,1.0,0.0,0.6931,170.38,LITERATURE_REPORTED
P39_Sample_6,P39,Nano-sized cathode material LiMn0.5Fe0.5PO4/C synthesized via improved sol-gel routine and its magnetic and electrochemical properties,10.1016/j.electacta.2017.09.165,2017,Advanced Energy Materials - 2012 - von Hagen - Electrospun LiFe1 yMnyPO4 C Nanofiber Composites as Self‐Supporting Cathodes.pdf,LiMn0.5Fe0.5PO4/C (LMFP/C),,,0.5,0.5,Unspecified,0,,,5.09,"High-energy ball-milling assisted sol-gel route: raw materials dissolved separately in 100 mL deionized water at molar ratio 2:1:1:2:2, manganese acetate mixed with citric acid, then FeCl2 and NH4H2PO4 added dropwise, LiOH.H2O added slowly with magnetic stirring at 80 C until a yellowish-brown wet gel forms; gel vacuum-dried >12 h, high-energy ball-milled, sintered 350 C 5 h in flowing argon, cooled slowly, ball-milled again and calcined 700 C 10 h in argon",350.0,5.0,,,,116.3,,,100,90.3,,,,,"Initial discharge capacity 116.3 mAh/g at 2 C with 90.3% capacity retention after 100 cycles; the conclusions state it remains above 90% after 100 cycles at 2 C, remarkably better than LiMnPO4/C.",,"Fig. 5c-d, Fig. 5f; Abstract",157.3023,2.0,1.0,0.0,0.6931,170.38,LITERATURE_REPORTED
P39_Sample_7,P39,Nano-sized cathode material LiMn0.5Fe0.5PO4/C synthesized via improved sol-gel routine and its magnetic and electrochemical properties,10.1016/j.electacta.2017.09.165,2017,Advanced Energy Materials - 2012 - von Hagen - Electrospun LiFe1 yMnyPO4 C Nanofiber Composites as Self‐Supporting Cathodes.pdf,"LiMnPO4/C (LMP/C, reference)",,,1.0,0.0,Unspecified,0,,,5.46,"High-energy ball-milling assisted sol-gel route: raw materials dissolved separately in 100 mL deionized water at molar ratio 2:1:1:2:2, manganese acetate mixed with citric acid, then FeCl2 and NH4H2PO4 added dropwise, LiOH.H2O added slowly with magnetic stirring at 80 C until a yellowish-brown wet gel forms; gel vacuum-dried >12 h, high-energy ball-milled, sintered 350 C 5 h in flowing argon, cooled slowly, ball-milled again and calcined 700 C 10 h in argon; prepared by the identical procedure without adding FeCl2.4H2O",350.0,5.0,,,,,,,,,,,,,"Rietveld-refined unit cell: a = 10.4682(5) A, b = 6.1141(3) A, c = 4.7542(3) A, V = 304.3 A^3, R = 7.90%. Diffraction peaks fully indexed to orthorhombic LiMnPO4 (PDF No. 74-0375) with no detectable impurity phase (Co K-alpha radiation).",,"Table 1; Fig. 1a, Fig. 1c",156.8488,2.0,1.0,0.0,0.0,170.87,LITERATURE_REPORTED
P39_Sample_8,P39,Nano-sized cathode material LiMn0.5Fe0.5PO4/C synthesized via improved sol-gel routine and its magnetic and electrochemical properties,10.1016/j.electacta.2017.09.165,2017,Advanced Energy Materials - 2012 - von Hagen - Electrospun LiFe1 yMnyPO4 C Nanofiber Composites as Self‐Supporting Cathodes.pdf,LiMn0.5Fe0.5PO4/C (LMFP/C),,,0.5,0.5,Unspecified,0,,,5.09,"High-energy ball-milling assisted sol-gel route: raw materials dissolved separately in 100 mL deionized water at molar ratio 2:1:1:2:2, manganese acetate mixed with citric acid, then FeCl2 and NH4H2PO4 added dropwise, LiOH.H2O added slowly with magnetic stirring at 80 C until a yellowish-brown wet gel forms; gel vacuum-dried >12 h, high-energy ball-milled, sintered 350 C 5 h in flowing argon, cooled slowly, ball-milled again and calcined 700 C 10 h in argon",350.0,5.0,,,,,,,,,,,,,"Rietveld-refined unit cell: a = 10.3826(3) A, b = 6.0499(4) A, c = 4.7138(1) A, V = 296.1 A^3, R = 7.29%. Peaks shift to higher angles relative to LMP/C, ascribed to successful substitution of Mn2+ (0.083 nm) by the smaller Fe2+ (0.078 nm) forming a homogeneous solid solution; lattice parameters and cell volume all decrease.",,"Table 1; Fig. 1b, Fig. 1c",157.3023,2.0,1.0,0.0,0.6931,170.38,LITERATURE_REPORTED
P39_Sample_9,P39,Nano-sized cathode material LiMn0.5Fe0.5PO4/C synthesized via improved sol-gel routine and its magnetic and electrochemical properties,10.1016/j.electacta.2017.09.165,2017,Advanced Energy Materials - 2012 - von Hagen - Electrospun LiFe1 yMnyPO4 C Nanofiber Composites as Self‐Supporting Cathodes.pdf,"LiMnPO4/C (LMP/C, reference)",,,1.0,0.0,Unspecified,0,,,5.46,"High-energy ball-milling assisted sol-gel route: raw materials dissolved separately in 100 mL deionized water at molar ratio 2:1:1:2:2, manganese acetate mixed with citric acid, then FeCl2 and NH4H2PO4 added dropwise, LiOH.H2O added slowly with magnetic stirring at 80 C until a yellowish-brown wet gel forms; gel vacuum-dried >12 h, high-energy ball-milled, sintered 350 C 5 h in flowing argon, cooled slowly, ball-milled again and calcined 700 C 10 h in argon; prepared by the identical procedure without adding FeCl2.4H2O",350.0,5.0,,,,,,,,,,,,,"Residual carbon 5.46 wt% (infrared carbon/sulfur analyser); no carbon diffraction peaks in XRD, so the residual carbon is amorphous. Raman (633 nm He-Ne): D band 1260-1480 cm-1 and G band 1460-1630 cm-1, intensity ratio ID/IG = 0.84. Only small PO4^3- peaks are visible.",,Fig. 2a; Section 3,156.8488,2.0,1.0,0.0,0.0,170.87,LITERATURE_REPORTED
P39_Sample_10,P39,Nano-sized cathode material LiMn0.5Fe0.5PO4/C synthesized via improved sol-gel routine and its magnetic and electrochemical properties,10.1016/j.electacta.2017.09.165,2017,Advanced Energy Materials - 2012 - von Hagen - Electrospun LiFe1 yMnyPO4 C Nanofiber Composites as Self‐Supporting Cathodes.pdf,LiMn0.5Fe0.5PO4/C (LMFP/C),,,0.5,0.5,Unspecified,0,,,5.09,"High-energy ball-milling assisted sol-gel route: raw materials dissolved separately in 100 mL deionized water at molar ratio 2:1:1:2:2, manganese acetate mixed with citric acid, then FeCl2 and NH4H2PO4 added dropwise, LiOH.H2O added slowly with magnetic stirring at 80 C until a yellowish-brown wet gel forms; gel vacuum-dried >12 h, high-energy ball-milled, sintered 350 C 5 h in flowing argon, cooled slowly, ball-milled again and calcined 700 C 10 h in argon",350.0,5.0,,,,,,,,,,,,,"Residual carbon 5.09 wt%; amorphous (no carbon XRD peaks). Raman ID/IG = 0.78, lower than LMP/C, indicating a more uniform, higher-ordering carbon coat that inhibits grain growth and forms a better conductive network between particles.",,Fig. 2b; Section 3,157.3023,2.0,1.0,0.0,0.6931,170.38,LITERATURE_REPORTED
P39_Sample_11,P39,Nano-sized cathode material LiMn0.5Fe0.5PO4/C synthesized via improved sol-gel routine and its magnetic and electrochemical properties,10.1016/j.electacta.2017.09.165,2017,Advanced Energy Materials - 2012 - von Hagen - Electrospun LiFe1 yMnyPO4 C Nanofiber Composites as Self‐Supporting Cathodes.pdf,"LiMnPO4/C (LMP/C, reference)",,,1.0,0.0,Unspecified,0,,,5.46,"High-energy ball-milling assisted sol-gel route: raw materials dissolved separately in 100 mL deionized water at molar ratio 2:1:1:2:2, manganese acetate mixed with citric acid, then FeCl2 and NH4H2PO4 added dropwise, LiOH.H2O added slowly with magnetic stirring at 80 C until a yellowish-brown wet gel forms; gel vacuum-dried >12 h, high-energy ball-milled, sintered 350 C 5 h in flowing argon, cooled slowly, ball-milled again and calcined 700 C 10 h in argon; prepared by the identical procedure without adding FeCl2.4H2O",350.0,5.0,,,,,,,,,,,,,"Magnetic characterisation (SQUID, MPMS-5S, 4-300 K): linear M(H) at all temperatures; susceptibility peak at 35 K marks the antiferromagnetic-to-paramagnetic Neel temperature TN. Curie constant Cp = 4.03 emu K/mol and effective magnetic moment mu = 5.70 muB from Curie-Weiss fitting above TN.",,Fig. 4a-b; Section 3,156.8488,2.0,1.0,0.0,0.0,170.87,LITERATURE_REPORTED
P39_Sample_12,P39,Nano-sized cathode material LiMn0.5Fe0.5PO4/C synthesized via improved sol-gel routine and its magnetic and electrochemical properties,10.1016/j.electacta.2017.09.165,2017,Advanced Energy Materials - 2012 - von Hagen - Electrospun LiFe1 yMnyPO4 C Nanofiber Composites as Self‐Supporting Cathodes.pdf,LiMn0.5Fe0.5PO4/C (LMFP/C),,,0.5,0.5,Unspecified,0,,,5.09,"High-energy ball-milling assisted sol-gel route: raw materials dissolved separately in 100 mL deionized water at molar ratio 2:1:1:2:2, manganese acetate mixed with citric acid, then FeCl2 and NH4H2PO4 added dropwise, LiOH.H2O added slowly with magnetic stirring at 80 C until a yellowish-brown wet gel forms; gel vacuum-dried >12 h, high-energy ball-milled, sintered 350 C 5 h in flowing argon, cooled slowly, ball-milled again and calcined 700 C 10 h in argon",350.0,5.0,,,,,,,,,,,,,"Magnetic characterisation: non-linear M(H) below 150 K and linear above; higher Neel temperature TN ~ 40 K. Curie constant Cp = 2.50 emu K/mol and effective magnetic moment mu = 4.49 muB, both much smaller than LMP/C because of Fe doping. Extrapolated residual magnetisation implies ferromagnetic impurity, calculated as 0.14 wt% assuming Fe2O3 - a possible bottleneck to further performance improvement and undetectable by XRD.",,Fig. 4c-d; Section 3,157.3023,2.0,1.0,0.0,0.6931,170.38,LITERATURE_REPORTED
P39_Sample_13,P39,Nano-sized cathode material LiMn0.5Fe0.5PO4/C synthesized via improved sol-gel routine and its magnetic and electrochemical properties,10.1016/j.electacta.2017.09.165,2017,Advanced Energy Materials - 2012 - von Hagen - Electrospun LiFe1 yMnyPO4 C Nanofiber Composites as Self‐Supporting Cathodes.pdf,"LiMnPO4/C (LMP/C, reference)",,,1.0,0.0,Unspecified,0,,,5.46,"High-energy ball-milling assisted sol-gel route: raw materials dissolved separately in 100 mL deionized water at molar ratio 2:1:1:2:2, manganese acetate mixed with citric acid, then FeCl2 and NH4H2PO4 added dropwise, LiOH.H2O added slowly with magnetic stirring at 80 C until a yellowish-brown wet gel forms; gel vacuum-dried >12 h, high-energy ball-milled, sintered 350 C 5 h in flowing argon, cooled slowly, ball-milled again and calcined 700 C 10 h in argon; prepared by the identical procedure without adding FeCl2.4H2O",350.0,5.0,,,,,,,,,,,2e-13,,"Li+ diffusion coefficient D = 0.20e-12 cm2/s at CV peak b (Mn oxidation branch), from Ip vs v^1/2 linear fitting over scan rates 0.1-0.5 mV/s in the 2.45-4.55 V window.",,"Table 2; Fig. 7a, Fig. 7c",156.8488,2.0,1.0,0.0,0.0,170.87,LITERATURE_REPORTED
P39_Sample_14,P39,Nano-sized cathode material LiMn0.5Fe0.5PO4/C synthesized via improved sol-gel routine and its magnetic and electrochemical properties,10.1016/j.electacta.2017.09.165,2017,Advanced Energy Materials - 2012 - von Hagen - Electrospun LiFe1 yMnyPO4 C Nanofiber Composites as Self‐Supporting Cathodes.pdf,"LiMnPO4/C (LMP/C, reference)",,,1.0,0.0,Unspecified,0,,,5.46,"High-energy ball-milling assisted sol-gel route: raw materials dissolved separately in 100 mL deionized water at molar ratio 2:1:1:2:2, manganese acetate mixed with citric acid, then FeCl2 and NH4H2PO4 added dropwise, LiOH.H2O added slowly with magnetic stirring at 80 C until a yellowish-brown wet gel forms; gel vacuum-dried >12 h, high-energy ball-milled, sintered 350 C 5 h in flowing argon, cooled slowly, ball-milled again and calcined 700 C 10 h in argon; prepared by the identical procedure without adding FeCl2.4H2O",350.0,5.0,,,,,,,,,,,3.8e-13,,Li+ diffusion coefficient D = 0.38e-12 cm2/s at CV peak b' (Mn reduction branch) for pristine LMP/C - an order of magnitude lower than the corresponding LMP peaks measured inside the LMFP/C solid solution.,,"Table 2; Fig. 7a, Fig. 7c",156.8488,2.0,1.0,0.0,0.0,170.87,LITERATURE_REPORTED
P39_Sample_15,P39,Nano-sized cathode material LiMn0.5Fe0.5PO4/C synthesized via improved sol-gel routine and its magnetic and electrochemical properties,10.1016/j.electacta.2017.09.165,2017,Advanced Energy Materials - 2012 - von Hagen - Electrospun LiFe1 yMnyPO4 C Nanofiber Composites as Self‐Supporting Cathodes.pdf,LiMn0.5Fe0.5PO4/C (LMFP/C),,,0.5,0.5,Unspecified,0,,,5.09,"High-energy ball-milling assisted sol-gel route: raw materials dissolved separately in 100 mL deionized water at molar ratio 2:1:1:2:2, manganese acetate mixed with citric acid, then FeCl2 and NH4H2PO4 added dropwise, LiOH.H2O added slowly with magnetic stirring at 80 C until a yellowish-brown wet gel forms; gel vacuum-dried >12 h, high-energy ball-milled, sintered 350 C 5 h in flowing argon, cooled slowly, ball-milled again and calcined 700 C 10 h in argon",350.0,5.0,,,,,,,,,,,1.08e-12,,"Li+ diffusion coefficient D = 1.08e-12 cm2/s for the LMP-related redox peak b within LMFP/C, one order of magnitude larger than pristine LMP/C (0.20e-12 cm2/s).",,"Table 2; Fig. 7b, Fig. 7d",157.3023,2.0,1.0,0.0,0.6931,170.38,LITERATURE_REPORTED
P39_Sample_16,P39,Nano-sized cathode material LiMn0.5Fe0.5PO4/C synthesized via improved sol-gel routine and its magnetic and electrochemical properties,10.1016/j.electacta.2017.09.165,2017,Advanced Energy Materials - 2012 - von Hagen - Electrospun LiFe1 yMnyPO4 C Nanofiber Composites as Self‐Supporting Cathodes.pdf,LiMn0.5Fe0.5PO4/C (LMFP/C),,,0.5,0.5,Unspecified,0,,,5.09,"High-energy ball-milling assisted sol-gel route: raw materials dissolved separately in 100 mL deionized water at molar ratio 2:1:1:2:2, manganese acetate mixed with citric acid, then FeCl2 and NH4H2PO4 added dropwise, LiOH.H2O added slowly with magnetic stirring at 80 C until a yellowish-brown wet gel forms; gel vacuum-dried >12 h, high-energy ball-milled, sintered 350 C 5 h in flowing argon, cooled slowly, ball-milled again and calcined 700 C 10 h in argon",350.0,5.0,,,,,,,,,,,2.65e-12,,"Li+ diffusion coefficient D = 2.65e-12 cm2/s for the LMP-related redox peak b' within LMFP/C, against 0.38e-12 cm2/s for pristine LMP/C.",,"Table 2; Fig. 7b, Fig. 7d",157.3023,2.0,1.0,0.0,0.6931,170.38,LITERATURE_REPORTED
P39_Sample_17,P39,Nano-sized cathode material LiMn0.5Fe0.5PO4/C synthesized via improved sol-gel routine and its magnetic and electrochemical properties,10.1016/j.electacta.2017.09.165,2017,Advanced Energy Materials - 2012 - von Hagen - Electrospun LiFe1 yMnyPO4 C Nanofiber Composites as Self‐Supporting Cathodes.pdf,LiMn0.5Fe0.5PO4/C (LMFP/C),,,0.5,0.5,Unspecified,0,,,5.09,"High-energy ball-milling assisted sol-gel route: raw materials dissolved separately in 100 mL deionized water at molar ratio 2:1:1:2:2, manganese acetate mixed with citric acid, then FeCl2 and NH4H2PO4 added dropwise, LiOH.H2O added slowly with magnetic stirring at 80 C until a yellowish-brown wet gel forms; gel vacuum-dried >12 h, high-energy ball-milled, sintered 350 C 5 h in flowing argon, cooled slowly, ball-milled again and calcined 700 C 10 h in argon",350.0,5.0,,,,,,,,,,,3.05e-12,,Li+ diffusion coefficient D = 3.05e-12 cm2/s for the LFP-related redox peak a within LMFP/C. Fast Li+ diffusion favours the improved rate and cycling performance.,,"Table 2; Fig. 7b, Fig. 7d",157.3023,2.0,1.0,0.0,0.6931,170.38,LITERATURE_REPORTED
P39_Sample_18,P39,Nano-sized cathode material LiMn0.5Fe0.5PO4/C synthesized via improved sol-gel routine and its magnetic and electrochemical properties,10.1016/j.electacta.2017.09.165,2017,Advanced Energy Materials - 2012 - von Hagen - Electrospun LiFe1 yMnyPO4 C Nanofiber Composites as Self‐Supporting Cathodes.pdf,LiMn0.5Fe0.5PO4/C (LMFP/C),,,0.5,0.5,Unspecified,0,,,5.09,"High-energy ball-milling assisted sol-gel route: raw materials dissolved separately in 100 mL deionized water at molar ratio 2:1:1:2:2, manganese acetate mixed with citric acid, then FeCl2 and NH4H2PO4 added dropwise, LiOH.H2O added slowly with magnetic stirring at 80 C until a yellowish-brown wet gel forms; gel vacuum-dried >12 h, high-energy ball-milled, sintered 350 C 5 h in flowing argon, cooled slowly, ball-milled again and calcined 700 C 10 h in argon",350.0,5.0,,,,,,,,,,,2.38e-12,,"Li+ diffusion coefficient D = 2.38e-12 cm2/s for the LFP-related redox peak a' within LMFP/C. LMFP/C shows two pairs of redox peaks matching LMP and LFP, more symmetric than those of LMP/C, indicating better electrochemical reversibility.",,"Table 2; Fig. 7b, Fig. 7d",157.3023,2.0,1.0,0.0,0.6931,170.38,LITERATURE_REPORTED
P39_Sample_19,P39,Nano-sized cathode material LiMn0.5Fe0.5PO4/C synthesized via improved sol-gel routine and its magnetic and electrochemical properties,10.1016/j.electacta.2017.09.165,2017,Advanced Energy Materials - 2012 - von Hagen - Electrospun LiFe1 yMnyPO4 C Nanofiber Composites as Self‐Supporting Cathodes.pdf,"LiMnPO4/C (LMP/C, reference)",,,1.0,0.0,Unspecified,0,,,5.46,"High-energy ball-milling assisted sol-gel route: raw materials dissolved separately in 100 mL deionized water at molar ratio 2:1:1:2:2, manganese acetate mixed with citric acid, then FeCl2 and NH4H2PO4 added dropwise, LiOH.H2O added slowly with magnetic stirring at 80 C until a yellowish-brown wet gel forms; gel vacuum-dried >12 h, high-energy ball-milled, sintered 350 C 5 h in flowing argon, cooled slowly, ball-milled again and calcined 700 C 10 h in argon; prepared by the identical procedure without adding FeCl2.4H2O",350.0,5.0,,,,,,,,,,,,,EIS (1 Hz to 1e5 Hz): depressed semicircle in the high-middle frequency region plus a low-frequency Warburg slope. LMP/C shows a much larger charge-transfer impedance than LMFP/C both before cycling (open-circuit potential) and after 100 cycles to a 2.5 V cut-off at 1 C. No fitted Rct values are tabulated in the paper.,,Fig. 6a-b,156.8488,2.0,1.0,0.0,0.0,170.87,LITERATURE_REPORTED
P39_Sample_20,P39,Nano-sized cathode material LiMn0.5Fe0.5PO4/C synthesized via improved sol-gel routine and its magnetic and electrochemical properties,10.1016/j.electacta.2017.09.165,2017,Advanced Energy Materials - 2012 - von Hagen - Electrospun LiFe1 yMnyPO4 C Nanofiber Composites as Self‐Supporting Cathodes.pdf,LiMn0.5Fe0.5PO4/C (LMFP/C),,,0.5,0.5,Unspecified,0,,,5.09,"High-energy ball-milling assisted sol-gel route: raw materials dissolved separately in 100 mL deionized water at molar ratio 2:1:1:2:2, manganese acetate mixed with citric acid, then FeCl2 and NH4H2PO4 added dropwise, LiOH.H2O added slowly with magnetic stirring at 80 C until a yellowish-brown wet gel forms; gel vacuum-dried >12 h, high-energy ball-milled, sintered 350 C 5 h in flowing argon, cooled slowly, ball-milled again and calcined 700 C 10 h in argon",350.0,5.0,,,,,,,,,,,,,"EIS: LMFP/C possesses much smaller charge-transfer impedance than LMP/C both before and after charge/discharge, benefiting the electrochemical reactions (no numerical Rct reported). TEM confirms nanorods of varying length and a uniform ~2 nm amorphous carbon layer, consistent with the Raman result.",,Fig. 6a-b; Fig. 3c-d,157.3023,2.0,1.0,0.0,0.6931,170.38,LITERATURE_REPORTED
P40_Sample_1,P40,Facile synthesis of micro-spherical LiMn0.7Fe0.3PO4/C cathodes with advanced cycle life and rate performance for lithium-ion battery,10.1016/j.ceramint.2016.12.025,2017,UNVERIFIED_PDF_NOT_FOUND,LiMn0.7Fe0.3PO4/C (LMFP-600),,,0.7,0.3,Unspecified,0,,,4.65,"Co-precipitation of MnSO4.H2O and FeSO4.7H2O (Fe:Mn = 3:7) with NH4H2PO4 (metal:phosphate 3:2) pumped simultaneously into a four-neck flask under nitrogen, ammonia added until pH 6.5, 20 min further reaction under vigorous stirring to give an olive-green slurry; the co-precipitated precursor (CP) plus H3PO4, LiOH.H2O and glucose (16 wt% of LMFP) ball-milled 2 h in deionized water, spray-dried into ~3 um spheres, then calcined 10 h under nitrogen",600.0,10.0,,160,,,,,,,,,,,"Highest initial discharge capacity of the series, 160 mAh/g at 0.1 C after two activation cycles at 0.05 C. Two charge/discharge plateaus at ~4.1 V (Mn3+/Mn2+) and ~3.5 V (Fe3+/Fe2+). Cells cycled in constant-current-constant-voltage mode, 1 C = 170 mA/g, equilibrated at open circuit >=12 h before cycling; typical loading ~4 mg active material on a 1.4 cm disc; ambient temperature.",,"Fig. 7a, Fig. 7f; Abstract",157.1209,2.0,1.0,0.0,0.6109,170.58,LITERATURE_REPORTED
P40_Sample_2,P40,Facile synthesis of micro-spherical LiMn0.7Fe0.3PO4/C cathodes with advanced cycle life and rate performance for lithium-ion battery,10.1016/j.ceramint.2016.12.025,2017,UNVERIFIED_PDF_NOT_FOUND,LiMn0.7Fe0.3PO4/C (LMFP-600),,,0.7,0.3,Unspecified,0,,,4.65,"Co-precipitation of MnSO4.H2O and FeSO4.7H2O (Fe:Mn = 3:7) with NH4H2PO4 (metal:phosphate 3:2) pumped simultaneously into a four-neck flask under nitrogen, ammonia added until pH 6.5, 20 min further reaction under vigorous stirring to give an olive-green slurry; the co-precipitated precursor (CP) plus H3PO4, LiOH.H2O and glucose (16 wt% of LMFP) ball-milled 2 h in deionized water, spray-dried into ~3 um spheres, then calcined 10 h under nitrogen",600.0,10.0,,,,,,,,,,,,,"Initial discharge capacity 159 mAh/g at 0.2 C. Two distinguished plateaus remain clear at low rates (0.1 C to 1 C). Cells cycled in constant-current-constant-voltage mode, 1 C = 170 mA/g, equilibrated at open circuit >=12 h before cycling; typical loading ~4 mg active material on a 1.4 cm disc; ambient temperature.",,Fig. 7b-f,157.1209,2.0,1.0,0.0,0.6109,170.58,LITERATURE_REPORTED
P40_Sample_3,P40,Facile synthesis of micro-spherical LiMn0.7Fe0.3PO4/C cathodes with advanced cycle life and rate performance for lithium-ion battery,10.1016/j.ceramint.2016.12.025,2017,UNVERIFIED_PDF_NOT_FOUND,LiMn0.7Fe0.3PO4/C (LMFP-600),,,0.7,0.3,Unspecified,0,,,4.65,"Co-precipitation of MnSO4.H2O and FeSO4.7H2O (Fe:Mn = 3:7) with NH4H2PO4 (metal:phosphate 3:2) pumped simultaneously into a four-neck flask under nitrogen, ammonia added until pH 6.5, 20 min further reaction under vigorous stirring to give an olive-green slurry; the co-precipitated precursor (CP) plus H3PO4, LiOH.H2O and glucose (16 wt% of LMFP) ball-milled 2 h in deionized water, spray-dried into ~3 um spheres, then calcined 10 h under nitrogen",600.0,10.0,,,,,,,,,,,,,"Initial discharge capacity 152 mAh/g at 0.5 C. Cells cycled in constant-current-constant-voltage mode, 1 C = 170 mA/g, equilibrated at open circuit >=12 h before cycling; typical loading ~4 mg active material on a 1.4 cm disc; ambient temperature.",,Fig. 7b-f,157.1209,2.0,1.0,0.0,0.6109,170.58,LITERATURE_REPORTED
P40_Sample_4,P40,Facile synthesis of micro-spherical LiMn0.7Fe0.3PO4/C cathodes with advanced cycle life and rate performance for lithium-ion battery,10.1016/j.ceramint.2016.12.025,2017,UNVERIFIED_PDF_NOT_FOUND,LiMn0.7Fe0.3PO4/C (LMFP-600),,,0.7,0.3,Unspecified,0,,,4.65,"Co-precipitation of MnSO4.H2O and FeSO4.7H2O (Fe:Mn = 3:7) with NH4H2PO4 (metal:phosphate 3:2) pumped simultaneously into a four-neck flask under nitrogen, ammonia added until pH 6.5, 20 min further reaction under vigorous stirring to give an olive-green slurry; the co-precipitated precursor (CP) plus H3PO4, LiOH.H2O and glucose (16 wt% of LMFP) ball-milled 2 h in deionized water, spray-dried into ~3 um spheres, then calcined 10 h under nitrogen",600.0,10.0,,,149.0,,,,,,,,,,"Initial discharge capacity 149 mAh/g at 1 C. Cells cycled in constant-current-constant-voltage mode, 1 C = 170 mA/g, equilibrated at open circuit >=12 h before cycling; typical loading ~4 mg active material on a 1.4 cm disc; ambient temperature.",,Fig. 7b-f,157.1209,2.0,1.0,0.0,0.6109,170.58,LITERATURE_REPORTED
P40_Sample_5,P40,Facile synthesis of micro-spherical LiMn0.7Fe0.3PO4/C cathodes with advanced cycle life and rate performance for lithium-ion battery,10.1016/j.ceramint.2016.12.025,2017,UNVERIFIED_PDF_NOT_FOUND,LiMn0.7Fe0.3PO4/C (LMFP-600),,,0.7,0.3,Unspecified,0,,,4.65,"Co-precipitation of MnSO4.H2O and FeSO4.7H2O (Fe:Mn = 3:7) with NH4H2PO4 (metal:phosphate 3:2) pumped simultaneously into a four-neck flask under nitrogen, ammonia added until pH 6.5, 20 min further reaction under vigorous stirring to give an olive-green slurry; the co-precipitated precursor (CP) plus H3PO4, LiOH.H2O and glucose (16 wt% of LMFP) ball-milled 2 h in deionized water, spray-dried into ~3 um spheres, then calcined 10 h under nitrogen",600.0,10.0,,,,146,,,,,,,,,"Initial discharge capacity 146 mAh/g at 2 C. Above 2 C the plateaus become indistinct and the potential difference widens, indicating increased electrode polarization. Cells cycled in constant-current-constant-voltage mode, 1 C = 170 mA/g, equilibrated at open circuit >=12 h before cycling; typical loading ~4 mg active material on a 1.4 cm disc; ambient temperature.",,Fig. 7b-f,157.1209,2.0,1.0,0.0,0.6109,170.58,LITERATURE_REPORTED
P40_Sample_6,P40,Facile synthesis of micro-spherical LiMn0.7Fe0.3PO4/C cathodes with advanced cycle life and rate performance for lithium-ion battery,10.1016/j.ceramint.2016.12.025,2017,UNVERIFIED_PDF_NOT_FOUND,LiMn0.7Fe0.3PO4/C (LMFP-600),,,0.7,0.3,Unspecified,0,,,4.65,"Co-precipitation of MnSO4.H2O and FeSO4.7H2O (Fe:Mn = 3:7) with NH4H2PO4 (metal:phosphate 3:2) pumped simultaneously into a four-neck flask under nitrogen, ammonia added until pH 6.5, 20 min further reaction under vigorous stirring to give an olive-green slurry; the co-precipitated precursor (CP) plus H3PO4, LiOH.H2O and glucose (16 wt% of LMFP) ball-milled 2 h in deionized water, spray-dried into ~3 um spheres, then calcined 10 h under nitrogen",600.0,10.0,,,,,141.0,,100,98.5,,,,,"Discharge capacity 141 mAh/g at 5 C in the rate test; the dedicated 5 C cycling test gives an initial 142 mAh/g with 98.5% capacity retention after 100 cycles and coulombic efficiency above 98%. Discharge curves at cycle 1/20/50/80/100 barely change; the 4.0 V Mn3+/Mn2+ plateau shortens slightly with cycling, linked to manganese dissolution. Cells cycled in constant-current-constant-voltage mode, 1 C = 170 mA/g, equilibrated at open circuit >=12 h before cycling; typical loading ~4 mg active material on a 1.4 cm disc; ambient temperature.",,"Fig. 7b-f, Fig. 8a-b",157.1209,2.0,1.0,0.0,0.6109,170.58,LITERATURE_REPORTED
