Repository: Priyavarshini13/High-Entropy-LMFP-Designer

# High-Entropy Doped LMFP Formula & Materials Design Platform (HE-LMFP-Designer-AG)

A standalone, computational materials-design application for Lithium Manganese Iron Phosphate (LMFP) cathode materials with multi-element high-entropy cation doping.

---

## 1. Project Purpose & Scientific Scope

The **HE-LMFP Designer** provides a deterministic chemical formula design, site occupancy validation, and charge balancing platform for high-entropy and multi-element doped LMFP cathode compositions. 

Version 1 focuses on deterministic chemical formula generation, charge balance compensation, configurational entropy evaluation, material modification planning, and synthesis workflow structuring.

File: data/literature_reference.csv (part 5 of 26)
Sample_ID,Paper_ID,Paper_Title,DOI,Year,Source_PDF,Composition_Formula,Base_LMFP_Composition,Full_Doped_Composition,Mn_Ratio,Fe_Ratio,Dopant_Element,Dopant_Count,Dopant_Molar_Ratio,Dopant_x_per_fu,Carbon_wt_percent,Synthesis_Method,Calcination_Temp_1_C,Calcination_Time_1_h,Discharge_Capacity_0_05C_mAh_g,Discharge_Capacity_0_1C_mAh_g,Discharge_Capacity_1C_mAh_g,Discharge_Capacity_2C_mAh_g,Discharge_Capacity_5C_mAh_g,Initial_Coulombic_Efficiency_percent,Cycle_Life_cycles,Capacity_Retention_percent,EIS_R_ct_before_Ohm,EIS_R_ct_after_Ohm,Li_Diffusion_Coefficient_cm2_s,XRD_Phase_Purity,Remarks,Impurity_Phase_Identified,Evidence,Calculated_Molar_Mass,Calculated_Q_M2,Calculated_Li_Stoichiometry,Calculated_Li_Vacancy_delta,Calculated_S_config_over_R,Calculated_Theoretical_Capacity_Metric,Record_Classification
P40_Sample_7,P40,Facile synthesis of micro-spherical LiMn0.7Fe0.3PO4/C cathodes with advanced cycle life and rate performance for lithium-ion battery,10.1016/j.ceramint.2016.12.025,2017,UNVERIFIED_PDF_NOT_FOUND,LiMn0.7Fe0.3PO4/C (LMFP-600),,,0.7,0.3,Unspecified,0,,,4.65,"Co-precipitation of MnSO4.H2O and FeSO4.7H2O (Fe:Mn = 3:7) with NH4H2PO4 (metal:phosphate 3:2) pumped simultaneously into a four-neck flask under nitrogen, ammonia added until pH 6.5, 20 min further reaction under vigorous stirring to give an olive-green slurry; the co-precipitated precursor (CP) plus H3PO4, LiOH.H2O and glucose (16 wt% of LMFP) ball-milled 2 h in deionized water, spray-dried into ~3 um spheres, then calcined 10 h under nitrogen",600.0,10.0,,,,,,,,,,,,,"Discharge capacity 133 mAh/g at 10 C in the rate test - the best high-rate performance of the four samples, ascribed to the synergy of the porous micro-spherical structure (high surface area, many active sites) and the uniform conductive carbon layer. Cells cycled in constant-current-constant-voltage mode, 1 C = 170 mA/g, equilibrated at open circuit >=12 h before cycling; typical loading ~4 mg active material on a 1.4 cm disc; ambient temperature.",,Fig. 7b-f; Abstract,157.1209,2.0,1.0,0.0,0.6109,170.58,LITERATURE_REPORTED
P40_Sample_8,P40,Facile synthesis of micro-spherical LiMn0.7Fe0.3PO4/C cathodes with advanced cycle life and rate performance for lithium-ion battery,10.1016/j.ceramint.2016.12.025,2017,UNVERIFIED_PDF_NOT_FOUND,LiMn0.7Fe0.3PO4/C (LMFP-600),,,0.7,0.3,Unspecified,0,,,4.65,"Co-precipitation of MnSO4.H2O and FeSO4.7H2O (Fe:Mn = 3:7) with NH4H2PO4 (metal:phosphate 3:2) pumped simultaneously into a four-neck flask under nitrogen, ammonia added until pH 6.5, 20 min further reaction under vigorous stirring to give an olive-green slurry; the co-precipitated precursor (CP) plus H3PO4, LiOH.H2O and glucose (16 wt% of LMFP) ball-milled 2 h in deionized water, spray-dried into ~3 um spheres, then calcined 10 h under nitrogen",600.0,10.0,,,,,,,200,84.9,,,,,Long-cycling at 10 C: initial discharge capacity 136 mAh/g with coulombic efficiency approximately 100% throughout. The abstract and conclusions quote 84.9% capacity retention after 200 cycles while the results text quotes 86%; both values are reported in the paper and the discrepancy is unresolved.,,Fig. 8c; Abstract/Conclusions,157.1209,2.0,1.0,0.0,0.6109,170.58,LITERATURE_REPORTED
P40_Sample_9,P40,Facile synthesis of micro-spherical LiMn0.7Fe0.3PO4/C cathodes with advanced cycle life and rate performance for lithium-ion battery,10.1016/j.ceramint.2016.12.025,2017,UNVERIFIED_PDF_NOT_FOUND,LiMn0.7Fe0.3PO4/C (LMFP-550),,,0.7,0.3,Unspecified,0,,,4.97,"Co-precipitation of MnSO4.H2O and FeSO4.7H2O (Fe:Mn = 3:7) with NH4H2PO4 (metal:phosphate 3:2) pumped simultaneously into a four-neck flask under nitrogen, ammonia added until pH 6.5, 20 min further reaction under vigorous stirring to give an olive-green slurry; the co-precipitated precursor (CP) plus H3PO4, LiOH.H2O and glucose (16 wt% of LMFP) ball-milled 2 h in deionized water, spray-dried into ~3 um spheres, then calcined 10 h under nitrogen",550.0,10.0,,144,,,,,,,,,,,"First discharge capacity 144 mAh/g at 0.1 C. Lowest calcination temperature of the series gives the highest residual carbon (4.97 wt%) but incomplete crystallinity. Cells cycled in constant-current-constant-voltage mode, 1 C = 170 mA/g, equilibrated at open circuit >=12 h before cycling; typical loading ~4 mg active material on a 1.4 cm disc; ambient temperature.",,"Fig. 7a, Fig. 7f",157.1209,2.0,1.0,0.0,0.6109,170.58,LITERATURE_REPORTED
P40_Sample_10,P40,Facile synthesis of micro-spherical LiMn0.7Fe0.3PO4/C cathodes with advanced cycle life and rate performance for lithium-ion battery,10.1016/j.ceramint.2016.12.025,2017,UNVERIFIED_PDF_NOT_FOUND,LiMn0.7Fe0.3PO4/C (LMFP-550),,,0.7,0.3,Unspecified,0,,,4.97,"Co-precipitation of MnSO4.H2O and FeSO4.7H2O (Fe:Mn = 3:7) with NH4H2PO4 (metal:phosphate 3:2) pumped simultaneously into a four-neck flask under nitrogen, ammonia added until pH 6.5, 20 min further reaction under vigorous stirring to give an olive-green slurry; the co-precipitated precursor (CP) plus H3PO4, LiOH.H2O and glucose (16 wt% of LMFP) ball-milled 2 h in deionized water, spray-dried into ~3 um spheres, then calcined 10 h under nitrogen",550.0,10.0,,,,,119.0,,100,92.2,,,,,Retains 119 mAh/g at 5 C; dedicated 5 C cycling gives an initial 119 mAh/g with 92.2% capacity retention after 100 cycles and coulombic efficiency above 98%.,,"Fig. 7f, Fig. 8a",157.1209,2.0,1.0,0.0,0.6109,170.58,LITERATURE_REPORTED
P40_Sample_11,P40,Facile synthesis of micro-spherical LiMn0.7Fe0.3PO4/C cathodes with advanced cycle life and rate performance for lithium-ion battery,10.1016/j.ceramint.2016.12.025,2017,UNVERIFIED_PDF_NOT_FOUND,LiMn0.7Fe0.3PO4/C (LMFP-550),,,0.7,0.3,Unspecified,0,,,4.97,"Co-precipitation of MnSO4.H2O and FeSO4.7H2O (Fe:Mn = 3:7) with NH4H2PO4 (metal:phosphate 3:2) pumped simultaneously into a four-neck flask under nitrogen, ammonia added until pH 6.5, 20 min further reaction under vigorous stirring to give an olive-green slurry; the co-precipitated precursor (CP) plus H3PO4, LiOH.H2O and glucose (16 wt% of LMFP) ball-milled 2 h in deionized water, spray-dried into ~3 um spheres, then calcined 10 h under nitrogen",550.0,10.0,,,,,,,,,,,,,"Retains only 96 mAh/g at 10 C, well below LMFP-600 (133 mAh/g).",,Fig. 7f,157.1209,2.0,1.0,0.0,0.6109,170.58,LITERATURE_REPORTED
P40_Sample_12,P40,Facile synthesis of micro-spherical LiMn0.7Fe0.3PO4/C cathodes with advanced cycle life and rate performance for lithium-ion battery,10.1016/j.ceramint.2016.12.025,2017,UNVERIFIED_PDF_NOT_FOUND,LiMn0.7Fe0.3PO4/C (LMFP-650),,,0.7,0.3,Unspecified,0,,,4.06,"Co-precipitation of MnSO4.H2O and FeSO4.7H2O (Fe:Mn = 3:7) with NH4H2PO4 (metal:phosphate 3:2) pumped simultaneously into a four-neck flask under nitrogen, ammonia added until pH 6.5, 20 min further reaction under vigorous stirring to give an olive-green slurry; the co-precipitated precursor (CP) plus H3PO4, LiOH.H2O and glucose (16 wt% of LMFP) ball-milled 2 h in deionized water, spray-dried into ~3 um spheres, then calcined 10 h under nitrogen",650.0,10.0,,160,,,,,,,,,,,"First discharge capacity 160 mAh/g at 0.1 C, equal to LMFP-600 at low rate, but the high-rate behaviour is inferior. Residual carbon has dropped to 4.06 wt%. Cells cycled in constant-current-constant-voltage mode, 1 C = 170 mA/g, equilibrated at open circuit >=12 h before cycling; typical loading ~4 mg active material on a 1.4 cm disc; ambient temperature.",,"Fig. 7a, Fig. 7f",157.1209,2.0,1.0,0.0,0.6109,170.58,LITERATURE_REPORTED
P40_Sample_13,P40,Facile synthesis of micro-spherical LiMn0.7Fe0.3PO4/C cathodes with advanced cycle life and rate performance for lithium-ion battery,10.1016/j.ceramint.2016.12.025,2017,UNVERIFIED_PDF_NOT_FOUND,LiMn0.7Fe0.3PO4/C (LMFP-650),,,0.7,0.3,Unspecified,0,,,4.06,"Co-precipitation of MnSO4.H2O and FeSO4.7H2O (Fe:Mn = 3:7) with NH4H2PO4 (metal:phosphate 3:2) pumped simultaneously into a four-neck flask under nitrogen, ammonia added until pH 6.5, 20 min further reaction under vigorous stirring to give an olive-green slurry; the co-precipitated precursor (CP) plus H3PO4, LiOH.H2O and glucose (16 wt% of LMFP) ball-milled 2 h in deionized water, spray-dried into ~3 um spheres, then calcined 10 h under nitrogen",650.0,10.0,,,,,132.0,,100,96.8,,,,,Retains 132 mAh/g at 5 C; dedicated 5 C cycling gives an initial 132 mAh/g with 96.8% capacity retention after 100 cycles.,,"Fig. 7f, Fig. 8a",157.1209,2.0,1.0,0.0,0.6109,170.58,LITERATURE_REPORTED
P40_Sample_14,P40,Facile synthesis of micro-spherical LiMn0.7Fe0.3PO4/C cathodes with advanced cycle life and rate performance for lithium-ion battery,10.1016/j.ceramint.2016.12.025,2017,UNVERIFIED_PDF_NOT_FOUND,LiMn0.7Fe0.3PO4/C (LMFP-650),,,0.7,0.3,Unspecified,0,,,4.06,"Co-precipitation of MnSO4.H2O and FeSO4.7H2O (Fe:Mn = 3:7) with NH4H2PO4 (metal:phosphate 3:2) pumped simultaneously into a four-neck flask under nitrogen, ammonia added until pH 6.5, 20 min further reaction under vigorous stirring to give an olive-green slurry; the co-precipitated precursor (CP) plus H3PO4, LiOH.H2O and glucose (16 wt% of LMFP) ball-milled 2 h in deionized water, spray-dried into ~3 um spheres, then calcined 10 h under nitrogen",650.0,10.0,,,,,,,,,,,,,Retains 119 mAh/g at 10 C.,,Fig. 7f,157.1209,2.0,1.0,0.0,0.6109,170.58,LITERATURE_REPORTED
P40_Sample_15,P40,Facile synthesis of micro-spherical LiMn0.7Fe0.3PO4/C cathodes with advanced cycle life and rate performance for lithium-ion battery,10.1016/j.ceramint.2016.12.025,2017,UNVERIFIED_PDF_NOT_FOUND,LiMn0.7Fe0.3PO4/C (LMFP-700),,,0.7,0.3,Unspecified,0,,,2.52,"Co-precipitation of MnSO4.H2O and FeSO4.7H2O (Fe:Mn = 3:7) with NH4H2PO4 (metal:phosphate 3:2) pumped simultaneously into a four-neck flask under nitrogen, ammonia added until pH 6.5, 20 min further reaction under vigorous stirring to give an olive-green slurry; the co-precipitated precursor (CP) plus H3PO4, LiOH.H2O and glucose (16 wt% of LMFP) ball-milled 2 h in deionized water, spray-dried into ~3 um spheres, then calcined 10 h under nitrogen",700.0,10.0,,132,,,,,,,,,,,"First discharge capacity only 132 mAh/g at 0.1 C. The highest calcination temperature causes the greatest carbon loss (2.52 wt%) and primary particle growth to ~120 nm, inhibiting electron and Li+ migration. Cells cycled in constant-current-constant-voltage mode, 1 C = 170 mA/g, equilibrated at open circuit >=12 h before cycling; typical loading ~4 mg active material on a 1.4 cm disc; ambient temperature.",,"Fig. 7a, Fig. 7f",157.1209,2.0,1.0,0.0,0.6109,170.58,LITERATURE_REPORTED
P40_Sample_16,P40,Facile synthesis of micro-spherical LiMn0.7Fe0.3PO4/C cathodes with advanced cycle life and rate performance for lithium-ion battery,10.1016/j.ceramint.2016.12.025,2017,UNVERIFIED_PDF_NOT_FOUND,LiMn0.7Fe0.3PO4/C (LMFP-700),,,0.7,0.3,Unspecified,0,,,2.52,"Co-precipitation of MnSO4.H2O and FeSO4.7H2O (Fe:Mn = 3:7) with NH4H2PO4 (metal:phosphate 3:2) pumped simultaneously into a four-neck flask under nitrogen, ammonia added until pH 6.5, 20 min further reaction under vigorous stirring to give an olive-green slurry; the co-precipitated precursor (CP) plus H3PO4, LiOH.H2O and glucose (16 wt% of LMFP) ball-milled 2 h in deionized water, spray-dried into ~3 um spheres, then calcined 10 h under nitrogen",700.0,10.0,,,,,40.0,,100,,,,,,Collapses to 40 mAh/g at 5 C with poor coulombic efficiency; no meaningful capacity retention is quoted for this sample.,,"Fig. 7f, Fig. 8a",157.1209,2.0,1.0,0.0,0.6109,170.58,LITERATURE_REPORTED
P40_Sample_17,P40,Facile synthesis of micro-spherical LiMn0.7Fe0.3PO4/C cathodes with advanced cycle life and rate performance for lithium-ion battery,10.1016/j.ceramint.2016.12.025,2017,UNVERIFIED_PDF_NOT_FOUND,LiMn0.7Fe0.3PO4/C (LMFP-700),,,0.7,0.3,Unspecified,0,,,2.52,"Co-precipitation of MnSO4.H2O and FeSO4.7H2O (Fe:Mn = 3:7) with NH4H2PO4 (metal:phosphate 3:2) pumped simultaneously into a four-neck flask under nitrogen, ammonia added until pH 6.5, 20 min further reaction under vigorous stirring to give an olive-green slurry; the co-precipitated precursor (CP) plus H3PO4, LiOH.H2O and glucose (16 wt% of LMFP) ball-milled 2 h in deionized water, spray-dried into ~3 um spheres, then calcined 10 h under nitrogen",700.0,10.0,,,,,,,,,,,,,"Retains only 32 mAh/g at 10 C, the worst of the series.",,Fig. 7f,157.1209,2.0,1.0,0.0,0.6109,170.58,LITERATURE_REPORTED
P40_Sample_18,P40,Facile synthesis of micro-spherical LiMn0.7Fe0.3PO4/C cathodes with advanced cycle life and rate performance for lithium-ion battery,10.1016/j.ceramint.2016.12.025,2017,UNVERIFIED_PDF_NOT_FOUND,LiMn0.7Fe0.3PO4/C (LMFP-550),,,0.7,0.3,Unspecified,0,,,4.97,"Co-precipitation of MnSO4.H2O and FeSO4.7H2O (Fe:Mn = 3:7) with NH4H2PO4 (metal:phosphate 3:2) pumped simultaneously into a four-neck flask under nitrogen, ammonia added until pH 6.5, 20 min further reaction under vigorous stirring to give an olive-green slurry; the co-precipitated precursor (CP) plus H3PO4, LiOH.H2O and glucose (16 wt% of LMFP) ball-milled 2 h in deionized water, spray-dried into ~3 um spheres, then calcined 10 h under nitrogen",550.0,10.0,,,,,,,,,,,,,"Type IV nitrogen isotherm with H3 hysteresis (mesoporous). BET specific surface area 29.31 m2/g, pore volume 0.265 cm3/g at p/p0 = 0.99, average BJH pore diameter 36.58 nm. Carbon content 4.97 wt%.",,Fig. 6a; Section 3.1,157.1209,2.0,1.0,0.0,0.6109,170.58,LITERATURE_REPORTED
P40_Sample_19,P40,Facile synthesis of micro-spherical LiMn0.7Fe0.3PO4/C cathodes with advanced cycle life and rate performance for lithium-ion battery,10.1016/j.ceramint.2016.12.025,2017,UNVERIFIED_PDF_NOT_FOUND,LiMn0.7Fe0.3PO4/C (LMFP-600),,,0.7,0.3,Unspecified,0,,,4.65,"Co-precipitation of MnSO4.H2O and FeSO4.7H2O (Fe:Mn = 3:7) with NH4H2PO4 (metal:phosphate 3:2) pumped simultaneously into a four-neck flask under nitrogen, ammonia added until pH 6.5, 20 min further reaction under vigorous stirring to give an olive-green slurry; the co-precipitated precursor (CP) plus H3PO4, LiOH.H2O and glucose (16 wt% of LMFP) ball-milled 2 h in deionized water, spray-dried into ~3 um spheres, then calcined 10 h under nitrogen",600.0,10.0,,,,,,,,,,,,,"Type IV isotherm with H3 hysteresis. BET surface area 31.11 m2/g, pore volume 0.285 cm3/g, average BJH pore diameter 36.82 nm. TEM: ~3 um secondary spheres, porous interior from glucose pyrolysis, 2-3 nm carbon coating, lattice fringes d = 0.443 nm (110) and 0.389 nm (021) of LiMnPO4 (PDF#77-0178). ICP-AES composition Li 1, Fe 0.335, Mn 0.653, P 0.974 versus the aimed Li 1, Fe 0.3, Mn 0.7, P 1. EDS mapping confirms homogeneous Fe and Mn distribution.",,Fig. 6b; Fig. 5; Table 1; Section 3.1,157.1209,2.0,1.0,0.0,0.6109,170.58,LITERATURE_REPORTED
P40_Sample_20,P40,Facile synthesis of micro-spherical LiMn0.7Fe0.3PO4/C cathodes with advanced cycle life and rate performance for lithium-ion battery,10.1016/j.ceramint.2016.12.025,2017,UNVERIFIED_PDF_NOT_FOUND,LiMn0.7Fe0.3PO4/C (LMFP-650),,,0.7,0.3,Unspecified,0,,,4.06,"Co-precipitation of MnSO4.H2O and FeSO4.7H2O (Fe:Mn = 3:7) with NH4H2PO4 (metal:phosphate 3:2) pumped simultaneously into a four-neck flask under nitrogen, ammonia added until pH 6.5, 20 min further reaction under vigorous stirring to give an olive-green slurry; the co-precipitated precursor (CP) plus H3PO4, LiOH.H2O and glucose (16 wt% of LMFP) ball-milled 2 h in deionized water, spray-dried into ~3 um spheres, then calcined 10 h under nitrogen",650.0,10.0,,,,,,,,,,,,,"Type IV isotherm with H3 hysteresis. BET surface area 37.58 m2/g (the largest of the series), pore volume 0.232 cm3/g, average BJH pore diameter 24.74 nm. Carbon content 4.06 wt%.",,Fig. 6c; Section 3.1,157.1209,2.0,1.0,0.0,0.6109,170.58,LITERATURE_REPORTED
P40_Sample_21,P40,Facile synthesis of micro-spherical LiMn0.7Fe0.3PO4/C cathodes with advanced cycle life and rate performance for lithium-ion battery,10.1016/j.ceramint.2016.12.025,2017,UNVERIFIED_PDF_NOT_FOUND,LiMn0.7Fe0.3PO4/C (LMFP-700),,,0.7,0.3,Unspecified,0,,,2.52,"Co-precipitation of MnSO4.H2O and FeSO4.7H2O (Fe:Mn = 3:7) with NH4H2PO4 (metal:phosphate 3:2) pumped simultaneously into a four-neck flask under nitrogen, ammonia added until pH 6.5, 20 min further reaction under vigorous stirring to give an olive-green slurry; the co-precipitated precursor (CP) plus H3PO4, LiOH.H2O and glucose (16 wt% of LMFP) ball-milled 2 h in deionized water, spray-dried into ~3 um spheres, then calcined 10 h under nitrogen",700.0,10.0,,,,,,,,,,,,,"Type IV isotherm with H3 hysteresis. BET surface area 35.50 m2/g, pore volume 0.206 cm3/g, average BJH pore diameter 23.24 nm. Carbon content falls to 2.52 wt% and primary crystallites grow to ~120 nm, showing that higher calcination temperature means more carbon loss and larger grains.",,Fig. 6d; Fig. 3d; Section 3.1,157.1209,2.0,1.0,0.0,0.6109,170.58,LITERATURE_REPORTED
P40_Sample_22,P40,Facile synthesis of micro-spherical LiMn0.7Fe0.3PO4/C cathodes with advanced cycle life and rate performance for lithium-ion battery,10.1016/j.ceramint.2016.12.025,2017,UNVERIFIED_PDF_NOT_FOUND,LiMn0.7Fe0.3PO4/C (LMFP-550),,,0.7,0.3,Unspecified,0,,,4.97,"Co-precipitation of MnSO4.H2O and FeSO4.7H2O (Fe:Mn = 3:7) with NH4H2PO4 (metal:phosphate 3:2) pumped simultaneously into a four-neck flask under nitrogen, ammonia added until pH 6.5, 20 min further reaction under vigorous stirring to give an olive-green slurry; the co-precipitated precursor (CP) plus H3PO4, LiOH.H2O and glucose (16 wt% of LMFP) ball-milled 2 h in deionized water, spray-dried into ~3 um spheres, then calcined 10 h under nitrogen",550.0,10.0,,,,,,,,,271.12,,7.8609e-15,,"EIS 100 kHz-0.01 Hz, 5 mV amplitude: ohmic resistance Rs = 2.88 ohm, charge-transfer resistance Rct = 271.12 ohm, Warburg slope 62.67; Li+ diffusion coefficient 7.8609e-15 cm2/s (lowest of the series).",,Table 2; Fig. 10a-b,157.1209,2.0,1.0,0.0,0.6109,170.58,LITERATURE_REPORTED
P40_Sample_23,P40,Facile synthesis of micro-spherical LiMn0.7Fe0.3PO4/C cathodes with advanced cycle life and rate performance for lithium-ion battery,10.1016/j.ceramint.2016.12.025,2017,UNVERIFIED_PDF_NOT_FOUND,LiMn0.7Fe0.3PO4/C (LMFP-600),,,0.7,0.3,Unspecified,0,,,4.65,"Co-precipitation of MnSO4.H2O and FeSO4.7H2O (Fe:Mn = 3:7) with NH4H2PO4 (metal:phosphate 3:2) pumped simultaneously into a four-neck flask under nitrogen, ammonia added until pH 6.5, 20 min further reaction under vigorous stirring to give an olive-green slurry; the co-precipitated precursor (CP) plus H3PO4, LiOH.H2O and glucose (16 wt% of LMFP) ball-milled 2 h in deionized water, spray-dried into ~3 um spheres, then calcined 10 h under nitrogen",600.0,10.0,,,,,,,,,76.24,,1.2154e-12,,"EIS: Rs = 4.16 ohm, Rct = 76.24 ohm (much the smallest of the four samples), Warburg slope 5.04; Li+ diffusion coefficient 1.2154e-12 cm2/s, the highest of the series, indicating the fastest Li+ diffusion and best electrode kinetics. CV after 100 cycles at 1 C (0.1 mV/s) gives redox couples at ~4.15/3.95 V (Mn3+/Mn2+) and ~3.57/3.47 V (Fe3+/Fe2+), with the highest peak current and smallest anodic-cathodic separation.",,Table 2; Fig. 10a-b,157.1209,2.0,1.0,0.0,0.6109,170.58,LITERATURE_REPORTED
P40_Sample_24,P40,Facile synthesis of micro-spherical LiMn0.7Fe0.3PO4/C cathodes with advanced cycle life and rate performance for lithium-ion battery,10.1016/j.ceramint.2016.12.025,2017,UNVERIFIED_PDF_NOT_FOUND,LiMn0.7Fe0.3PO4/C (LMFP-650),,,0.7,0.3,Unspecified,0,,,4.06,"Co-precipitation of MnSO4.H2O and FeSO4.7H2O (Fe:Mn = 3:7) with NH4H2PO4 (metal:phosphate 3:2) pumped simultaneously into a four-neck flask under nitrogen, ammonia added until pH 6.5, 20 min further reaction under vigorous stirring to give an olive-green slurry; the co-precipitated precursor (CP) plus H3PO4, LiOH.H2O and glucose (16 wt% of LMFP) ball-milled 2 h in deionized water, spray-dried into ~3 um spheres, then calcined 10 h under nitrogen",650.0,10.0,,,,,,,,,134.57,,2.4656e-13,,"EIS: Rs = 3.43 ohm, Rct = 134.57 ohm, Warburg slope 11.19; Li+ diffusion coefficient 2.4656e-13 cm2/s. Rct first decreases then increases with calcination temperature.",,Table 2; Fig. 10a-b,157.1209,2.0,1.0,0.0,0.6109,170.58,LITERATURE_REPORTED
P40_Sample_25,P40,Facile synthesis of micro-spherical LiMn0.7Fe0.3PO4/C cathodes with advanced cycle life and rate performance for lithium-ion battery,10.1016/j.ceramint.2016.12.025,2017,UNVERIFIED_PDF_NOT_FOUND,LiMn0.7Fe0.3PO4/C (LMFP-700),,,0.7,0.3,Unspecified,0,,,2.52,"Co-precipitation of MnSO4.H2O and FeSO4.7H2O (Fe:Mn = 3:7) with NH4H2PO4 (metal:phosphate 3:2) pumped simultaneously into a four-neck flask under nitrogen, ammonia added until pH 6.5, 20 min further reaction under vigorous stirring to give an olive-green slurry; the co-precipitated precursor (CP) plus H3PO4, LiOH.H2O and glucose (16 wt% of LMFP) ball-milled 2 h in deionized water, spray-dried into ~3 um spheres, then calcined 10 h under nitrogen",700.0,10.0,,,,,,,,,489.33,,2.923e-14,,"EIS: Rs = 2.67 ohm, Rct = 489.33 ohm (the largest of the series), Warburg slope 32.50; Li+ diffusion coefficient 2.9230e-14 cm2/s. CV after 100 cycles shows weak Fe3+/Fe2+ peaks and barely observable Mn3+/Mn2+ peaks, indicating poor electrochemical activity.",,"Table 2; Fig. 10a-b, Fig. 9",157.1209,2.0,1.0,0.0,0.6109,170.58,LITERATURE_REPORTED
P40_Sample_26,P40,Facile synthesis of micro-spherical LiMn0.7Fe0.3PO4/C cathodes with advanced cycle life and rate performance for lithium-ion battery,10.1016/j.ceramint.2016.12.025,2017,UNVERIFIED_PDF_NOT_FOUND,Co-precipitated Mn/Fe phosphate precursor (CP),,,0.7,0.3,Unspecified,0,,,,"Co-precipitation of MnSO4.H2O and FeSO4.7H2O (Fe:Mn 3:7) with NH4H2PO4 at metal:phosphate 3:2 under N2, ammonia to pH 6.5, 20 min stirring",,,,,,,,,,,,,,,Olive-green slurry obtained after filtering and washing several times with deionized water. Serves as the starting material for the spray-dried precursor.,,"Fig. 2a, Fig. 3 p1-p1'",157.1209,2.0,1.0,0.0,0.6109,170.58,LITERATURE_REPORTED
P40_Sample_27,P40,Facile synthesis of micro-spherical LiMn0.7Fe0.3PO4/C cathodes with advanced cycle life and rate performance for lithium-ion battery,10.1016/j.ceramint.2016.12.025,2017,UNVERIFIED_PDF_NOT_FOUND,Spray-dried precursor (SP) of LiMn0.7Fe0.3PO4/C,,,0.7,0.3,Unspecified,0,,,,CP + H3PO4 + LiOH.H2O + glucose (16 wt% of LMFP) ball-milled 2 h in deionized water then spray-dried,,,,,,,,,,,,,,,"TG/DSC (30-800 C, 10 C/min, N2): weight loss and small endotherm below 100 C from physical water; 100-200 C from structural water; continuous weight loss and broad exotherm 250-550 C from reactant combination, so LMFP formation occurs mainly around 450-500 C; a weak weight loss and broad endotherm at 750 C indicates decomposition of the generated LMFP. This set the 550-700 C calcination window.",,Fig. 1; Fig. 3 p2-p2'',157.1209,2.0,1.0,0.0,0.6109,170.58,LITERATURE_REPORTED
P41_Sample_1,P41,Heat-rate-controlled hydrothermal crystallization of high-performance LiMn0.7Fe0.3PO4 cathode material for lithium-ion batteries,10.1016/j.ceramint.2019.10.250,2020,UNVERIFIED_PDF_NOT_FOUND,LiMn0.7Fe0.3PO4/C (LMFP/C-3 C/min),,,0.7,0.3,Unspecified,0,,,3.32,"Organic-free hydrothermal synthesis in a 5 L stainless-steel autoclave: H3PO4 dropped into LiOH solution then the premixed MnSO4/FeSO4 solution added under N2 at final molar ratio (Fe+Mn):P:Li = 1:1:3; heated from 25 C to 160 C at 3 C/min and held 3 h; precipitate filtered, washed, dried 120 C 12 h, calcined 700 C 1 h under N2; then mixed with 20 wt% glucose and calcined 550 C 4 h under N2 for carbon coating",700.0,1.0,,128.3,,,,,,,,,,,"Discharge capacity 128.3 mAh/g at 0.1 C (2.5-4.5 V vs Li/Li+, 25 C). Two characteristic plateaus at 4.10 V (Mn3+/Mn2+) and 3.45 V (Fe3+/Fe2+). The slow heating rate prolongs the dissolving span and gives a slow crystallization process, producing large plate-like particles with serious Li/Fe dislocation. 1 C = 170 mAh/g.",,Fig. 5a; Section 3.4,157.1209,2.0,1.0,0.0,0.6109,170.58,LITERATURE_REPORTED
P41_Sample_2,P41,Heat-rate-controlled hydrothermal crystallization of high-performance LiMn0.7Fe0.3PO4 cathode material for lithium-ion batteries,10.1016/j.ceramint.2019.10.250,2020,UNVERIFIED_PDF_NOT_FOUND,LiMn0.7Fe0.3PO4/C (LMFP/C-5 C/min),,,0.7,0.3,Unspecified,0,,,3.57,"Organic-free hydrothermal synthesis in a 5 L stainless-steel autoclave: H3PO4 dropped into LiOH solution then the premixed MnSO4/FeSO4 solution added under N2 at final molar ratio (Fe+Mn):P:Li = 1:1:3; heated from 25 C to 160 C at 5 C/min and held 3 h; precipitate filtered, washed, dried 120 C 12 h, calcined 700 C 1 h under N2; then mixed with 20 wt% glucose and calcined 550 C 4 h under N2 for carbon coating",700.0,1.0,,166.5,,,,,,,,,,,"Discharge capacity 166.5 mAh/g at 0.1 C - the optimal heating rate. Elevated heating rate raises the critical dissolved temperature, giving high supersaturation, fast crystallization kinetics and small, narrowly distributed particles. 1 C = 170 mAh/g.",,Fig. 5a; Abstract,157.1209,2.0,1.0,0.0,0.6109,170.58,LITERATURE_REPORTED
P41_Sample_3,P41,Heat-rate-controlled hydrothermal crystallization of high-performance LiMn0.7Fe0.3PO4 cathode material for lithium-ion batteries,10.1016/j.ceramint.2019.10.250,2020,UNVERIFIED_PDF_NOT_FOUND,LiMn0.7Fe0.3PO4/C (LMFP/C-6.5 C/min),,,0.7,0.3,Unspecified,0,,,3.61,"Organic-free hydrothermal synthesis in a 5 L stainless-steel autoclave: H3PO4 dropped into LiOH solution then the premixed MnSO4/FeSO4 solution added under N2 at final molar ratio (Fe+Mn):P:Li = 1:1:3; heated from 25 C to 160 C at 6.5 C/min and held 3 h; precipitate filtered, washed, dried 120 C 12 h, calcined 700 C 1 h under N2; then mixed with 20 wt% glucose and calcined 550 C 4 h under N2 for carbon coating",700.0,1.0,,152.9,,,,,,,,,,,"Discharge capacity 152.9 mAh/g at 0.1 C, slightly lower than the 5 C/min sample; ascribed to sluggish reaction kinetics from its stretched b axis and agglomerated structure.",,Fig. 5a; Section 3.4,157.1209,2.0,1.0,0.0,0.6109,170.58,LITERATURE_REPORTED
P41_Sample_4,P41,Heat-rate-controlled hydrothermal crystallization of high-performance LiMn0.7Fe0.3PO4 cathode material for lithium-ion batteries,10.1016/j.ceramint.2019.10.250,2020,UNVERIFIED_PDF_NOT_FOUND,LiMn0.7Fe0.3PO4/C (LMFP/C-5 C/min),,,0.7,0.3,Unspecified,0,,,3.57,"Organic-free hydrothermal synthesis in a 5 L stainless-steel autoclave: H3PO4 dropped into LiOH solution then the premixed MnSO4/FeSO4 solution added under N2 at final molar ratio (Fe+Mn):P:Li = 1:1:3; heated from 25 C to 160 C at 5 C/min and held 3 h; precipitate filtered, washed, dried 120 C 12 h, calcined 700 C 1 h under N2; then mixed with 20 wt% glucose and calcined 550 C 4 h under N2 for carbon coating",700.0,1.0,,,,,,,,,,,,,"Discharge capacity 87.3 mAh/g at the high rate of 10 C, much larger than the uncoated LiMn0.7Fe0.3PO4 (Fig. S5) and necessary for commercial power-battery use. Rates surveyed in Fig. 5b were 0.1 C, 1 C, 5 C, 10 C and back to 0.1 C; only the 0.1 C and 10 C values are given numerically.",,Fig. 5b; Abstract,157.1209,2.0,1.0,0.0,0.6109,170.58,LITERATURE_REPORTED
P41_Sample_5,P41,Heat-rate-controlled hydrothermal crystallization of high-performance LiMn0.7Fe0.3PO4 cathode material for lithium-ion batteries,10.1016/j.ceramint.2019.10.250,2020,UNVERIFIED_PDF_NOT_FOUND,LiMn0.7Fe0.3PO4/C (LMFP/C-5 C/min),,,0.7,0.3,Unspecified,0,,,3.57,"Organic-free hydrothermal synthesis in a 5 L stainless-steel autoclave: H3PO4 dropped into LiOH solution then the premixed MnSO4/FeSO4 solution added under N2 at final molar ratio (Fe+Mn):P:Li = 1:1:3; heated from 25 C to 160 C at 5 C/min and held 3 h; precipitate filtered, washed, dried 120 C 12 h, calcined 700 C 1 h under N2; then mixed with 20 wt% glucose and calcined 550 C 4 h under N2 for carbon coating",700.0,1.0,,,,,,,600,,,,,,"Long-cycling at 5 C: excellent capacity retention maintained over 600 cycles with coulombic efficiency of approximately 99-100% throughout. Attributed to the decreased lattice volume, smaller particle size and relatively larger surface area. No numerical retention percentage is quoted.",,Fig. 5c,157.1209,2.0,1.0,0.0,0.6109,170.58,LITERATURE_REPORTED
P41_Sample_6,P41,Heat-rate-controlled hydrothermal crystallization of high-performance LiMn0.7Fe0.3PO4 cathode material for lithium-ion batteries,10.1016/j.ceramint.2019.10.250,2020,UNVERIFIED_PDF_NOT_FOUND,LiMn0.7Fe0.3PO4/C (LMFP/C-3 C/min),,,0.7,0.3,Unspecified,0,,,3.32,"Organic-free hydrothermal synthesis in a 5 L stainless-steel autoclave: H3PO4 dropped into LiOH solution then the premixed MnSO4/FeSO4 solution added under N2 at final molar ratio (Fe+Mn):P:Li = 1:1:3; heated from 25 C to 160 C at 3 C/min and held 3 h; precipitate filtered, washed, dried 120 C 12 h, calcined 700 C 1 h under N2; then mixed with 20 wt% glucose and calcined 550 C 4 h under N2 for carbon coating",700.0,1.0,,,,,,,600,,,,,,Long-cycling at 5 C over 600 cycles; the lowest capacity and the steepest fade of the three samples in Fig. 5c. No numerical retention percentage is quoted.,,Fig. 5c,157.1209,2.0,1.0,0.0,0.6109,170.58,LITERATURE_REPORTED
P41_Sample_7,P41,Heat-rate-controlled hydrothermal crystallization of high-performance LiMn0.7Fe0.3PO4 cathode material for lithium-ion batteries,10.1016/j.ceramint.2019.10.250,2020,UNVERIFIED_PDF_NOT_FOUND,LiMn0.7Fe0.3PO4/C (LMFP/C-6.5 C/min),,,0.7,0.3,Unspecified,0,,,3.61,"Organic-free hydrothermal synthesis in a 5 L stainless-steel autoclave: H3PO4 dropped into LiOH solution then the premixed MnSO4/FeSO4 solution added under N2 at final molar ratio (Fe+Mn):P:Li = 1:1:3; heated from 25 C to 160 C at 6.5 C/min and held 3 h; precipitate filtered, washed, dried 120 C 12 h, calcined 700 C 1 h under N2; then mixed with 20 wt% glucose and calcined 550 C 4 h under N2 for carbon coating",700.0,1.0,,,,,,,600,,,,,,Long-cycling at 5 C over 600 cycles; capacity lies between the 3 C/min and 5 C/min samples. No numerical retention percentage is quoted.,,Fig. 5c,157.1209,2.0,1.0,0.0,0.6109,170.58,LITERATURE_REPORTED
P41_Sample_8,P41,Heat-rate-controlled hydrothermal crystallization of high-performance LiMn0.7Fe0.3PO4 cathode material for lithium-ion batteries,10.1016/j.ceramint.2019.10.250,2020,UNVERIFIED_PDF_NOT_FOUND,LiMn0.7Fe0.3PO4/C (LMFP/C-3 C/min),,,0.7,0.3,Unspecified,0,,,3.32,"Organic-free hydrothermal synthesis in a 5 L stainless-steel autoclave: H3PO4 dropped into LiOH solution then the premixed MnSO4/FeSO4 solution added under N2 at final molar ratio (Fe+Mn):P:Li = 1:1:3; heated from 25 C to 160 C at 3 C/min and held 3 h; precipitate filtered, washed, dried 120 C 12 h, calcined 700 C 1 h under N2; then mixed with 20 wt% glucose and calcined 550 C 4 h under N2 for carbon coating",700.0,1.0,,,,,,,,,,,,,"Rietveld refinement (EXPGUI): a = 10.4306 A, b = 6.0481 A, c = 4.7249 A, V = 298.07 A^3; Rwp = 2.21%, Rp = 1.69%, chi2 = 1.626. Largest cell volume of the series and the shortest b axis.",,Table 2; Fig. 3a-b,157.1209,2.0,1.0,0.0,0.6109,170.58,LITERATURE_REPORTED
P41_Sample_9,P41,Heat-rate-controlled hydrothermal crystallization of high-performance LiMn0.7Fe0.3PO4 cathode material for lithium-ion batteries,10.1016/j.ceramint.2019.10.250,2020,UNVERIFIED_PDF_NOT_FOUND,LiMn0.7Fe0.3PO4/C (LMFP/C-5 C/min),,,0.7,0.3,Unspecified,0,,,3.57,"Organic-free hydrothermal synthesis in a 5 L stainless-steel autoclave: H3PO4 dropped into LiOH solution then the premixed MnSO4/FeSO4 solution added under N2 at final molar ratio (Fe+Mn):P:Li = 1:1:3; heated from 25 C to 160 C at 5 C/min and held 3 h; precipitate filtered, washed, dried 120 C 12 h, calcined 700 C 1 h under N2; then mixed with 20 wt% glucose and calcined 550 C 4 h under N2 for carbon coating",700.0,1.0,,,,,,,,,,,,,"Rietveld refinement: a = 10.3907 A, b = 6.0577 A, c = 4.7128 A, V = 296.64 A^3; Rwp = 2.19%, Rp = 1.70%, chi2 = 1.734. Both a and c shrink while b stretches as the heating rate rises; the reduced cell volume means shorter average Mn/Fe-O bonds, lowering the ionicity of the Mn-O bond and accelerating polaron hopping.",,Table 2; Fig. 3a-b,157.1209,2.0,1.0,0.0,0.6109,170.58,LITERATURE_REPORTED
P41_Sample_10,P41,Heat-rate-controlled hydrothermal crystallization of high-performance LiMn0.7Fe0.3PO4 cathode material for lithium-ion batteries,10.1016/j.ceramint.2019.10.250,2020,UNVERIFIED_PDF_NOT_FOUND,LiMn0.7Fe0.3PO4/C (LMFP/C-6.5 C/min),,,0.7,0.3,Unspecified,0,,,3.61,"Organic-free hydrothermal synthesis in a 5 L stainless-steel autoclave: H3PO4 dropped into LiOH solution then the premixed MnSO4/FeSO4 solution added under N2 at final molar ratio (Fe+Mn):P:Li = 1:1:3; heated from 25 C to 160 C at 6.5 C/min and held 3 h; precipitate filtered, washed, dried 120 C 12 h, calcined 700 C 1 h under N2; then mixed with 20 wt% glucose and calcined 550 C 4 h under N2 for carbon coating",700.0,1.0,,,,,,,,,,,,,"Rietveld refinement: a = 10.3723 A, b = 6.0680 A, c = 4.7105 A, V = 296.47 A^3; Rwp = 2.20%, Rp = 1.71%, chi2 = 1.741. Differences from the 5 C/min sample are negligible, suggesting an upper limit to the useful heating rate; the further stretched b axis impedes Li+ transport along the 1D b-axis channel.",,Table 2; Fig. 3a-b,157.1209,2.0,1.0,0.0,0.6109,170.58,LITERATURE_REPORTED
P41_Sample_11,P41,Heat-rate-controlled hydrothermal crystallization of high-performance LiMn0.7Fe0.3PO4 cathode material for lithium-ion batteries,10.1016/j.ceramint.2019.10.250,2020,UNVERIFIED_PDF_NOT_FOUND,LiMn0.7Fe0.3PO4/C (LMFP/C-3 C/min),,,0.7,0.3,Unspecified,0,,,3.32,"Organic-free hydrothermal synthesis in a 5 L stainless-steel autoclave: H3PO4 dropped into LiOH solution then the premixed MnSO4/FeSO4 solution added under N2 at final molar ratio (Fe+Mn):P:Li = 1:1:3; heated from 25 C to 160 C at 3 C/min and held 3 h; precipitate filtered, washed, dried 120 C 12 h, calcined 700 C 1 h under N2; then mixed with 20 wt% glucose and calcined 550 C 4 h under N2 for carbon coating",700.0,1.0,,,,,,,,,,,,,"Scherrer mean crystal size 77.26 nm; BET specific surface area 9.93 m2/g. XRF Mn/Fe ratio 70.42/29.58. XRD (020) intensity ratios I(020)/I(111) = 0.269, I(020)/I(121) = 0.252, I(020)/I(131) = 0.209.",,Table 1,157.1209,2.0,1.0,0.0,0.6109,170.58,LITERATURE_REPORTED
P41_Sample_12,P41,Heat-rate-controlled hydrothermal crystallization of high-performance LiMn0.7Fe0.3PO4 cathode material for lithium-ion batteries,10.1016/j.ceramint.2019.10.250,2020,UNVERIFIED_PDF_NOT_FOUND,LiMn0.7Fe0.3PO4/C (LMFP/C-5 C/min),,,0.7,0.3,Unspecified,0,,,3.57,"Organic-free hydrothermal synthesis in a 5 L stainless-steel autoclave: H3PO4 dropped into LiOH solution then the premixed MnSO4/FeSO4 solution added under N2 at final molar ratio (Fe+Mn):P:Li = 1:1:3; heated from 25 C to 160 C at 5 C/min and held 3 h; precipitate filtered, washed, dried 120 C 12 h, calcined 700 C 1 h under N2; then mixed with 20 wt% glucose and calcined 550 C 4 h under N2 for carbon coating",700.0,1.0,,,,,,,,,,,,,"Scherrer mean crystal size 70.48 nm; BET specific surface area 14.92 m2/g, the largest of the series owing to small particle size and good dispersion. XRF Mn/Fe ratio 70.37/29.63. Intensity ratios I(020)/I(111) = 0.305, I(020)/I(121) = 0.293, I(020)/I(131) = 0.248 - more crystal faces exposed at higher heating rate.",,Table 1,157.1209,2.0,1.0,0.0,0.6109,170.58,LITERATURE_REPORTED
P41_Sample_13,P41,Heat-rate-controlled hydrothermal crystallization of high-performance LiMn0.7Fe0.3PO4 cathode material for lithium-ion batteries,10.1016/j.ceramint.2019.10.250,2020,UNVERIFIED_PDF_NOT_FOUND,LiMn0.7Fe0.3PO4/C (LMFP/C-6.5 C/min),,,0.7,0.3,Unspecified,0,,,3.61,"Organic-free hydrothermal synthesis in a 5 L stainless-steel autoclave: H3PO4 dropped into LiOH solution then the premixed MnSO4/FeSO4 solution added under N2 at final molar ratio (Fe+Mn):P:Li = 1:1:3; heated from 25 C to 160 C at 6.5 C/min and held 3 h; precipitate filtered, washed, dried 120 C 12 h, calcined 700 C 1 h under N2; then mixed with 20 wt% glucose and calcined 550 C 4 h under N2 for carbon coating",700.0,1.0,,,,,,,,,,,,,"Scherrer mean crystal size 67.79 nm (smallest, descending trend with heating rate); BET specific surface area 13.91 m2/g. XRF Mn/Fe ratio 70.35/29.65. Intensity ratios I(020)/I(111) = 0.313, I(020)/I(121) = 0.307, I(020)/I(131) = 0.259.",,Table 1,157.1209,2.0,1.0,0.0,0.6109,170.58,LITERATURE_REPORTED
P41_Sample_14,P41,Heat-rate-controlled hydrothermal crystallization of high-performance LiMn0.7Fe0.3PO4 cathode material for lithium-ion batteries,10.1016/j.ceramint.2019.10.250,2020,UNVERIFIED_PDF_NOT_FOUND,LiMn0.7Fe0.3PO4/C (LMFP/C-3 C/min),,,0.7,0.3,Unspecified,0,,,3.32,"Organic-free hydrothermal synthesis in a 5 L stainless-steel autoclave: H3PO4 dropped into LiOH solution then the premixed MnSO4/FeSO4 solution added under N2 at final molar ratio (Fe+Mn):P:Li = 1:1:3; heated from 25 C to 160 C at 3 C/min and held 3 h; precipitate filtered, washed, dried 120 C 12 h, calcined 700 C 1 h under N2; then mixed with 20 wt% glucose and calcined 550 C 4 h under N2 for carbon coating",700.0,1.0,,,,,,,,,219.71,,9.98e-15,,"Carbon content 3.32 wt% (TGA); electronic conductivity 2.62e-2 S/cm (four-point probe on a 10 mm x 1.2 mm compacted column at 25 C, averaged over three measurements); Rs = 1.47 ohm, Rct = 219.71 ohm (ZView 2 fit), Li+ diffusion coefficient 9.98e-15 cm2/s, Warburg slope 53.68. Li+ concentration taken as 0.00228 mol/cm3.",,Table 3; Fig. 7a-b,157.1209,2.0,1.0,0.0,0.6109,170.58,LITERATURE_REPORTED
P41_Sample_15,P41,Heat-rate-controlled hydrothermal crystallization of high-performance LiMn0.7Fe0.3PO4 cathode material for lithium-ion batteries,10.1016/j.ceramint.2019.10.250,2020,UNVERIFIED_PDF_NOT_FOUND,LiMn0.7Fe0.3PO4/C (LMFP/C-5 C/min),,,0.7,0.3,Unspecified,0,,,3.57,"Organic-free hydrothermal synthesis in a 5 L stainless-steel autoclave: H3PO4 dropped into LiOH solution then the premixed MnSO4/FeSO4 solution added under N2 at final molar ratio (Fe+Mn):P:Li = 1:1:3; heated from 25 C to 160 C at 5 C/min and held 3 h; precipitate filtered, washed, dried 120 C 12 h, calcined 700 C 1 h under N2; then mixed with 20 wt% glucose and calcined 550 C 4 h under N2 for carbon coating",700.0,1.0,,,,,,,,,84.18,,3.02e-14,,"Carbon content 3.57 wt%; electronic conductivity 2.75e-2 S/cm; Rs = 1.73 ohm, Rct = 84.18 ohm - markedly the lowest, indicating good charge-transfer kinetics; Li+ diffusion coefficient 3.02e-14 cm2/s, the largest of the series, Warburg slope 30.86.",,Table 3; Fig. 7a-b,157.1209,2.0,1.0,0.0,0.6109,170.58,LITERATURE_REPORTED
P41_Sample_16,P41,Heat-rate-controlled hydrothermal crystallization of high-performance LiMn0.7Fe0.3PO4 cathode material for lithium-ion batteries,10.1016/j.ceramint.2019.10.250,2020,UNVERIFIED_PDF_NOT_FOUND,LiMn0.7Fe0.3PO4/C (LMFP/C-6.5 C/min),,,0.7,0.3,Unspecified,0,,,3.61,"Organic-free hydrothermal synthesis in a 5 L stainless-steel autoclave: H3PO4 dropped into LiOH solution then the premixed MnSO4/FeSO4 solution added under N2 at final molar ratio (Fe+Mn):P:Li = 1:1:3; heated from 25 C to 160 C at 6.5 C/min and held 3 h; precipitate filtered, washed, dried 120 C 12 h, calcined 700 C 1 h under N2; then mixed with 20 wt% glucose and calcined 550 C 4 h under N2 for carbon coating",700.0,1.0,,,,,,,,,120.53,,1.21e-14,,"Carbon content 3.61 wt%; electronic conductivity 2.69e-2 S/cm; Rs = 1.80 ohm, Rct = 120.53 ohm; Li+ diffusion coefficient 1.21e-14 cm2/s, Warburg slope 48.76.",,Table 3; Fig. 7a-b,157.1209,2.0,1.0,0.0,0.6109,170.58,LITERATURE_REPORTED
P41_Sample_17,P41,Heat-rate-controlled hydrothermal crystallization of high-performance LiMn0.7Fe0.3PO4 cathode material for lithium-ion batteries,10.1016/j.ceramint.2019.10.250,2020,UNVERIFIED_PDF_NOT_FOUND,LiMn0.7Fe0.3PO4/C (LMFP/C-3 C/min),,,0.7,0.3,Unspecified,0,,,3.32,"Organic-free hydrothermal synthesis in a 5 L stainless-steel autoclave: H3PO4 dropped into LiOH solution then the premixed MnSO4/FeSO4 solution added under N2 at final molar ratio (Fe+Mn):P:Li = 1:1:3; heated from 25 C to 160 C at 3 C/min and held 3 h; precipitate filtered, washed, dried 120 C 12 h, calcined 700 C 1 h under N2; then mixed with 20 wt% glucose and calcined 550 C 4 h under N2 for carbon coating",700.0,1.0,,,,,,,,,,,,,"First-cycle CV at 0.1 mV/s, 2.0-4.5 V vs Li+/Li: EpA = 3.67 V, EpB = 3.42 V, EpC = 4.28 V, EpD = 3.81 V; peak separations dEAB = 0.25 V (Fe3+/Fe2+) and dECD = 0.47 V (Mn3+/Mn2+). The Mn couple always shows the larger separation because that reaction is kinetically more difficult.",,Table 4; Fig. 6,157.1209,2.0,1.0,0.0,0.6109,170.58,LITERATURE_REPORTED
