Repository: Priyavarshini13/High-Entropy-LMFP-Designer

# High-Entropy Doped LMFP Formula & Materials Design Platform (HE-LMFP-Designer-AG)

A standalone, computational materials-design application for Lithium Manganese Iron Phosphate (LMFP) cathode materials with multi-element high-entropy cation doping.

---

## 1. Project Purpose & Scientific Scope

The **HE-LMFP Designer** provides a deterministic chemical formula design, site occupancy validation, and charge balancing platform for high-entropy and multi-element doped LMFP cathode compositions. 

Version 1 focuses on deterministic chemical formula generation, charge balance compensation, configurational entropy evaluation, material modification planning, and synthesis workflow structuring.

File: data/literature_reference.csv (part 6 of 26)
Sample_ID,Paper_ID,Paper_Title,DOI,Year,Source_PDF,Composition_Formula,Base_LMFP_Composition,Full_Doped_Composition,Mn_Ratio,Fe_Ratio,Dopant_Element,Dopant_Count,Dopant_Molar_Ratio,Dopant_x_per_fu,Carbon_wt_percent,Synthesis_Method,Calcination_Temp_1_C,Calcination_Time_1_h,Discharge_Capacity_0_05C_mAh_g,Discharge_Capacity_0_1C_mAh_g,Discharge_Capacity_1C_mAh_g,Discharge_Capacity_2C_mAh_g,Discharge_Capacity_5C_mAh_g,Initial_Coulombic_Efficiency_percent,Cycle_Life_cycles,Capacity_Retention_percent,EIS_R_ct_before_Ohm,EIS_R_ct_after_Ohm,Li_Diffusion_Coefficient_cm2_s,XRD_Phase_Purity,Remarks,Impurity_Phase_Identified,Evidence,Calculated_Molar_Mass,Calculated_Q_M2,Calculated_Li_Stoichiometry,Calculated_Li_Vacancy_delta,Calculated_S_config_over_R,Calculated_Theoretical_Capacity_Metric,Record_Classification
P41_Sample_18,P41,Heat-rate-controlled hydrothermal crystallization of high-performance LiMn0.7Fe0.3PO4 cathode material for lithium-ion batteries,10.1016/j.ceramint.2019.10.250,2020,UNVERIFIED_PDF_NOT_FOUND,LiMn0.7Fe0.3PO4/C (LMFP/C-5 C/min),,,0.7,0.3,Unspecified,0,,,3.57,"Organic-free hydrothermal synthesis in a 5 L stainless-steel autoclave: H3PO4 dropped into LiOH solution then the premixed MnSO4/FeSO4 solution added under N2 at final molar ratio (Fe+Mn):P:Li = 1:1:3; heated from 25 C to 160 C at 5 C/min and held 3 h; precipitate filtered, washed, dried 120 C 12 h, calcined 700 C 1 h under N2; then mixed with 20 wt% glucose and calcined 550 C 4 h under N2 for carbon coating",700.0,1.0,,,,,,,,,,,,,"CV at 0.1 mV/s: EpA = 3.61 V, EpB = 3.45 V, EpC = 4.22 V, EpD = 3.89 V; peak separations dEAB = 0.16 V and dECD = 0.33 V - the smallest of the series - together with the sharpest peaks and highest peak current, evidencing the best redox activity and Li-diffusion kinetics.",,Table 4; Fig. 6,157.1209,2.0,1.0,0.0,0.6109,170.58,LITERATURE_REPORTED
P41_Sample_19,P41,Heat-rate-controlled hydrothermal crystallization of high-performance LiMn0.7Fe0.3PO4 cathode material for lithium-ion batteries,10.1016/j.ceramint.2019.10.250,2020,UNVERIFIED_PDF_NOT_FOUND,LiMn0.7Fe0.3PO4/C (LMFP/C-6.5 C/min),,,0.7,0.3,Unspecified,0,,,3.61,"Organic-free hydrothermal synthesis in a 5 L stainless-steel autoclave: H3PO4 dropped into LiOH solution then the premixed MnSO4/FeSO4 solution added under N2 at final molar ratio (Fe+Mn):P:Li = 1:1:3; heated from 25 C to 160 C at 6.5 C/min and held 3 h; precipitate filtered, washed, dried 120 C 12 h, calcined 700 C 1 h under N2; then mixed with 20 wt% glucose and calcined 550 C 4 h under N2 for carbon coating",700.0,1.0,,,,,,,,,,,,,"CV at 0.1 mV/s: EpA = 3.63 V, EpB = 3.44 V, EpC = 4.24 V, EpD = 3.87 V; peak separations dEAB = 0.19 V and dECD = 0.37 V, slightly larger than at 5 C/min, showing that an over-quick heating rate is detrimental to reversibility.",,Table 4; Fig. 6,157.1209,2.0,1.0,0.0,0.6109,170.58,LITERATURE_REPORTED
P41_Sample_20,P41,Heat-rate-controlled hydrothermal crystallization of high-performance LiMn0.7Fe0.3PO4 cathode material for lithium-ion batteries,10.1016/j.ceramint.2019.10.250,2020,UNVERIFIED_PDF_NOT_FOUND,LiMn0.7Fe0.3PO4/C (LMFP/C-3 C/min),,,0.7,0.3,Unspecified,0,,,3.32,"Organic-free hydrothermal synthesis in a 5 L stainless-steel autoclave: H3PO4 dropped into LiOH solution then the premixed MnSO4/FeSO4 solution added under N2 at final molar ratio (Fe+Mn):P:Li = 1:1:3; heated from 25 C to 160 C at 3 C/min and held 3 h; precipitate filtered, washed, dried 120 C 12 h, calcined 700 C 1 h under N2; then mixed with 20 wt% glucose and calcined 550 C 4 h under N2 for carbon coating",700.0,1.0,,,,,,,,,,,,,Temperature curve monitored 100-160 C: precursor dissolved temperature range 110-127 C spanning about 7 min. FE-SEM shows plate-like particles of average length 454 nm; low dissolved temperature and long dissolved span cause slow crystallization and large particles.,,Fig. 4a-b,157.1209,2.0,1.0,0.0,0.6109,170.58,LITERATURE_REPORTED
P41_Sample_21,P41,Heat-rate-controlled hydrothermal crystallization of high-performance LiMn0.7Fe0.3PO4 cathode material for lithium-ion batteries,10.1016/j.ceramint.2019.10.250,2020,UNVERIFIED_PDF_NOT_FOUND,LiMn0.7Fe0.3PO4/C (LMFP/C-5 C/min),,,0.7,0.3,Unspecified,0,,,3.57,"Organic-free hydrothermal synthesis in a 5 L stainless-steel autoclave: H3PO4 dropped into LiOH solution then the premixed MnSO4/FeSO4 solution added under N2 at final molar ratio (Fe+Mn):P:Li = 1:1:3; heated from 25 C to 160 C at 5 C/min and held 3 h; precipitate filtered, washed, dried 120 C 12 h, calcined 700 C 1 h under N2; then mixed with 20 wt% glucose and calcined 550 C 4 h under N2 for carbon coating",700.0,1.0,,,,,,,,,,,,,"Dissolved temperature range rises to 115-135 C spanning about 3 min. FE-SEM shows cuboid-like particles with size reduced to 373 nm in length and narrow distribution, plus hollow structures resulting from the accelerated nucleation rate that benefit Li+ diffusion.",,"Fig. 4a, Fig. 4c",157.1209,2.0,1.0,0.0,0.6109,170.58,LITERATURE_REPORTED
P41_Sample_22,P41,Heat-rate-controlled hydrothermal crystallization of high-performance LiMn0.7Fe0.3PO4 cathode material for lithium-ion batteries,10.1016/j.ceramint.2019.10.250,2020,UNVERIFIED_PDF_NOT_FOUND,LiMn0.7Fe0.3PO4/C (LMFP/C-6.5 C/min),,,0.7,0.3,Unspecified,0,,,3.61,"Organic-free hydrothermal synthesis in a 5 L stainless-steel autoclave: H3PO4 dropped into LiOH solution then the premixed MnSO4/FeSO4 solution added under N2 at final molar ratio (Fe+Mn):P:Li = 1:1:3; heated from 25 C to 160 C at 6.5 C/min and held 3 h; precipitate filtered, washed, dried 120 C 12 h, calcined 700 C 1 h under N2; then mixed with 20 wt% glucose and calcined 550 C 4 h under N2 for carbon coating",700.0,1.0,,,,,,,,,,,,,"No endothermic peak is visible within the heating curve at 6.5 C/min, indicating an even higher critical dissolved temperature. Nanocrystals agglomerate together because fine crystallites with larger surface energy adsorb more readily; hollow structures are also detected.",,"Fig. 4a, Fig. 4d",157.1209,2.0,1.0,0.0,0.6109,170.58,LITERATURE_REPORTED
P41_Sample_23,P41,Heat-rate-controlled hydrothermal crystallization of high-performance LiMn0.7Fe0.3PO4 cathode material for lithium-ion batteries,10.1016/j.ceramint.2019.10.250,2020,UNVERIFIED_PDF_NOT_FOUND,Hydrothermal intermediate at 40 C (Li3PO4 + Fe3(PO4)2.8H2O + Mn3(PO4)2.7H2O),,,0.7,0.3,Unspecified,0,,,,"Intermediate collected during the hydrothermal temperature-rising period at a heating rate of 3 C/min, filtered and dried",,,,,,,,,,,,,,,"Li3PO4 precipitates first on mixing; Fe2+ and Mn2+ then combine with free PO4^3- to give Fe3(PO4)2.8H2O (Ksp = 1.0e-36 at 25 C) and Mn3(PO4)2.7H2O (Ksp = 6.13e-32), both less soluble than Li3PO4 (Ksp = 3.2e-9), which drives Li3PO4 dissolution and reprecipitation of the metal phosphates.",,Fig. 2 (P-40 C); Section 3.2,157.1209,2.0,1.0,0.0,0.6109,170.58,LITERATURE_REPORTED
P41_Sample_24,P41,Heat-rate-controlled hydrothermal crystallization of high-performance LiMn0.7Fe0.3PO4 cathode material for lithium-ion batteries,10.1016/j.ceramint.2019.10.250,2020,UNVERIFIED_PDF_NOT_FOUND,Hydrothermal intermediate at 80 C (Fe3(PO4)2.8H2O + Mn3(PO4)2.7H2O rich),,,0.7,0.3,Unspecified,0,,,,Intermediate collected at 80 C during hydrothermal heating at 3 C/min,,,,,,,,,,,,,,,"Large amounts of Mn3(PO4)2.7H2O and Fe3(PO4)2.8H2O crystals have formed. The 2theta = 8.2 deg Mn3(PO4)2.7H2O peak shifts left versus P-60 C, implying expanded interplanar spacing (Bragg relation) and an unstable structure that leads to eventual dissolution of Mn3(PO4)2.7H2O.",,Fig. 2 (P-80 C); Section 3.2,157.1209,2.0,1.0,0.0,0.6109,170.58,LITERATURE_REPORTED
P41_Sample_25,P41,Heat-rate-controlled hydrothermal crystallization of high-performance LiMn0.7Fe0.3PO4 cathode material for lithium-ion batteries,10.1016/j.ceramint.2019.10.250,2020,UNVERIFIED_PDF_NOT_FOUND,"Hydrothermal intermediate at 120 C ((Mn,Fe)3(PO4)2.xH2O + first LiMnPO4 nuclei)",,,0.7,0.3,Unspecified,0,,,,Intermediate collected at 120 C during hydrothermal heating at 3 C/min,,,,,,,,,,,,,,,"Mn3(PO4)2.7H2O peaks diminish markedly; free Mn2+ recombines with Fe2+ and PO4^3- to form M2(PO4)3.xH2O precipitates. Relatively weak LiMnPO4-type peaks appear at a temperature as low as 120 C - the hydrothermal formative temperature of LiMn0.7Fe0.3PO4, which is 10 C lower than that of LiFePO4 and can cause Li+/Fe2+ or Li+/Mn2+ dislocation.",,Fig. 2 (P-120 C); Section 3.2,157.1209,2.0,1.0,0.0,0.6109,170.58,LITERATURE_REPORTED
P41_Sample_26,P41,Heat-rate-controlled hydrothermal crystallization of high-performance LiMn0.7Fe0.3PO4 cathode material for lithium-ion batteries,10.1016/j.ceramint.2019.10.250,2020,UNVERIFIED_PDF_NOT_FOUND,LiMn0.7Fe0.3PO4 (uncoated hydrothermal product at 160 C),,,0.7,0.3,Unspecified,0,,,,Hydrothermal reaction completed at 160 C (3 C/min heating rate),,,,,,,,,,,,,,,"Above 140 C every reflection is attributed to LiMn0.7Fe0.3PO4. The synthesis is a three-step dissolution-precipitation process: precursor dissolution, nucleation and crystal growth. Slurry colour changes from light green (40 C) through deep green (130 C) to dark yellow (160 C).",,Fig. 2 (P-160 C); Section 3.2,157.1209,2.0,1.0,0.0,0.6109,170.58,LITERATURE_REPORTED
P42_Sample_1,P42,Highly efficient synthesis of nano LiMn0.90Fe0.10PO4/C composite via mechanochemical activation assisted calcination,10.1016/j.ceramint.2023.02.221,2023,UNVERIFIED_PDF_NOT_FOUND,LiMn0.90Fe0.10PO4/C (LMFP@0.5C),,,0.9,0.1,Unspecified,0,,,0.38,"Mechanochemical activation assisted carbothermal reduction: stoichiometric Mn powder, Fe powder, LiH2PO4 and Li2CO3 (5% Li excess) mixed with polyvinyl alcohol as carbon source, dispersed in ethanol/deionized water/acetic acid (1:1:0.5 by volume) and ball-milled 4 h at 400 rpm with tungsten-carbide balls (ball:powder 20:1); precursor dried 60 C 15 h then calcined 700 C 6 h in Ar at a 3 C/min ramp; 0.3 g PVA added per 0.1 mol of LiMn0.9Fe0.1PO4 precursor",700.0,6.0,,,,,,,,,,,,,"Carbon content 0.38 wt% by infrared C-S analyser (HW 2000), from 0.3 g PVA per 0.1 mol precursor. Strongest XRD diffraction intensity of the series. XPS C 1s can be resolved into a C-C peak at 285 eV plus a transition-metal-carbide peak (Li-C or Mn-C) between 283 and 284 eV, because the carbon coating is very thin and XPS detects the interfacial carbide formed between reduced carbon and transition metal.",,"Fig. 4, Fig. 5; Section 3",156.9395,2.0,1.0,0.0,0.3251,170.78,LITERATURE_REPORTED
P42_Sample_2,P42,Highly efficient synthesis of nano LiMn0.90Fe0.10PO4/C composite via mechanochemical activation assisted calcination,10.1016/j.ceramint.2023.02.221,2023,UNVERIFIED_PDF_NOT_FOUND,LiMn0.90Fe0.10PO4/C (LMFP@1C),,,0.9,0.1,Unspecified,0,,,0.92,"Mechanochemical activation assisted carbothermal reduction: stoichiometric Mn powder, Fe powder, LiH2PO4 and Li2CO3 (5% Li excess) mixed with polyvinyl alcohol as carbon source, dispersed in ethanol/deionized water/acetic acid (1:1:0.5 by volume) and ball-milled 4 h at 400 rpm with tungsten-carbide balls (ball:powder 20:1); precursor dried 60 C 15 h then calcined 700 C 6 h in Ar at a 3 C/min ramp; 0.6 g PVA added per 0.1 mol of LiMn0.9Fe0.1PO4 precursor",700.0,6.0,,,,,,,,,,,,,Carbon content 0.92 wt% from 0.6 g PVA per 0.1 mol precursor. Coarse particles 100-200 nm. Between 0.5 and 1 wt% carbon it is difficult to construct a continuous carbon conductive network among the particles.,,"Fig. 4, Fig. 5; Section 3",156.9395,2.0,1.0,0.0,0.3251,170.78,LITERATURE_REPORTED
P42_Sample_3,P42,Highly efficient synthesis of nano LiMn0.90Fe0.10PO4/C composite via mechanochemical activation assisted calcination,10.1016/j.ceramint.2023.02.221,2023,UNVERIFIED_PDF_NOT_FOUND,LiMn0.90Fe0.10PO4/C (LMFP@1.5C),,,0.9,0.1,Unspecified,0,,,1.53,"Mechanochemical activation assisted carbothermal reduction: stoichiometric Mn powder, Fe powder, LiH2PO4 and Li2CO3 (5% Li excess) mixed with polyvinyl alcohol as carbon source, dispersed in ethanol/deionized water/acetic acid (1:1:0.5 by volume) and ball-milled 4 h at 400 rpm with tungsten-carbide balls (ball:powder 20:1); precursor dried 60 C 15 h then calcined 700 C 6 h in Ar at a 3 C/min ramp; 1.0 g PVA added per 0.1 mol of LiMn0.9Fe0.1PO4 precursor",700.0,6.0,,,,,,,,,,,,,Carbon content 1.53 wt% from 1.0 g PVA per 0.1 mol precursor. From 1.5 to 3 wt% carbon the conductive network is gradually improved and particle size shrinks.,,"Fig. 4, Fig. 5; Section 3",156.9395,2.0,1.0,0.0,0.3251,170.78,LITERATURE_REPORTED
P42_Sample_4,P42,Highly efficient synthesis of nano LiMn0.90Fe0.10PO4/C composite via mechanochemical activation assisted calcination,10.1016/j.ceramint.2023.02.221,2023,UNVERIFIED_PDF_NOT_FOUND,LiMn0.90Fe0.10PO4/C (LMFP@2C),,,0.9,0.1,Unspecified,0,,,1.89,"Mechanochemical activation assisted carbothermal reduction: stoichiometric Mn powder, Fe powder, LiH2PO4 and Li2CO3 (5% Li excess) mixed with polyvinyl alcohol as carbon source, dispersed in ethanol/deionized water/acetic acid (1:1:0.5 by volume) and ball-milled 4 h at 400 rpm with tungsten-carbide balls (ball:powder 20:1); precursor dried 60 C 15 h then calcined 700 C 6 h in Ar at a 3 C/min ramp; 1.3 g PVA added per 0.1 mol of LiMn0.9Fe0.1PO4 precursor",700.0,6.0,,,,,,,,,,,,,Carbon content 1.89 wt% from 1.3 g PVA per 0.1 mol precursor.,,"Fig. 4, Fig. 5; Section 3",156.9395,2.0,1.0,0.0,0.3251,170.78,LITERATURE_REPORTED
P42_Sample_5,P42,Highly efficient synthesis of nano LiMn0.90Fe0.10PO4/C composite via mechanochemical activation assisted calcination,10.1016/j.ceramint.2023.02.221,2023,UNVERIFIED_PDF_NOT_FOUND,LiMn0.90Fe0.10PO4/C (LMFP@2.5C),,,0.9,0.1,Unspecified,0,,,2.45,"Mechanochemical activation assisted carbothermal reduction: stoichiometric Mn powder, Fe powder, LiH2PO4 and Li2CO3 (5% Li excess) mixed with polyvinyl alcohol as carbon source, dispersed in ethanol/deionized water/acetic acid (1:1:0.5 by volume) and ball-milled 4 h at 400 rpm with tungsten-carbide balls (ball:powder 20:1); precursor dried 60 C 15 h then calcined 700 C 6 h in Ar at a 3 C/min ramp; 1.6 g PVA added per 0.1 mol of LiMn0.9Fe0.1PO4 precursor",700.0,6.0,,,,,,,,,,,,,"Carbon content 2.45 wt% from 1.6 g PVA per 0.1 mol precursor - the optimum of the study. XRD peak intensity drops relative to the lower-carbon samples because amorphous PVA-derived carbon inhibits LMFP grain growth. HRTEM/SAED show a dense continuous nanocarbon film ~3 nm thick with clear lattice fringes beneath it. TEM-EDS line scans show O, Mn, Fe and P counts drop sharply beyond 40 nm while the C signal stays strong at 40-60 nm, evidencing free carbon films on the outer particle surface.",,"Fig. 4, Fig. 5, Fig. 6, Fig. 7; Section 3",156.9395,2.0,1.0,0.0,0.3251,170.78,LITERATURE_REPORTED
P42_Sample_6,P42,Highly efficient synthesis of nano LiMn0.90Fe0.10PO4/C composite via mechanochemical activation assisted calcination,10.1016/j.ceramint.2023.02.221,2023,UNVERIFIED_PDF_NOT_FOUND,LiMn0.90Fe0.10PO4/C (LMFP@3C),,,0.9,0.1,Unspecified,0,,,3.12,"Mechanochemical activation assisted carbothermal reduction: stoichiometric Mn powder, Fe powder, LiH2PO4 and Li2CO3 (5% Li excess) mixed with polyvinyl alcohol as carbon source, dispersed in ethanol/deionized water/acetic acid (1:1:0.5 by volume) and ball-milled 4 h at 400 rpm with tungsten-carbide balls (ball:powder 20:1); precursor dried 60 C 15 h then calcined 700 C 6 h in Ar at a 3 C/min ramp; 2.0 g PVA added per 0.1 mol of LiMn0.9Fe0.1PO4 precursor",700.0,6.0,,,,,,,,,,,,,"Carbon content 3.12 wt% from 2.0 g PVA per 0.1 mol precursor. Requires roughly 30% of the total mixture weight as PVA, which inhibits mass transformation during calcination and produces heterophase, so it is not conducive to capacity improvement.",,"Fig. 4, Fig. 5; Section 3",156.9395,2.0,1.0,0.0,0.3251,170.78,LITERATURE_REPORTED
P42_Sample_7,P42,Highly efficient synthesis of nano LiMn0.90Fe0.10PO4/C composite via mechanochemical activation assisted calcination,10.1016/j.ceramint.2023.02.221,2023,UNVERIFIED_PDF_NOT_FOUND,LiMn0.90Fe0.10PO4/C (LMFP@0.5C),,,0.9,0.1,Unspecified,0,,,0.38,"Mechanochemical activation assisted carbothermal reduction: stoichiometric Mn powder, Fe powder, LiH2PO4 and Li2CO3 (5% Li excess) mixed with polyvinyl alcohol as carbon source, dispersed in ethanol/deionized water/acetic acid (1:1:0.5 by volume) and ball-milled 4 h at 400 rpm with tungsten-carbide balls (ball:powder 20:1); precursor dried 60 C 15 h then calcined 700 C 6 h in Ar at a 3 C/min ramp; 0.3 g PVA added per 0.1 mol of LiMn0.9Fe0.1PO4 precursor",700.0,6.0,,119.9,,,,,,,,,,,"Discharge specific capacity 119.9 mAh/g at 0.1 C (2.5-4.5 V, 25 C, CC-CV charge held at 4.5 V). Lowest of the series - too little carbon to build a continuous conductive network. 1 C = 170 mAh/g.",,Fig. 9a; Section 3,156.9395,2.0,1.0,0.0,0.3251,170.78,LITERATURE_REPORTED
P42_Sample_8,P42,Highly efficient synthesis of nano LiMn0.90Fe0.10PO4/C composite via mechanochemical activation assisted calcination,10.1016/j.ceramint.2023.02.221,2023,UNVERIFIED_PDF_NOT_FOUND,LiMn0.90Fe0.10PO4/C (LMFP@2.5C),,,0.9,0.1,Unspecified,0,,,2.45,"Mechanochemical activation assisted carbothermal reduction: stoichiometric Mn powder, Fe powder, LiH2PO4 and Li2CO3 (5% Li excess) mixed with polyvinyl alcohol as carbon source, dispersed in ethanol/deionized water/acetic acid (1:1:0.5 by volume) and ball-milled 4 h at 400 rpm with tungsten-carbide balls (ball:powder 20:1); precursor dried 60 C 15 h then calcined 700 C 6 h in Ar at a 3 C/min ramp; 1.6 g PVA added per 0.1 mol of LiMn0.9Fe0.1PO4 precursor",700.0,6.0,,155.5,,,,,,,,,,,"Discharge specific capacity 155.5 mAh/g at 0.1 C, the highest of the six carbon loadings; capacity rises monotonically from 119.9 mAh/g (0.5 wt% C) to 155.5 mAh/g (2.5 wt% C). Two charge/discharge plateaus at ~4.0 V (Mn2+/Mn3+) and ~3.6 V (Fe2+/Fe3+). Rates surveyed: 0.1, 0.2, 0.5, 1 and 2 C.",,"Fig. 9e, Fig. 10a; Abstract",156.9395,2.0,1.0,0.0,0.3251,170.78,LITERATURE_REPORTED
P42_Sample_9,P42,Highly efficient synthesis of nano LiMn0.90Fe0.10PO4/C composite via mechanochemical activation assisted calcination,10.1016/j.ceramint.2023.02.221,2023,UNVERIFIED_PDF_NOT_FOUND,LiMn0.90Fe0.10PO4/C (LMFP@3C),,,0.9,0.1,Unspecified,0,,,3.12,"Mechanochemical activation assisted carbothermal reduction: stoichiometric Mn powder, Fe powder, LiH2PO4 and Li2CO3 (5% Li excess) mixed with polyvinyl alcohol as carbon source, dispersed in ethanol/deionized water/acetic acid (1:1:0.5 by volume) and ball-milled 4 h at 400 rpm with tungsten-carbide balls (ball:powder 20:1); precursor dried 60 C 15 h then calcined 700 C 6 h in Ar at a 3 C/min ramp; 2.0 g PVA added per 0.1 mol of LiMn0.9Fe0.1PO4 precursor",700.0,6.0,,152.9,,,,,,,,,,,"Discharge specific capacity falls slightly to 152.9 mAh/g at 0.1 C when the coating amount reaches 3 wt%, since amorphous carbon provides no capacity and excess coating impedes capacity release.",,Fig. 9f; Section 3,156.9395,2.0,1.0,0.0,0.3251,170.78,LITERATURE_REPORTED
P42_Sample_10,P42,Highly efficient synthesis of nano LiMn0.90Fe0.10PO4/C composite via mechanochemical activation assisted calcination,10.1016/j.ceramint.2023.02.221,2023,UNVERIFIED_PDF_NOT_FOUND,LiMn0.90Fe0.10PO4/C (LMFP@2.5C),,,0.9,0.1,Unspecified,0,,,2.45,"Mechanochemical activation assisted carbothermal reduction: stoichiometric Mn powder, Fe powder, LiH2PO4 and Li2CO3 (5% Li excess) mixed with polyvinyl alcohol as carbon source, dispersed in ethanol/deionized water/acetic acid (1:1:0.5 by volume) and ball-milled 4 h at 400 rpm with tungsten-carbide balls (ball:powder 20:1); precursor dried 60 C 15 h then calcined 700 C 6 h in Ar at a 3 C/min ramp; 1.6 g PVA added per 0.1 mol of LiMn0.9Fe0.1PO4 precursor",700.0,6.0,,,,122.9,,,,,,,,,"Discharge specific capacity 122.9 mAh/g at 2 C. As carbon content increases the spacing between the discharge curves at different rates narrows steadily, showing improved rate performance.",,Fig. 10a; Abstract,156.9395,2.0,1.0,0.0,0.3251,170.78,LITERATURE_REPORTED
P42_Sample_11,P42,Highly efficient synthesis of nano LiMn0.90Fe0.10PO4/C composite via mechanochemical activation assisted calcination,10.1016/j.ceramint.2023.02.221,2023,UNVERIFIED_PDF_NOT_FOUND,LiMn0.90Fe0.10PO4/C (LMFP@2.5C),,,0.9,0.1,Unspecified,0,,,2.45,"Mechanochemical activation assisted carbothermal reduction: stoichiometric Mn powder, Fe powder, LiH2PO4 and Li2CO3 (5% Li excess) mixed with polyvinyl alcohol as carbon source, dispersed in ethanol/deionized water/acetic acid (1:1:0.5 by volume) and ball-milled 4 h at 400 rpm with tungsten-carbide balls (ball:powder 20:1); precursor dried 60 C 15 h then calcined 700 C 6 h in Ar at a 3 C/min ramp; 1.6 g PVA added per 0.1 mol of LiMn0.9Fe0.1PO4 precursor",700.0,6.0,,,,,,,100,100,,,,,"Cycling at 2 C: 122.9 mAh/g on the first cycle and 121.6 mAh/g on the 100th, a capacity retention close to 100% after 100 cycles - the optimal cycling stability of the study.",,Fig. 10b; Abstract,156.9395,2.0,1.0,0.0,0.3251,170.78,LITERATURE_REPORTED
P42_Sample_12,P42,Highly efficient synthesis of nano LiMn0.90Fe0.10PO4/C composite via mechanochemical activation assisted calcination,10.1016/j.ceramint.2023.02.221,2023,UNVERIFIED_PDF_NOT_FOUND,LiMn0.90Fe0.10PO4/C (LMFP@2.5C),,,0.9,0.1,Unspecified,0,,,2.45,"Mechanochemical activation assisted carbothermal reduction: stoichiometric Mn powder, Fe powder, LiH2PO4 and Li2CO3 (5% Li excess) mixed with polyvinyl alcohol as carbon source, dispersed in ethanol/deionized water/acetic acid (1:1:0.5 by volume) and ball-milled 4 h at 400 rpm with tungsten-carbide balls (ball:powder 20:1); precursor dried 60 C 15 h then calcined 700 C 6 h in Ar at a 3 C/min ramp; 1.6 g PVA added per 0.1 mol of LiMn0.9Fe0.1PO4 precursor",700.0,6.0,,,,,,,,,,,,,"CV of the first three cycles at 0.1 V/s scanning rate shows two pairs of redox peaks at ~4.1 V and 3.6 V, corresponding to the Mn2+/Mn3+ and Fe2+/Fe3+ couples, matching the flat plateaus in the galvanostatic curves. The three cycles coincide well, indicating high reversibility and excellent stability.",,Fig. 10c,156.9395,2.0,1.0,0.0,0.3251,170.78,LITERATURE_REPORTED
P42_Sample_13,P42,Highly efficient synthesis of nano LiMn0.90Fe0.10PO4/C composite via mechanochemical activation assisted calcination,10.1016/j.ceramint.2023.02.221,2023,UNVERIFIED_PDF_NOT_FOUND,LiMn0.90Fe0.10PO4/C (LMFP@2.5C),,,0.9,0.1,Unspecified,0,,,2.45,"Mechanochemical activation assisted carbothermal reduction: stoichiometric Mn powder, Fe powder, LiH2PO4 and Li2CO3 (5% Li excess) mixed with polyvinyl alcohol as carbon source, dispersed in ethanol/deionized water/acetic acid (1:1:0.5 by volume) and ball-milled 4 h at 400 rpm with tungsten-carbide balls (ball:powder 20:1); precursor dried 60 C 15 h then calcined 700 C 6 h in Ar at a 3 C/min ramp; 1.6 g PVA added per 0.1 mol of LiMn0.9Fe0.1PO4 precursor",700.0,6.0,,,,,,,,,,,,,"Energy density 627.12 Wh/kg at 0.1 C, 18.9% higher than commercial LiFePO4 measured under the same conditions (527.28 Wh/kg); the LMFP flat discharge voltage is about 0.64 V higher than that of LFP.",,Fig. 10d; Section 3,156.9395,2.0,1.0,0.0,0.3251,170.78,LITERATURE_REPORTED
P42_Sample_14,P42,Highly efficient synthesis of nano LiMn0.90Fe0.10PO4/C composite via mechanochemical activation assisted calcination,10.1016/j.ceramint.2023.02.221,2023,UNVERIFIED_PDF_NOT_FOUND,"Commercial LiFePO4 (LFP, benchmark)",,,0.0,1.0,Unspecified,0,,,,Commercial material used as received for comparison,,,,,,,,,,,,,,,"Commercial LiFePO4 benchmark discharged at 0.1 C between 2.5 and 4.5 V: energy density 527.28 Wh/kg, i.e. 18.9% below the 627.12 Wh/kg of LMFP@2.5C. Its flat voltage is about 0.64 V lower.",,Fig. 10d,157.7558,2.0,1.0,0.0,0.0,169.89,LITERATURE_REPORTED
P42_Sample_15,P42,Highly efficient synthesis of nano LiMn0.90Fe0.10PO4/C composite via mechanochemical activation assisted calcination,10.1016/j.ceramint.2023.02.221,2023,UNVERIFIED_PDF_NOT_FOUND,LiMn0.90Fe0.10PO4/C (LMFP@2.5C),,,0.9,0.1,Unspecified,0,,,2.45,"Mechanochemical activation assisted carbothermal reduction: stoichiometric Mn powder, Fe powder, LiH2PO4 and Li2CO3 (5% Li excess) mixed with polyvinyl alcohol as carbon source, dispersed in ethanol/deionized water/acetic acid (1:1:0.5 by volume) and ball-milled 4 h at 400 rpm with tungsten-carbide balls (ball:powder 20:1); precursor dried 60 C 15 h then calcined 700 C 6 h in Ar at a 3 C/min ramp; 1.6 g PVA added per 0.1 mol of LiMn0.9Fe0.1PO4 precursor",700.0,6.0,,,,,,,,,,,,,"TGA/DSC (NETZSCH STA 449F3, 0-1000 C, 10 C/min, argon) of the un-calcined precursor: mass loss from 30 to 200 C from surface water; total 38.36% mass loss between 25 and 500 C with endothermic peaks at 103.53 C and 276.69 C from free-water evaporation, phosphate-bound water decomposition and PVA carbothermic reactions releasing CO, H2O and hydrocarbons. No significant mass loss above 500 C, so the composite forms near 500 C; a slight weight decrease after 570 C is from carbon oxidation and lattice or surface Li volatilisation. PVA converts to amorphous carbon in the same temperature range as LMFP forms, enabling in situ encapsulation.",,Fig. 2 (TGA/DSC of PLMFP@2.5C),156.9395,2.0,1.0,0.0,0.3251,170.78,LITERATURE_REPORTED
P42_Sample_16,P42,Highly efficient synthesis of nano LiMn0.90Fe0.10PO4/C composite via mechanochemical activation assisted calcination,10.1016/j.ceramint.2023.02.221,2023,UNVERIFIED_PDF_NOT_FOUND,LiMn0.90Fe0.10PO4/C (LMFP@2.5C),,,0.9,0.1,Unspecified,0,,,2.45,"Mechanochemical activation assisted carbothermal reduction: stoichiometric Mn powder, Fe powder, LiH2PO4 and Li2CO3 (5% Li excess) mixed with polyvinyl alcohol as carbon source, dispersed in ethanol/deionized water/acetic acid (1:1:0.5 by volume) and ball-milled 4 h at 400 rpm with tungsten-carbide balls (ball:powder 20:1); precursor dried 60 C 15 h then calcined 700 C 6 h in Ar at a 3 C/min ramp; 1.6 g PVA added per 0.1 mol of LiMn0.9Fe0.1PO4 precursor",700.0,6.0,,,,,,,,,,,,,"XPS of the precursor PLMFP@2.5C gives C 1s binding energies of 284.7 eV (C-C), 286.1 eV (C-O) and 288.7 eV (C=O); the C-O and C=O features largely disappear after calcination through carbonisation, leaving essentially one C-C peak in LMFP@2.5C, indicating a highly reduced C-C coated film. Mn 2p3/2 and 2p1/2 peaks lie between ~643 and 654 eV, matching reported LiMnPO4 and proving Mn is bivalent in both the precursor and the cathode material.",,Fig. 8a-b (XPS),156.9395,2.0,1.0,0.0,0.3251,170.78,LITERATURE_REPORTED
P42_Sample_17,P42,Highly efficient synthesis of nano LiMn0.90Fe0.10PO4/C composite via mechanochemical activation assisted calcination,10.1016/j.ceramint.2023.02.221,2023,UNVERIFIED_PDF_NOT_FOUND,LiMn0.90Fe0.10PO4/C (LMFP@0.5C),,,0.9,0.1,Unspecified,0,,,0.38,"Mechanochemical activation assisted carbothermal reduction: stoichiometric Mn powder, Fe powder, LiH2PO4 and Li2CO3 (5% Li excess) mixed with polyvinyl alcohol as carbon source, dispersed in ethanol/deionized water/acetic acid (1:1:0.5 by volume) and ball-milled 4 h at 400 rpm with tungsten-carbide balls (ball:powder 20:1); precursor dried 60 C 15 h then calcined 700 C 6 h in Ar at a 3 C/min ramp; 0.3 g PVA added per 0.1 mol of LiMn0.9Fe0.1PO4 precursor",700.0,6.0,,,,,,,,,,,,,"SEM of the mechanochemically activated precursor before calcination shows nano-sized raw primary particles loosely clustered with a wide size distribution and irregular morphology; after sintering the secondary particle size is reduced and evenly distributed with primary particles of 20-50 nm. EDS mapping confirms uniform distribution of C, Fe, Mn, O and P.",,Fig. 3a-d (SEM/EDS of PLMFP@2.5C precursor),156.9395,2.0,1.0,0.0,0.3251,170.78,LITERATURE_REPORTED
P43_Sample_1,P43,Effect of synthetic conditions on the electrochemical properties of LiMn0.4Fe0.6PO4/C synthesized by sol-gel technique,10.1016/j.jpowsour.2008.08.001,2009,UNVERIFIED_PDF_NOT_FOUND,LiMn0.4Fe0.6PO4/C (3LMFP),,,0.4,0.6,Unspecified,0,,,10.0,"Sol-gel technique with citric acid as foaming agent and carbon precursor: Li2CO3, FeC2O4.2H2O, Mn(CH3COO)2.4H2O and NH4H2PO4 dissolved in deionized water at room temperature, citric acid solution added, sol dried at 75 C for 12 h under magnetic stirring, gel heated in a vacuum oven at 70 C for 12 h, then two-step firing under nitrogen; step 1 at 300 C for 3 h and step 2 at 700 C for 10 h",300.0,3.0,,147,,,,,,,,,,,"Initial charge capacity 148 mAh/g and discharge capacity 147 mAh/g at 0.1 C (0.05 mA/cm2), 2.0-4.4 V, 25 C. Flat charge plateaus at 4.09 V (Mn3+/Mn2+) and 3.5 V (Fe3+/Fe2+); discharge plateaus at 3.99 V and 3.45 V. Voltage separations 0.1 V (Mn) and 0.05 V (Fe). ICP composition Li:Mn:Fe:P = 1.00:0.40:0.60:1.00; 10.0 wt% carbon.",,Fig. 7a; Section 3,157.393,2.0,1.0,0.0,0.673,170.28,LITERATURE_REPORTED
P43_Sample_2,P43,Effect of synthetic conditions on the electrochemical properties of LiMn0.4Fe0.6PO4/C synthesized by sol-gel technique,10.1016/j.jpowsour.2008.08.001,2009,UNVERIFIED_PDF_NOT_FOUND,LiMn0.4Fe0.6PO4/C (5LMFP),,,0.4,0.6,Unspecified,0,,,10.0,"Sol-gel technique with citric acid as foaming agent and carbon precursor: Li2CO3, FeC2O4.2H2O, Mn(CH3COO)2.4H2O and NH4H2PO4 dissolved in deionized water at room temperature, citric acid solution added, sol dried at 75 C for 12 h under magnetic stirring, gel heated in a vacuum oven at 70 C for 12 h, then two-step firing under nitrogen; step 1 at 500 C for 3 h and step 2 at 700 C for 10 h",500.0,3.0,,155,,,,,,,,,,,"Initial charge and discharge capacities both 155 mAh/g at 0.1 C (0.05 mA/cm2), 2.0-4.4 V. Charge plateaus 4.07 V and 3.49 V; discharge plateaus 4.0 V and 3.45 V. Voltage separations only 0.07 V (Mn) and 0.04 V (Fe), so cell resistance is lower than 3LMFP. Active-material utilisation is quoted as 91.2% of theoretical in the results text but as 97% in the abstract; both figures appear in the paper.",,Fig. 7a; Abstract; Section 3,157.393,2.0,1.0,0.0,0.673,170.28,LITERATURE_REPORTED
P43_Sample_3,P43,Effect of synthetic conditions on the electrochemical properties of LiMn0.4Fe0.6PO4/C synthesized by sol-gel technique,10.1016/j.jpowsour.2008.08.001,2009,UNVERIFIED_PDF_NOT_FOUND,LiMn0.4Fe0.6PO4/C (3LMFP),,,0.4,0.6,Unspecified,0,,,10.0,"Sol-gel technique with citric acid as foaming agent and carbon precursor: Li2CO3, FeC2O4.2H2O, Mn(CH3COO)2.4H2O and NH4H2PO4 dissolved in deionized water at room temperature, citric acid solution added, sol dried at 75 C for 12 h under magnetic stirring, gel heated in a vacuum oven at 70 C for 12 h, then two-step firing under nitrogen; step 1 at 300 C for 3 h and step 2 at 700 C for 10 h",300.0,3.0,,,,,,,50,96,,,,,"Cycling at 0.1 C between 2.0 and 4.6 V at 25 C: 96% of the initial discharge capacity retained after 50 cycles. An instability is seen around cycle 6, attributed to slow electrolyte penetration and formation of cracks in the carbon layer.",,Fig. 8,157.393,2.0,1.0,0.0,0.673,170.28,LITERATURE_REPORTED
P43_Sample_4,P43,Effect of synthetic conditions on the electrochemical properties of LiMn0.4Fe0.6PO4/C synthesized by sol-gel technique,10.1016/j.jpowsour.2008.08.001,2009,UNVERIFIED_PDF_NOT_FOUND,LiMn0.4Fe0.6PO4/C (5LMFP),,,0.4,0.6,Unspecified,0,,,10.0,"Sol-gel technique with citric acid as foaming agent and carbon precursor: Li2CO3, FeC2O4.2H2O, Mn(CH3COO)2.4H2O and NH4H2PO4 dissolved in deionized water at room temperature, citric acid solution added, sol dried at 75 C for 12 h under magnetic stirring, gel heated in a vacuum oven at 70 C for 12 h, then two-step firing under nitrogen; step 1 at 500 C for 3 h and step 2 at 700 C for 10 h",500.0,3.0,,,,,,,50,97,,,,,"Cycling at 0.1 C between 2.0 and 4.6 V at 25 C: 97% of the initial discharge capacity retained after 50 cycles, better retention than 3LMFP. An instability appears around cycle 9. The result is encouraging given the 10 wt% carbon content.",,Fig. 8,157.393,2.0,1.0,0.0,0.673,170.28,LITERATURE_REPORTED
P43_Sample_5,P43,Effect of synthetic conditions on the electrochemical properties of LiMn0.4Fe0.6PO4/C synthesized by sol-gel technique,10.1016/j.jpowsour.2008.08.001,2009,UNVERIFIED_PDF_NOT_FOUND,LiMn0.4Fe0.6PO4/C (5LMFP),,,0.4,0.6,Unspecified,0,,,10.0,"Sol-gel technique with citric acid as foaming agent and carbon precursor: Li2CO3, FeC2O4.2H2O, Mn(CH3COO)2.4H2O and NH4H2PO4 dissolved in deionized water at room temperature, citric acid solution added, sol dried at 75 C for 12 h under magnetic stirring, gel heated in a vacuum oven at 70 C for 12 h, then two-step firing under nitrogen; step 1 at 500 C for 3 h and step 2 at 700 C for 10 h",500.0,3.0,,146,,,,,,,,,,,"Lithium polymer battery at 0.1 C, 25 C, 2.5-4.2 V: charge and discharge capacities both 146 mAh/g, i.e. 86% of the theoretical capacity of LMFP, with high coulombic efficiency. Charge-discharge voltage difference only ~0.07 V (Mn) and 0.05 V (Fe), indicating no appreciable polarization. Performance is comparable to the liquid cell once the different cut-off voltages are allowed for.",,Fig. 10a; Section 3,157.393,2.0,1.0,0.0,0.673,170.28,LITERATURE_REPORTED
P43_Sample_6,P43,Effect of synthetic conditions on the electrochemical properties of LiMn0.4Fe0.6PO4/C synthesized by sol-gel technique,10.1016/j.jpowsour.2008.08.001,2009,UNVERIFIED_PDF_NOT_FOUND,LiMn0.4Fe0.6PO4/C (5LMFP),,,0.4,0.6,Unspecified,0,,,10.0,"Sol-gel technique with citric acid as foaming agent and carbon precursor: Li2CO3, FeC2O4.2H2O, Mn(CH3COO)2.4H2O and NH4H2PO4 dissolved in deionized water at room temperature, citric acid solution added, sol dried at 75 C for 12 h under magnetic stirring, gel heated in a vacuum oven at 70 C for 12 h, then two-step firing under nitrogen; step 1 at 500 C for 3 h and step 2 at 700 C for 10 h",500.0,3.0,,,,,,,50,,,,,,"Li/PE/5LMFP polymer cell cycled 50 times at 0.1 C, 25 C. Capacity decreases over the first ~6 cycles then stabilises; the conclusions quote a low capacity fade of about 0.26% per cycle (the results section prints this as '~26% per cycle', evidently a typographical error). Confirms good compatibility of the polymer electrolyte with both electrodes.",,Fig. 10b; Conclusions,157.393,2.0,1.0,0.0,0.673,170.28,LITERATURE_REPORTED
P43_Sample_7,P43,Effect of synthetic conditions on the electrochemical properties of LiMn0.4Fe0.6PO4/C synthesized by sol-gel technique,10.1016/j.jpowsour.2008.08.001,2009,UNVERIFIED_PDF_NOT_FOUND,Electrospun P(VdF-HFP) microfibrous membrane (gel polymer electrolyte host),,,,,Unspecified,0,,,,"Electrospinning of a 17 wt% solution of P(VdF-HFP) (Kynar Flex 2801) in acetone/N,N-dimethylacetamide (7:3 by weight) at room temperature",,,,,,,,,,,,,,,The membrane sorbs 60 uL of electrolyte within a few minutes and shows an ionic conductivity of 4.7e-3 S/cm at room temperature. Large surface area and fully interconnected pores give high room-temperature ionic conductivity.,,"Fig. 9; Section 2.2, Section 3",101.9108,0.0,3.0,-2.0,0.0,788.97,LITERATURE_REPORTED
P43_Sample_8,P43,Effect of synthetic conditions on the electrochemical properties of LiMn0.4Fe0.6PO4/C synthesized by sol-gel technique,10.1016/j.jpowsour.2008.08.001,2009,UNVERIFIED_PDF_NOT_FOUND,LiMn0.4Fe0.6PO4/C (3LMFP),,,0.4,0.6,Unspecified,0,,,10.0,"Sol-gel technique with citric acid as foaming agent and carbon precursor: Li2CO3, FeC2O4.2H2O, Mn(CH3COO)2.4H2O and NH4H2PO4 dissolved in deionized water at room temperature, citric acid solution added, sol dried at 75 C for 12 h under magnetic stirring, gel heated in a vacuum oven at 70 C for 12 h, then two-step firing under nitrogen; step 1 at 300 C for 3 h and step 2 at 700 C for 10 h",300.0,3.0,,,,,,,,,,,,,"BET surface area 47.42 m2/g, pore volume 0.055 cm3/g and average pore size 46.64 A (4.664 nm). Pore size is concentrated around 40 A; the 80-200 A pore-size distribution is poorer than in 5LMFP, so electrolyte filling and Li+ diffusion are less favourable. Particle sizes 5-12 um, average 8 um.",,"Table 1; Fig. 2a-b, Fig. 3",157.393,2.0,1.0,0.0,0.673,170.28,LITERATURE_REPORTED
P43_Sample_9,P43,Effect of synthetic conditions on the electrochemical properties of LiMn0.4Fe0.6PO4/C synthesized by sol-gel technique,10.1016/j.jpowsour.2008.08.001,2009,UNVERIFIED_PDF_NOT_FOUND,LiMn0.4Fe0.6PO4/C (5LMFP),,,0.4,0.6,Unspecified,0,,,10.0,"Sol-gel technique with citric acid as foaming agent and carbon precursor: Li2CO3, FeC2O4.2H2O, Mn(CH3COO)2.4H2O and NH4H2PO4 dissolved in deionized water at room temperature, citric acid solution added, sol dried at 75 C for 12 h under magnetic stirring, gel heated in a vacuum oven at 70 C for 12 h, then two-step firing under nitrogen; step 1 at 500 C for 3 h and step 2 at 700 C for 10 h",500.0,3.0,,,,,,,,,,,,,"BET surface area 61.41 m2/g, pore volume 0.088 cm3/g and average pore size 57.16 A (5.716 nm) - larger on all three counts than 3LMFP. The better 80-200 A pore-size distribution allows larger pores to be filled by electrolyte, enhancing Li+ diffusion. Particle sizes 4-8 um, average 6 um.",,"Table 1; Fig. 2c-d, Fig. 3",157.393,2.0,1.0,0.0,0.673,170.28,LITERATURE_REPORTED
P43_Sample_10,P43,Effect of synthetic conditions on the electrochemical properties of LiMn0.4Fe0.6PO4/C synthesized by sol-gel technique,10.1016/j.jpowsour.2008.08.001,2009,UNVERIFIED_PDF_NOT_FOUND,LiMn0.4Fe0.6PO4/C (3LMFP),,,0.4,0.6,Unspecified,0,,,10.0,"Sol-gel technique with citric acid as foaming agent and carbon precursor: Li2CO3, FeC2O4.2H2O, Mn(CH3COO)2.4H2O and NH4H2PO4 dissolved in deionized water at room temperature, citric acid solution added, sol dried at 75 C for 12 h under magnetic stirring, gel heated in a vacuum oven at 70 C for 12 h, then two-step firing under nitrogen; step 1 at 300 C for 3 h and step 2 at 700 C for 10 h",300.0,3.0,,,,,,,,,,,,,"Raman microprobe over 1200-1700 cm-1 gives an integrated D/G band intensity ratio of 2.504. A higher D/G ratio means less graphene-like carbon and lower electronic conductivity. Carbon content 10.0 wt% by elemental analysis (CHNS-932, LECO).",,Table 1; Fig. 5,157.393,2.0,1.0,0.0,0.673,170.28,LITERATURE_REPORTED
P43_Sample_11,P43,Effect of synthetic conditions on the electrochemical properties of LiMn0.4Fe0.6PO4/C synthesized by sol-gel technique,10.1016/j.jpowsour.2008.08.001,2009,UNVERIFIED_PDF_NOT_FOUND,LiMn0.4Fe0.6PO4/C (5LMFP),,,0.4,0.6,Unspecified,0,,,10.0,"Sol-gel technique with citric acid as foaming agent and carbon precursor: Li2CO3, FeC2O4.2H2O, Mn(CH3COO)2.4H2O and NH4H2PO4 dissolved in deionized water at room temperature, citric acid solution added, sol dried at 75 C for 12 h under magnetic stirring, gel heated in a vacuum oven at 70 C for 12 h, then two-step firing under nitrogen; step 1 at 500 C for 3 h and step 2 at 700 C for 10 h",500.0,3.0,,,,,,,,,,,,,"Integrated Raman D/G band intensity ratio 1.635, substantially lower than 3LMFP, indicating a larger amount of graphene-like carbon in the residual carbon and hence higher electronic conductivity - predicted to give the better electrochemical properties. Carbon content 10.0 wt%.",,Table 1; Fig. 5,157.393,2.0,1.0,0.0,0.673,170.28,LITERATURE_REPORTED
P43_Sample_12,P43,Effect of synthetic conditions on the electrochemical properties of LiMn0.4Fe0.6PO4/C synthesized by sol-gel technique,10.1016/j.jpowsour.2008.08.001,2009,UNVERIFIED_PDF_NOT_FOUND,LiMn0.4Fe0.6PO4/C (3LMFP),,,0.4,0.6,Unspecified,0,,,10.0,"Sol-gel technique with citric acid as foaming agent and carbon precursor: Li2CO3, FeC2O4.2H2O, Mn(CH3COO)2.4H2O and NH4H2PO4 dissolved in deionized water at room temperature, citric acid solution added, sol dried at 75 C for 12 h under magnetic stirring, gel heated in a vacuum oven at 70 C for 12 h, then two-step firing under nitrogen; step 1 at 300 C for 3 h and step 2 at 700 C for 10 h",300.0,3.0,,,,,,,,,,,,,"Cyclic voltammetry at 0.1 mV/s, 2.0-4.6 V: the Fe3+/Fe2+ couple shows an anodic oxidation potential of 3.55 V and a cathodic reduction potential of 3.4 V vs Li/Li+, a separation of 150 mV. Redox current 0.0578 mA for the Fe couple. No appreciable shift in peak position over cycles 1, 2 and 5.",,Fig. 6; Section 3,157.393,2.0,1.0,0.0,0.673,170.28,LITERATURE_REPORTED
P43_Sample_13,P43,Effect of synthetic conditions on the electrochemical properties of LiMn0.4Fe0.6PO4/C synthesized by sol-gel technique,10.1016/j.jpowsour.2008.08.001,2009,UNVERIFIED_PDF_NOT_FOUND,LiMn0.4Fe0.6PO4/C (3LMFP),,,0.4,0.6,Unspecified,0,,,10.0,"Sol-gel technique with citric acid as foaming agent and carbon precursor: Li2CO3, FeC2O4.2H2O, Mn(CH3COO)2.4H2O and NH4H2PO4 dissolved in deionized water at room temperature, citric acid solution added, sol dried at 75 C for 12 h under magnetic stirring, gel heated in a vacuum oven at 70 C for 12 h, then two-step firing under nitrogen; step 1 at 300 C for 3 h and step 2 at 700 C for 10 h",300.0,3.0,,,,,,,,,,,,,"CV at 0.1 mV/s: Mn3+/Mn2+ oxidation at 4.13 V and reduction at 3.89 V vs Li/Li+, peak separation 0.24 V. Redox current 0.0549 mA for the Mn couple.",,Fig. 6; Section 3,157.393,2.0,1.0,0.0,0.673,170.28,LITERATURE_REPORTED
