Repository: Priyavarshini13/High-Entropy-LMFP-Designer

# High-Entropy Doped LMFP Formula & Materials Design Platform (HE-LMFP-Designer-AG)

A standalone, computational materials-design application for Lithium Manganese Iron Phosphate (LMFP) cathode materials with multi-element high-entropy cation doping.

---

## 1. Project Purpose & Scientific Scope

The **HE-LMFP Designer** provides a deterministic chemical formula design, site occupancy validation, and charge balancing platform for high-entropy and multi-element doped LMFP cathode compositions. 

Version 1 focuses on deterministic chemical formula generation, charge balance compensation, configurational entropy evaluation, material modification planning, and synthesis workflow structuring.

File: data/literature_reference.csv (part 7 of 26)
Sample_ID,Paper_ID,Paper_Title,DOI,Year,Source_PDF,Composition_Formula,Base_LMFP_Composition,Full_Doped_Composition,Mn_Ratio,Fe_Ratio,Dopant_Element,Dopant_Count,Dopant_Molar_Ratio,Dopant_x_per_fu,Carbon_wt_percent,Synthesis_Method,Calcination_Temp_1_C,Calcination_Time_1_h,Discharge_Capacity_0_05C_mAh_g,Discharge_Capacity_0_1C_mAh_g,Discharge_Capacity_1C_mAh_g,Discharge_Capacity_2C_mAh_g,Discharge_Capacity_5C_mAh_g,Initial_Coulombic_Efficiency_percent,Cycle_Life_cycles,Capacity_Retention_percent,EIS_R_ct_before_Ohm,EIS_R_ct_after_Ohm,Li_Diffusion_Coefficient_cm2_s,XRD_Phase_Purity,Remarks,Impurity_Phase_Identified,Evidence,Calculated_Molar_Mass,Calculated_Q_M2,Calculated_Li_Stoichiometry,Calculated_Li_Vacancy_delta,Calculated_S_config_over_R,Calculated_Theoretical_Capacity_Metric,Record_Classification
P43_Sample_14,P43,Effect of synthetic conditions on the electrochemical properties of LiMn0.4Fe0.6PO4/C synthesized by sol-gel technique,10.1016/j.jpowsour.2008.08.001,2009,UNVERIFIED_PDF_NOT_FOUND,LiMn0.4Fe0.6PO4/C (5LMFP),,,0.4,0.6,Unspecified,0,,,10.0,"Sol-gel technique with citric acid as foaming agent and carbon precursor: Li2CO3, FeC2O4.2H2O, Mn(CH3COO)2.4H2O and NH4H2PO4 dissolved in deionized water at room temperature, citric acid solution added, sol dried at 75 C for 12 h under magnetic stirring, gel heated in a vacuum oven at 70 C for 12 h, then two-step firing under nitrogen; step 1 at 500 C for 3 h and step 2 at 700 C for 10 h",500.0,3.0,,,,,,,,,,,,,"CV at 0.1 mV/s: Fe3+/Fe2+ oxidation at 3.6 V and reduction at 3.4 V, separation 250 mV - larger than 3LMFP because more electrolyte penetrates the more intense pore structure and develops resistance. Redox current 0.0719 mA, higher than 3LMFP, indicating efficient charge-transfer kinetics from the large surface area and thin carbon coating.",,Fig. 6; Section 3,157.393,2.0,1.0,0.0,0.673,170.28,LITERATURE_REPORTED
P43_Sample_15,P43,Effect of synthetic conditions on the electrochemical properties of LiMn0.4Fe0.6PO4/C synthesized by sol-gel technique,10.1016/j.jpowsour.2008.08.001,2009,UNVERIFIED_PDF_NOT_FOUND,LiMn0.4Fe0.6PO4/C (5LMFP),,,0.4,0.6,Unspecified,0,,,10.0,"Sol-gel technique with citric acid as foaming agent and carbon precursor: Li2CO3, FeC2O4.2H2O, Mn(CH3COO)2.4H2O and NH4H2PO4 dissolved in deionized water at room temperature, citric acid solution added, sol dried at 75 C for 12 h under magnetic stirring, gel heated in a vacuum oven at 70 C for 12 h, then two-step firing under nitrogen; step 1 at 500 C for 3 h and step 2 at 700 C for 10 h",500.0,3.0,,,,,,,,,,,,,"CV at 0.1 mV/s: Mn3+/Mn2+ oxidation at 4.14 V and reduction at 3.87 V, peak separation 0.27 V. Redox current 0.0592 mA for the Mn couple. Only a slight current decrease between the first and second cycles, then essentially constant - high reversibility.",,Fig. 6; Section 3,157.393,2.0,1.0,0.0,0.673,170.28,LITERATURE_REPORTED
P43_Sample_16,P43,Effect of synthetic conditions on the electrochemical properties of LiMn0.4Fe0.6PO4/C synthesized by sol-gel technique,10.1016/j.jpowsour.2008.08.001,2009,UNVERIFIED_PDF_NOT_FOUND,LiMn0.4Fe0.6PO4/C (3LMFP),,,0.4,0.6,Unspecified,0,,,10.0,"Sol-gel technique with citric acid as foaming agent and carbon precursor: Li2CO3, FeC2O4.2H2O, Mn(CH3COO)2.4H2O and NH4H2PO4 dissolved in deionized water at room temperature, citric acid solution added, sol dried at 75 C for 12 h under magnetic stirring, gel heated in a vacuum oven at 70 C for 12 h, then two-step firing under nitrogen; step 1 at 300 C for 3 h and step 2 at 700 C for 10 h",300.0,3.0,,,,,,,,,,,,,"SEM: micron-sized spongy particles 5-12 um (average 8 um), porous with pore walls and surfaces carbon-covered; narrow size distribution. TEM shows a nanometre-sized amorphous carbon coating that is not uniform, varying from 9 to 12 nm in thickness, with LMFP crystallites appearing dark and carbon grey.",,"Fig. 2a-b, Fig. 4a",157.393,2.0,1.0,0.0,0.673,170.28,LITERATURE_REPORTED
P43_Sample_17,P43,Effect of synthetic conditions on the electrochemical properties of LiMn0.4Fe0.6PO4/C synthesized by sol-gel technique,10.1016/j.jpowsour.2008.08.001,2009,UNVERIFIED_PDF_NOT_FOUND,LiMn0.4Fe0.6PO4/C (5LMFP),,,0.4,0.6,Unspecified,0,,,10.0,"Sol-gel technique with citric acid as foaming agent and carbon precursor: Li2CO3, FeC2O4.2H2O, Mn(CH3COO)2.4H2O and NH4H2PO4 dissolved in deionized water at room temperature, citric acid solution added, sol dried at 75 C for 12 h under magnetic stirring, gel heated in a vacuum oven at 70 C for 12 h, then two-step firing under nitrogen; step 1 at 500 C for 3 h and step 2 at 700 C for 10 h",500.0,3.0,,,,,,,,,,,,,"SEM: micron-sized spongy particles 4-8 um (average 6 um) with visible surface pores. TEM shows a comparatively thinner porous carbon web varying from 2 to 10 nm, which envelops the particles and gives the larger specific surface area and higher expected Li+ diffusion and reversible capacity.",,"Fig. 2c-d, Fig. 4b",157.393,2.0,1.0,0.0,0.673,170.28,LITERATURE_REPORTED
P43_Sample_18,P43,Effect of synthetic conditions on the electrochemical properties of LiMn0.4Fe0.6PO4/C synthesized by sol-gel technique,10.1016/j.jpowsour.2008.08.001,2009,UNVERIFIED_PDF_NOT_FOUND,LiMn0.4Fe0.6PO4/C (3LMFP),,,0.4,0.6,Unspecified,0,,,10.0,"Sol-gel technique with citric acid as foaming agent and carbon precursor: Li2CO3, FeC2O4.2H2O, Mn(CH3COO)2.4H2O and NH4H2PO4 dissolved in deionized water at room temperature, citric acid solution added, sol dried at 75 C for 12 h under magnetic stirring, gel heated in a vacuum oven at 70 C for 12 h, then two-step firing under nitrogen; step 1 at 300 C for 3 h and step 2 at 700 C for 10 h",300.0,3.0,,,,,,,,,,,,,"XRD (Cu K-alpha, Rietveld refinement) identifies orthorhombic olivine Pnma. An Fe2P impurity phase is detected, associated with the lower-temperature (300 C) first firing step in which FeP forms and converts to Fe2P above 600 C; its presence in small amounts is reported in the literature to enhance electrochemical performance.",,Fig. 1; Section 3,157.393,2.0,1.0,0.0,0.673,170.28,LITERATURE_REPORTED
P43_Sample_19,P43,Effect of synthetic conditions on the electrochemical properties of LiMn0.4Fe0.6PO4/C synthesized by sol-gel technique,10.1016/j.jpowsour.2008.08.001,2009,UNVERIFIED_PDF_NOT_FOUND,LiMn0.4Fe0.6PO4/C (5LMFP),,,0.4,0.6,Unspecified,0,,,10.0,"Sol-gel technique with citric acid as foaming agent and carbon precursor: Li2CO3, FeC2O4.2H2O, Mn(CH3COO)2.4H2O and NH4H2PO4 dissolved in deionized water at room temperature, citric acid solution added, sol dried at 75 C for 12 h under magnetic stirring, gel heated in a vacuum oven at 70 C for 12 h, then two-step firing under nitrogen; step 1 at 500 C for 3 h and step 2 at 700 C for 10 h",500.0,3.0,,,,,,,,,,,,,"XRD pattern shows good correspondence with the standard LMFP reference with no significant peaks ascribable to any impurity phase - the 500 C first firing step avoids the Fe2P formation seen in 3LMFP. Citric acid inhibits oxidation of Fe2+ to Fe3+ and reduces any Fe3+ present, ensuring an impurity-free sample.",,Fig. 1; Section 3,157.393,2.0,1.0,0.0,0.673,170.28,LITERATURE_REPORTED
P44_Sample_1,P44,Tailoring microstructure and electrochemical performance of LiMn0.6Fe0.4PO4 cathode materials via iron source selection,10.1016/j.jelechem.2026.120432,2026,Batteries   Supercaps - 2024 - Zhang - Improved Electrochemical Performance of LiMn0 6Fe0 4PO4 via Chitosan‐Derived.pdf,LiMn0.6Fe0.4PO4/C (LMFP-1),,,0.6,0.4,Unspecified,0,,,5.29,"Hydrothermal synthesis followed by carbon-coating heat treatment: stoichiometric LiOH.H2O, MnSO4, Ammonium iron(III) oxalate hydrate ((NH4)3[Fe(C2O4)3].3H2O) and H3PO4 at n(Li):n(Mn):n(Fe):n(PO4) = 3:0.6:0.4:1 with ascorbic acid as reducing agent at n(Fe):n(C6H8O6) = 8:1, dissolved successively in 40 mL deionized water and stirred 3 h; hydrothermal treatment at 180 C for 10 h in a Teflon-lined autoclave; precipitate centrifuged, washed and dried; ground with sucrose and calcined under flowing Ar at 300 C for 2 h then 650 C for 10 h",300.0,2.0,,,,,,,200,92.5,,,,,"Initial discharge capacity 136.2 mAh/g at 0.2 C (2.5-4.5 V, 1 C = 170 mA/g) with 92.5% capacity retention after 200 cycles - the best low-rate capacity and cycling stability of the five iron sources. Two plateaus at ~3.45 V (Fe2+/Fe3+) and ~4.05 V (Mn2+/Mn3+); the Mn-related plateau is the longest of the series and the practical capacity contribution ratio matches the theoretical one closely.",,Fig. 3a-c; Abstract,157.2116,2.0,1.0,0.0,0.673,170.48,LITERATURE_REPORTED
P44_Sample_2,P44,Tailoring microstructure and electrochemical performance of LiMn0.6Fe0.4PO4 cathode materials via iron source selection,10.1016/j.jelechem.2026.120432,2026,Batteries   Supercaps - 2024 - Zhang - Improved Electrochemical Performance of LiMn0 6Fe0 4PO4 via Chitosan‐Derived.pdf,LiMn0.6Fe0.4PO4/C (LMFP-2),,,0.6,0.4,Unspecified,0,,,5.02,"Hydrothermal synthesis followed by carbon-coating heat treatment: stoichiometric LiOH.H2O, MnSO4, Ammonium iron(II) sulfate hexahydrate ((NH4)2Fe(SO4)2.6H2O) and H3PO4 at n(Li):n(Mn):n(Fe):n(PO4) = 3:0.6:0.4:1 with ascorbic acid as reducing agent at n(Fe):n(C6H8O6) = 8:1, dissolved successively in 40 mL deionized water and stirred 3 h; hydrothermal treatment at 180 C for 10 h in a Teflon-lined autoclave; precipitate centrifuged, washed and dried; ground with sucrose and calcined under flowing Ar at 300 C for 2 h then 650 C for 10 h",300.0,2.0,,,,,,,,,,,,,"Initial discharge capacity 94.3 mAh/g at 0.2 C. Moderate performance - inferior to LMFP-1 at low rates and to LMFP-3 at high rates, attributed to the one-dimensional rod-like morphology and partial oxidation of Fe2+.",,Fig. 3a-c,157.2116,2.0,1.0,0.0,0.673,170.48,LITERATURE_REPORTED
P44_Sample_3,P44,Tailoring microstructure and electrochemical performance of LiMn0.6Fe0.4PO4 cathode materials via iron source selection,10.1016/j.jelechem.2026.120432,2026,Batteries   Supercaps - 2024 - Zhang - Improved Electrochemical Performance of LiMn0 6Fe0 4PO4 via Chitosan‐Derived.pdf,LiMn0.6Fe0.4PO4/C (LMFP-3),,,0.6,0.4,Unspecified,0,,,5.01,"Hydrothermal synthesis followed by carbon-coating heat treatment: stoichiometric LiOH.H2O, MnSO4, Ferrous sulfate heptahydrate (FeSO4.7H2O) and H3PO4 at n(Li):n(Mn):n(Fe):n(PO4) = 3:0.6:0.4:1 with ascorbic acid as reducing agent at n(Fe):n(C6H8O6) = 8:1, dissolved successively in 40 mL deionized water and stirred 3 h; hydrothermal treatment at 180 C for 10 h in a Teflon-lined autoclave; precipitate centrifuged, washed and dried; ground with sucrose and calcined under flowing Ar at 300 C for 2 h then 650 C for 10 h",300.0,2.0,,,,,,,,,,,,,"Initial discharge capacity 126.1 mAh/g at 0.2 C, second only to LMFP-1. Residual Fe3+ introduces structural defects into the lattice, which lowers the low-rate reversible capacity relative to LMFP-1.",,Fig. 3a-c,157.2116,2.0,1.0,0.0,0.673,170.48,LITERATURE_REPORTED
P44_Sample_4,P44,Tailoring microstructure and electrochemical performance of LiMn0.6Fe0.4PO4 cathode materials via iron source selection,10.1016/j.jelechem.2026.120432,2026,Batteries   Supercaps - 2024 - Zhang - Improved Electrochemical Performance of LiMn0 6Fe0 4PO4 via Chitosan‐Derived.pdf,LiMn0.6Fe0.4PO4/C (LMFP-4),,,0.6,0.4,Unspecified,0,,,5.02,"Hydrothermal synthesis followed by carbon-coating heat treatment: stoichiometric LiOH.H2O, MnSO4, Ferric chloride hexahydrate (FeCl3.6H2O) and H3PO4 at n(Li):n(Mn):n(Fe):n(PO4) = 3:0.6:0.4:1 with ascorbic acid as reducing agent at n(Fe):n(C6H8O6) = 8:1, dissolved successively in 40 mL deionized water and stirred 3 h; hydrothermal treatment at 180 C for 10 h in a Teflon-lined autoclave; precipitate centrifuged, washed and dried; ground with sucrose and calcined under flowing Ar at 300 C for 2 h then 650 C for 10 h",300.0,2.0,,,,,,,,,,,,,"Initial discharge capacity only 18.2 mAh/g at 0.2 C - severely degraded. The Mn plateau is the shortest and least pronounced of the series and the capacity contribution ratio deviates strongly from the theoretical value. EDS shows 0.00 at% residual chlorine, ruling out Cl contamination as the cause; XPS instead shows Fe is mostly trivalent.",,Fig. 3a-c,157.2116,2.0,1.0,0.0,0.673,170.48,LITERATURE_REPORTED
P44_Sample_5,P44,Tailoring microstructure and electrochemical performance of LiMn0.6Fe0.4PO4 cathode materials via iron source selection,10.1016/j.jelechem.2026.120432,2026,Batteries   Supercaps - 2024 - Zhang - Improved Electrochemical Performance of LiMn0 6Fe0 4PO4 via Chitosan‐Derived.pdf,LiMn0.6Fe0.4PO4/C (LMFP-5),,,0.6,0.4,Unspecified,0,,,5.02,"Hydrothermal synthesis followed by carbon-coating heat treatment: stoichiometric LiOH.H2O, MnSO4, Ferric nitrate nonahydrate (Fe(NO3)3.9H2O) and H3PO4 at n(Li):n(Mn):n(Fe):n(PO4) = 3:0.6:0.4:1 with ascorbic acid as reducing agent at n(Fe):n(C6H8O6) = 8:1, dissolved successively in 40 mL deionized water and stirred 3 h; hydrothermal treatment at 180 C for 10 h in a Teflon-lined autoclave; precipitate centrifuged, washed and dried; ground with sucrose and calcined under flowing Ar at 300 C for 2 h then 650 C for 10 h",300.0,2.0,,,,,,,,,,,,,"Initial discharge capacity only 21.8 mAh/g at 0.2 C. Fe3+ hydrolyses intensely in the presence of LiOH to give irregular basic precipitates that template irregular plate-like aggregates, and is incompletely reduced during synthesis.",,Fig. 3a-c,157.2116,2.0,1.0,0.0,0.673,170.48,LITERATURE_REPORTED
P44_Sample_6,P44,Tailoring microstructure and electrochemical performance of LiMn0.6Fe0.4PO4 cathode materials via iron source selection,10.1016/j.jelechem.2026.120432,2026,Batteries   Supercaps - 2024 - Zhang - Improved Electrochemical Performance of LiMn0 6Fe0 4PO4 via Chitosan‐Derived.pdf,LiMn0.6Fe0.4PO4/C (LMFP-1),,,0.6,0.4,Unspecified,0,,,5.29,"Hydrothermal synthesis followed by carbon-coating heat treatment: stoichiometric LiOH.H2O, MnSO4, Ammonium iron(III) oxalate hydrate ((NH4)3[Fe(C2O4)3].3H2O) and H3PO4 at n(Li):n(Mn):n(Fe):n(PO4) = 3:0.6:0.4:1 with ascorbic acid as reducing agent at n(Fe):n(C6H8O6) = 8:1, dissolved successively in 40 mL deionized water and stirred 3 h; hydrothermal treatment at 180 C for 10 h in a Teflon-lined autoclave; precipitate centrifuged, washed and dried; ground with sucrose and calcined under flowing Ar at 300 C for 2 h then 650 C for 10 h",300.0,2.0,,142.7,,,,,,,,,,,"Rate test: initial specific capacity 142.7 mAh/g at 0.1 C, the highest of the five samples at this rate. Rate ladder covered 0.1 C to 5 C and back to 0.2 C.",,Fig. 3d,157.2116,2.0,1.0,0.0,0.673,170.48,LITERATURE_REPORTED
P44_Sample_7,P44,Tailoring microstructure and electrochemical performance of LiMn0.6Fe0.4PO4 cathode materials via iron source selection,10.1016/j.jelechem.2026.120432,2026,Batteries   Supercaps - 2024 - Zhang - Improved Electrochemical Performance of LiMn0 6Fe0 4PO4 via Chitosan‐Derived.pdf,LiMn0.6Fe0.4PO4/C (LMFP-1),,,0.6,0.4,Unspecified,0,,,5.29,"Hydrothermal synthesis followed by carbon-coating heat treatment: stoichiometric LiOH.H2O, MnSO4, Ammonium iron(III) oxalate hydrate ((NH4)3[Fe(C2O4)3].3H2O) and H3PO4 at n(Li):n(Mn):n(Fe):n(PO4) = 3:0.6:0.4:1 with ascorbic acid as reducing agent at n(Fe):n(C6H8O6) = 8:1, dissolved successively in 40 mL deionized water and stirred 3 h; hydrothermal treatment at 180 C for 10 h in a Teflon-lined autoclave; precipitate centrifuged, washed and dried; ground with sucrose and calcined under flowing Ar at 300 C for 2 h then 650 C for 10 h",300.0,2.0,,,,,,,,,,,,,"Rate test: 136.9 mAh/g at 0.2 C, outperforming the other four samples. Capacity returns to the initial level when the rate is stepped back down to 0.2 C, indicating excellent electrochemical reversibility.",,Fig. 3d,157.2116,2.0,1.0,0.0,0.673,170.48,LITERATURE_REPORTED
P44_Sample_8,P44,Tailoring microstructure and electrochemical performance of LiMn0.6Fe0.4PO4 cathode materials via iron source selection,10.1016/j.jelechem.2026.120432,2026,Batteries   Supercaps - 2024 - Zhang - Improved Electrochemical Performance of LiMn0 6Fe0 4PO4 via Chitosan‐Derived.pdf,LiMn0.6Fe0.4PO4/C (LMFP-1),,,0.6,0.4,Unspecified,0,,,5.29,"Hydrothermal synthesis followed by carbon-coating heat treatment: stoichiometric LiOH.H2O, MnSO4, Ammonium iron(III) oxalate hydrate ((NH4)3[Fe(C2O4)3].3H2O) and H3PO4 at n(Li):n(Mn):n(Fe):n(PO4) = 3:0.6:0.4:1 with ascorbic acid as reducing agent at n(Fe):n(C6H8O6) = 8:1, dissolved successively in 40 mL deionized water and stirred 3 h; hydrothermal treatment at 180 C for 10 h in a Teflon-lined autoclave; precipitate centrifuged, washed and dried; ground with sucrose and calcined under flowing Ar at 300 C for 2 h then 650 C for 10 h",300.0,2.0,,,,,,,,,,,,,Rate test: 129.4 mAh/g at 0.5 C.,,Fig. 3d,157.2116,2.0,1.0,0.0,0.673,170.48,LITERATURE_REPORTED
P44_Sample_9,P44,Tailoring microstructure and electrochemical performance of LiMn0.6Fe0.4PO4 cathode materials via iron source selection,10.1016/j.jelechem.2026.120432,2026,Batteries   Supercaps - 2024 - Zhang - Improved Electrochemical Performance of LiMn0 6Fe0 4PO4 via Chitosan‐Derived.pdf,LiMn0.6Fe0.4PO4/C (LMFP-1),,,0.6,0.4,Unspecified,0,,,5.29,"Hydrothermal synthesis followed by carbon-coating heat treatment: stoichiometric LiOH.H2O, MnSO4, Ammonium iron(III) oxalate hydrate ((NH4)3[Fe(C2O4)3].3H2O) and H3PO4 at n(Li):n(Mn):n(Fe):n(PO4) = 3:0.6:0.4:1 with ascorbic acid as reducing agent at n(Fe):n(C6H8O6) = 8:1, dissolved successively in 40 mL deionized water and stirred 3 h; hydrothermal treatment at 180 C for 10 h in a Teflon-lined autoclave; precipitate centrifuged, washed and dried; ground with sucrose and calcined under flowing Ar at 300 C for 2 h then 650 C for 10 h",300.0,2.0,,,120.2,,,,,,,,,,"Rate test: 120.2 mAh/g at 1 C. LMFP-1 leads at every rate from 0.1 C to 1 C but falls behind LMFP-2 and LMFP-3 at 2 C and 5 C, because of insufficient exposure of the electrochemically favourable (010) facets and a longer Li-ion diffusion channel.",,Fig. 3d,157.2116,2.0,1.0,0.0,0.673,170.48,LITERATURE_REPORTED
P44_Sample_10,P44,Tailoring microstructure and electrochemical performance of LiMn0.6Fe0.4PO4 cathode materials via iron source selection,10.1016/j.jelechem.2026.120432,2026,Batteries   Supercaps - 2024 - Zhang - Improved Electrochemical Performance of LiMn0 6Fe0 4PO4 via Chitosan‐Derived.pdf,LiMn0.6Fe0.4PO4/C (LMFP-3),,,0.6,0.4,Unspecified,0,,,5.01,"Hydrothermal synthesis followed by carbon-coating heat treatment: stoichiometric LiOH.H2O, MnSO4, Ferrous sulfate heptahydrate (FeSO4.7H2O) and H3PO4 at n(Li):n(Mn):n(Fe):n(PO4) = 3:0.6:0.4:1 with ascorbic acid as reducing agent at n(Fe):n(C6H8O6) = 8:1, dissolved successively in 40 mL deionized water and stirred 3 h; hydrothermal treatment at 180 C for 10 h in a Teflon-lined autoclave; precipitate centrifuged, washed and dried; ground with sucrose and calcined under flowing Ar at 300 C for 2 h then 650 C for 10 h",300.0,2.0,,,,106.4,,,100,92.5,,,,,"Best high-rate performer: 106.4 mAh/g at 2 C, retaining 92.5% of its initial capacity after 100 cycles at 2 C. Benefits from sufficiently exposed (010) crystal planes, smaller particles, appropriate carbon-coating thickness and higher graphitisation of the carbon layer.",,Fig. 3d-e; Abstract,157.2116,2.0,1.0,0.0,0.673,170.48,LITERATURE_REPORTED
P44_Sample_11,P44,Tailoring microstructure and electrochemical performance of LiMn0.6Fe0.4PO4 cathode materials via iron source selection,10.1016/j.jelechem.2026.120432,2026,Batteries   Supercaps - 2024 - Zhang - Improved Electrochemical Performance of LiMn0 6Fe0 4PO4 via Chitosan‐Derived.pdf,LiMn0.6Fe0.4PO4/C (LMFP-3),,,0.6,0.4,Unspecified,0,,,5.01,"Hydrothermal synthesis followed by carbon-coating heat treatment: stoichiometric LiOH.H2O, MnSO4, Ferrous sulfate heptahydrate (FeSO4.7H2O) and H3PO4 at n(Li):n(Mn):n(Fe):n(PO4) = 3:0.6:0.4:1 with ascorbic acid as reducing agent at n(Fe):n(C6H8O6) = 8:1, dissolved successively in 40 mL deionized water and stirred 3 h; hydrothermal treatment at 180 C for 10 h in a Teflon-lined autoclave; precipitate centrifuged, washed and dried; ground with sucrose and calcined under flowing Ar at 300 C for 2 h then 650 C for 10 h",300.0,2.0,,,,,81.1,,100,90.3,,,,,"81.1 mAh/g at 5 C with 90.3% capacity retention after 100 cycles at 5 C. Raman shows a relatively stronger G band and a reduced ID/IG ratio versus the other samples, indicating higher graphitisation and enhanced electronic conductivity.",,"Fig. 3d, Fig. S6a; Abstract",157.2116,2.0,1.0,0.0,0.673,170.48,LITERATURE_REPORTED
P44_Sample_12,P44,Tailoring microstructure and electrochemical performance of LiMn0.6Fe0.4PO4 cathode materials via iron source selection,10.1016/j.jelechem.2026.120432,2026,Batteries   Supercaps - 2024 - Zhang - Improved Electrochemical Performance of LiMn0 6Fe0 4PO4 via Chitosan‐Derived.pdf,LiMn0.6Fe0.4PO4/C (LMFP-1),,,0.6,0.4,Unspecified,0,,,5.29,"Hydrothermal synthesis followed by carbon-coating heat treatment: stoichiometric LiOH.H2O, MnSO4, Ammonium iron(III) oxalate hydrate ((NH4)3[Fe(C2O4)3].3H2O) and H3PO4 at n(Li):n(Mn):n(Fe):n(PO4) = 3:0.6:0.4:1 with ascorbic acid as reducing agent at n(Fe):n(C6H8O6) = 8:1, dissolved successively in 40 mL deionized water and stirred 3 h; hydrothermal treatment at 180 C for 10 h in a Teflon-lined autoclave; precipitate centrifuged, washed and dried; ground with sucrose and calcined under flowing Ar at 300 C for 2 h then 650 C for 10 h",300.0,2.0,,,,,,,,,,220.1,3.24e-16,,"EIS after the rate-capability test (1e-1 to 1e5 Hz, 5 mV amplitude): charge-transfer resistance Rct = 220.1 ohm, the largest of the five samples; effective Li+ diffusion coefficient 3.24e-16 cm2/s from the low-frequency Warburg slope.",,"Fig. 4a-b, Table S1",157.2116,2.0,1.0,0.0,0.673,170.48,LITERATURE_REPORTED
P44_Sample_13,P44,Tailoring microstructure and electrochemical performance of LiMn0.6Fe0.4PO4 cathode materials via iron source selection,10.1016/j.jelechem.2026.120432,2026,Batteries   Supercaps - 2024 - Zhang - Improved Electrochemical Performance of LiMn0 6Fe0 4PO4 via Chitosan‐Derived.pdf,LiMn0.6Fe0.4PO4/C (LMFP-2),,,0.6,0.4,Unspecified,0,,,5.02,"Hydrothermal synthesis followed by carbon-coating heat treatment: stoichiometric LiOH.H2O, MnSO4, Ammonium iron(II) sulfate hexahydrate ((NH4)2Fe(SO4)2.6H2O) and H3PO4 at n(Li):n(Mn):n(Fe):n(PO4) = 3:0.6:0.4:1 with ascorbic acid as reducing agent at n(Fe):n(C6H8O6) = 8:1, dissolved successively in 40 mL deionized water and stirred 3 h; hydrothermal treatment at 180 C for 10 h in a Teflon-lined autoclave; precipitate centrifuged, washed and dried; ground with sucrose and calcined under flowing Ar at 300 C for 2 h then 650 C for 10 h",300.0,2.0,,,,,,,,,,127.9,4.91e-16,,EIS after rate testing: Rct = 127.9 ohm; effective Li+ diffusion coefficient 4.91e-16 cm2/s.,,"Fig. 4a-b, Table S1",157.2116,2.0,1.0,0.0,0.673,170.48,LITERATURE_REPORTED
P44_Sample_14,P44,Tailoring microstructure and electrochemical performance of LiMn0.6Fe0.4PO4 cathode materials via iron source selection,10.1016/j.jelechem.2026.120432,2026,Batteries   Supercaps - 2024 - Zhang - Improved Electrochemical Performance of LiMn0 6Fe0 4PO4 via Chitosan‐Derived.pdf,LiMn0.6Fe0.4PO4/C (LMFP-3),,,0.6,0.4,Unspecified,0,,,5.01,"Hydrothermal synthesis followed by carbon-coating heat treatment: stoichiometric LiOH.H2O, MnSO4, Ferrous sulfate heptahydrate (FeSO4.7H2O) and H3PO4 at n(Li):n(Mn):n(Fe):n(PO4) = 3:0.6:0.4:1 with ascorbic acid as reducing agent at n(Fe):n(C6H8O6) = 8:1, dissolved successively in 40 mL deionized water and stirred 3 h; hydrothermal treatment at 180 C for 10 h in a Teflon-lined autoclave; precipitate centrifuged, washed and dried; ground with sucrose and calcined under flowing Ar at 300 C for 2 h then 650 C for 10 h",300.0,2.0,,,,,,,,,,95.3,1.6e-15,,"EIS after rate testing: Rct = 95.3 ohm, the lowest of the series, ascribed to the refined particle size, optimal carbon-coating thickness and superior graphitisation. Effective Li+ diffusion coefficient 1.60e-15 cm2/s, about an order of magnitude larger than LMFP-1 and LMFP-2.",,"Fig. 4a-b, Table S1",157.2116,2.0,1.0,0.0,0.673,170.48,LITERATURE_REPORTED
P44_Sample_15,P44,Tailoring microstructure and electrochemical performance of LiMn0.6Fe0.4PO4 cathode materials via iron source selection,10.1016/j.jelechem.2026.120432,2026,Batteries   Supercaps - 2024 - Zhang - Improved Electrochemical Performance of LiMn0 6Fe0 4PO4 via Chitosan‐Derived.pdf,LiMn0.6Fe0.4PO4/C (LMFP-4),,,0.6,0.4,Unspecified,0,,,5.02,"Hydrothermal synthesis followed by carbon-coating heat treatment: stoichiometric LiOH.H2O, MnSO4, Ferric chloride hexahydrate (FeCl3.6H2O) and H3PO4 at n(Li):n(Mn):n(Fe):n(PO4) = 3:0.6:0.4:1 with ascorbic acid as reducing agent at n(Fe):n(C6H8O6) = 8:1, dissolved successively in 40 mL deionized water and stirred 3 h; hydrothermal treatment at 180 C for 10 h in a Teflon-lined autoclave; precipitate centrifuged, washed and dried; ground with sucrose and calcined under flowing Ar at 300 C for 2 h then 650 C for 10 h",300.0,2.0,,,,,,,,,,198.1,1.45e-15,,EIS after rate testing: Rct = 198.1 ohm; effective Li+ diffusion coefficient 1.45e-15 cm2/s.,,"Fig. 4a-b, Table S1",157.2116,2.0,1.0,0.0,0.673,170.48,LITERATURE_REPORTED
P44_Sample_16,P44,Tailoring microstructure and electrochemical performance of LiMn0.6Fe0.4PO4 cathode materials via iron source selection,10.1016/j.jelechem.2026.120432,2026,Batteries   Supercaps - 2024 - Zhang - Improved Electrochemical Performance of LiMn0 6Fe0 4PO4 via Chitosan‐Derived.pdf,LiMn0.6Fe0.4PO4/C (LMFP-5),,,0.6,0.4,Unspecified,0,,,5.02,"Hydrothermal synthesis followed by carbon-coating heat treatment: stoichiometric LiOH.H2O, MnSO4, Ferric nitrate nonahydrate (Fe(NO3)3.9H2O) and H3PO4 at n(Li):n(Mn):n(Fe):n(PO4) = 3:0.6:0.4:1 with ascorbic acid as reducing agent at n(Fe):n(C6H8O6) = 8:1, dissolved successively in 40 mL deionized water and stirred 3 h; hydrothermal treatment at 180 C for 10 h in a Teflon-lined autoclave; precipitate centrifuged, washed and dried; ground with sucrose and calcined under flowing Ar at 300 C for 2 h then 650 C for 10 h",300.0,2.0,,,,,,,,,,112.2,1.06e-15,,EIS after rate testing: Rct = 112.2 ohm; effective Li+ diffusion coefficient 1.06e-15 cm2/s.,,"Fig. 4a-b, Table S1",157.2116,2.0,1.0,0.0,0.673,170.48,LITERATURE_REPORTED
P44_Sample_17,P44,Tailoring microstructure and electrochemical performance of LiMn0.6Fe0.4PO4 cathode materials via iron source selection,10.1016/j.jelechem.2026.120432,2026,Batteries   Supercaps - 2024 - Zhang - Improved Electrochemical Performance of LiMn0 6Fe0 4PO4 via Chitosan‐Derived.pdf,LiMn0.6Fe0.4PO4/C (LMFP-1),,,0.6,0.4,Unspecified,0,,,5.29,"Hydrothermal synthesis followed by carbon-coating heat treatment: stoichiometric LiOH.H2O, MnSO4, Ammonium iron(III) oxalate hydrate ((NH4)3[Fe(C2O4)3].3H2O) and H3PO4 at n(Li):n(Mn):n(Fe):n(PO4) = 3:0.6:0.4:1 with ascorbic acid as reducing agent at n(Fe):n(C6H8O6) = 8:1, dissolved successively in 40 mL deionized water and stirred 3 h; hydrothermal treatment at 180 C for 10 h in a Teflon-lined autoclave; precipitate centrifuged, washed and dried; ground with sucrose and calcined under flowing Ar at 300 C for 2 h then 650 C for 10 h",300.0,2.0,,,,,,,,,,,3.53e-10,,"GITT at 0.1 C (10 min constant-current pulse followed by 30 min relaxation, 2.5-4.5 V): average apparent Li+ diffusion coefficient 3.53e-10 cm2/s, significantly higher than LMFP-2 and LMFP-3. The faster ion diffusion explains the superior specific capacity of LMFP-1 at low current densities from 0.1 C to 1 C, where lithium ions have adequate time for solid-state diffusion.",,Fig. 4c-d,157.2116,2.0,1.0,0.0,0.673,170.48,LITERATURE_REPORTED
P44_Sample_18,P44,Tailoring microstructure and electrochemical performance of LiMn0.6Fe0.4PO4 cathode materials via iron source selection,10.1016/j.jelechem.2026.120432,2026,Batteries   Supercaps - 2024 - Zhang - Improved Electrochemical Performance of LiMn0 6Fe0 4PO4 via Chitosan‐Derived.pdf,LiMn0.6Fe0.4PO4/C (LMFP-2),,,0.6,0.4,Unspecified,0,,,5.02,"Hydrothermal synthesis followed by carbon-coating heat treatment: stoichiometric LiOH.H2O, MnSO4, Ammonium iron(II) sulfate hexahydrate ((NH4)2Fe(SO4)2.6H2O) and H3PO4 at n(Li):n(Mn):n(Fe):n(PO4) = 3:0.6:0.4:1 with ascorbic acid as reducing agent at n(Fe):n(C6H8O6) = 8:1, dissolved successively in 40 mL deionized water and stirred 3 h; hydrothermal treatment at 180 C for 10 h in a Teflon-lined autoclave; precipitate centrifuged, washed and dried; ground with sucrose and calcined under flowing Ar at 300 C for 2 h then 650 C for 10 h",300.0,2.0,,,,,,,,,,,2.68e-11,,"GITT at 0.1 C: average apparent Li+ diffusion coefficient 2.68e-11 cm2/s, the lowest of the three samples measured.",,Fig. 4c-d,157.2116,2.0,1.0,0.0,0.673,170.48,LITERATURE_REPORTED
P44_Sample_19,P44,Tailoring microstructure and electrochemical performance of LiMn0.6Fe0.4PO4 cathode materials via iron source selection,10.1016/j.jelechem.2026.120432,2026,Batteries   Supercaps - 2024 - Zhang - Improved Electrochemical Performance of LiMn0 6Fe0 4PO4 via Chitosan‐Derived.pdf,LiMn0.6Fe0.4PO4/C (LMFP-3),,,0.6,0.4,Unspecified,0,,,5.01,"Hydrothermal synthesis followed by carbon-coating heat treatment: stoichiometric LiOH.H2O, MnSO4, Ferrous sulfate heptahydrate (FeSO4.7H2O) and H3PO4 at n(Li):n(Mn):n(Fe):n(PO4) = 3:0.6:0.4:1 with ascorbic acid as reducing agent at n(Fe):n(C6H8O6) = 8:1, dissolved successively in 40 mL deionized water and stirred 3 h; hydrothermal treatment at 180 C for 10 h in a Teflon-lined autoclave; precipitate centrifuged, washed and dried; ground with sucrose and calcined under flowing Ar at 300 C for 2 h then 650 C for 10 h",300.0,2.0,,,,,,,,,,,6.13e-11,,"GITT at 0.1 C: average apparent Li+ diffusion coefficient 6.13e-11 cm2/s. Lower than LMFP-1 because residual Fe3+ introduces structural defects in the crystal lattice, which is why LMFP-3 loses out to LMFP-1 at low rates despite winning at high rates.",,Fig. 4c-d,157.2116,2.0,1.0,0.0,0.673,170.48,LITERATURE_REPORTED
P44_Sample_20,P44,Tailoring microstructure and electrochemical performance of LiMn0.6Fe0.4PO4 cathode materials via iron source selection,10.1016/j.jelechem.2026.120432,2026,Batteries   Supercaps - 2024 - Zhang - Improved Electrochemical Performance of LiMn0 6Fe0 4PO4 via Chitosan‐Derived.pdf,LiMn0.6Fe0.4PO4/C (LMFP-1),,,0.6,0.4,Unspecified,0,,,5.29,"Hydrothermal synthesis followed by carbon-coating heat treatment: stoichiometric LiOH.H2O, MnSO4, Ammonium iron(III) oxalate hydrate ((NH4)3[Fe(C2O4)3].3H2O) and H3PO4 at n(Li):n(Mn):n(Fe):n(PO4) = 3:0.6:0.4:1 with ascorbic acid as reducing agent at n(Fe):n(C6H8O6) = 8:1, dissolved successively in 40 mL deionized water and stirred 3 h; hydrothermal treatment at 180 C for 10 h in a Teflon-lined autoclave; precipitate centrifuged, washed and dried; ground with sucrose and calcined under flowing Ar at 300 C for 2 h then 650 C for 10 h",300.0,2.0,,,,,,,,,,,,,"CV at 0.1 mV/s shows two pairs of redox peaks centred near 3.5 V (Fe2+/Fe3+) and 4.1 V (Mn2+/Mn3+). LMFP-1 has large peak voltage separations, dV1 = 264 mV and dV2 = 334 mV, indicating significant electrochemical polarization that impairs its high-rate performance.",,Fig. 3f,157.2116,2.0,1.0,0.0,0.673,170.48,LITERATURE_REPORTED
P44_Sample_21,P44,Tailoring microstructure and electrochemical performance of LiMn0.6Fe0.4PO4 cathode materials via iron source selection,10.1016/j.jelechem.2026.120432,2026,Batteries   Supercaps - 2024 - Zhang - Improved Electrochemical Performance of LiMn0 6Fe0 4PO4 via Chitosan‐Derived.pdf,LiMn0.6Fe0.4PO4/C (LMFP-3),,,0.6,0.4,Unspecified,0,,,5.01,"Hydrothermal synthesis followed by carbon-coating heat treatment: stoichiometric LiOH.H2O, MnSO4, Ferrous sulfate heptahydrate (FeSO4.7H2O) and H3PO4 at n(Li):n(Mn):n(Fe):n(PO4) = 3:0.6:0.4:1 with ascorbic acid as reducing agent at n(Fe):n(C6H8O6) = 8:1, dissolved successively in 40 mL deionized water and stirred 3 h; hydrothermal treatment at 180 C for 10 h in a Teflon-lined autoclave; precipitate centrifuged, washed and dried; ground with sucrose and calcined under flowing Ar at 300 C for 2 h then 650 C for 10 h",300.0,2.0,,,,,,,,,,,,,"CV at 0.1 mV/s: smaller peak separations dV1 = 170 mV and dV2 = 260 mV, implying reduced polarization and higher ionic conductivity, consistent with the superior 2 C and 5 C performance. Attributed to the smaller particle dimensions and highly exposed (010) facets that accelerate Li+ diffusion.",,Fig. 3f,157.2116,2.0,1.0,0.0,0.673,170.48,LITERATURE_REPORTED
P44_Sample_22,P44,Tailoring microstructure and electrochemical performance of LiMn0.6Fe0.4PO4 cathode materials via iron source selection,10.1016/j.jelechem.2026.120432,2026,Batteries   Supercaps - 2024 - Zhang - Improved Electrochemical Performance of LiMn0 6Fe0 4PO4 via Chitosan‐Derived.pdf,LiMn0.6Fe0.4PO4/C (LMFP-1),,,0.6,0.4,Unspecified,0,,,5.29,"Hydrothermal synthesis followed by carbon-coating heat treatment: stoichiometric LiOH.H2O, MnSO4, Ammonium iron(III) oxalate hydrate ((NH4)3[Fe(C2O4)3].3H2O) and H3PO4 at n(Li):n(Mn):n(Fe):n(PO4) = 3:0.6:0.4:1 with ascorbic acid as reducing agent at n(Fe):n(C6H8O6) = 8:1, dissolved successively in 40 mL deionized water and stirred 3 h; hydrothermal treatment at 180 C for 10 h in a Teflon-lined autoclave; precipitate centrifuged, washed and dried; ground with sucrose and calcined under flowing Ar at 300 C for 2 h then 650 C for 10 h",300.0,2.0,,,,,,,,,,,,,"HRTEM: lattice spacing 0.42 nm corresponding to the (011) crystal plane; ~2 nm thick carbon shell around the larger rod-shaped particles. Oxalate acts as a reducing ligand, converting Fe3+ to Fe2+ under hydrothermal conditions, and its strong chelating ability delays ferric ion release, avoiding irregular plate-like structures. NH4+ selectively adsorbs on the (001) plane, suppressing c-axis growth and giving the rod-like habit.",,"Fig. 2a-c, Fig. S4",157.2116,2.0,1.0,0.0,0.673,170.48,LITERATURE_REPORTED
P44_Sample_23,P44,Tailoring microstructure and electrochemical performance of LiMn0.6Fe0.4PO4 cathode materials via iron source selection,10.1016/j.jelechem.2026.120432,2026,Batteries   Supercaps - 2024 - Zhang - Improved Electrochemical Performance of LiMn0 6Fe0 4PO4 via Chitosan‐Derived.pdf,LiMn0.6Fe0.4PO4/C (LMFP-3),,,0.6,0.4,Unspecified,0,,,5.01,"Hydrothermal synthesis followed by carbon-coating heat treatment: stoichiometric LiOH.H2O, MnSO4, Ferrous sulfate heptahydrate (FeSO4.7H2O) and H3PO4 at n(Li):n(Mn):n(Fe):n(PO4) = 3:0.6:0.4:1 with ascorbic acid as reducing agent at n(Fe):n(C6H8O6) = 8:1, dissolved successively in 40 mL deionized water and stirred 3 h; hydrothermal treatment at 180 C for 10 h in a Teflon-lined autoclave; precipitate centrifuged, washed and dried; ground with sucrose and calcined under flowing Ar at 300 C for 2 h then 650 C for 10 h",300.0,2.0,,,,,,,,,,,,,"HRTEM: lattice spacing 0.24 nm corresponding to the (001) crystal plane; carbon coating only 1.5 nm because the smaller particles present a higher specific surface area at the same total carbon content. XRD shows an intense (010) peak at 2theta ~ 29.5 deg with I(010)/I(100) = 1.80, far higher than the other samples, i.e. preferential exposure of the (010) plane that provides the 1D fast Li+ channel. The absence of NH4+ modulation allows fuller exposure of (010).",,"Fig. 2d-f, Fig. S2, Fig. S4",157.2116,2.0,1.0,0.0,0.673,170.48,LITERATURE_REPORTED
P44_Sample_24,P44,Tailoring microstructure and electrochemical performance of LiMn0.6Fe0.4PO4 cathode materials via iron source selection,10.1016/j.jelechem.2026.120432,2026,Batteries   Supercaps - 2024 - Zhang - Improved Electrochemical Performance of LiMn0 6Fe0 4PO4 via Chitosan‐Derived.pdf,LiMn0.6Fe0.4PO4/C (LMFP-4),,,0.6,0.4,Unspecified,0,,,5.02,"Hydrothermal synthesis followed by carbon-coating heat treatment: stoichiometric LiOH.H2O, MnSO4, Ferric chloride hexahydrate (FeCl3.6H2O) and H3PO4 at n(Li):n(Mn):n(Fe):n(PO4) = 3:0.6:0.4:1 with ascorbic acid as reducing agent at n(Fe):n(C6H8O6) = 8:1, dissolved successively in 40 mL deionized water and stirred 3 h; hydrothermal treatment at 180 C for 10 h in a Teflon-lined autoclave; precipitate centrifuged, washed and dried; ground with sucrose and calcined under flowing Ar at 300 C for 2 h then 650 C for 10 h",300.0,2.0,,,,,,,,,,,,,HRTEM: lattice spacing 0.35 nm assigned to the (021) crystal plane; ~2 nm carbon shell on the large plate-like aggregates.,,"Fig. 2g-i, Fig. S4",157.2116,2.0,1.0,0.0,0.673,170.48,LITERATURE_REPORTED
P44_Sample_25,P44,Tailoring microstructure and electrochemical performance of LiMn0.6Fe0.4PO4 cathode materials via iron source selection,10.1016/j.jelechem.2026.120432,2026,Batteries   Supercaps - 2024 - Zhang - Improved Electrochemical Performance of LiMn0 6Fe0 4PO4 via Chitosan‐Derived.pdf,LiMn0.6Fe0.4PO4/C (LMFP-1),,,0.6,0.4,Unspecified,0,,,5.29,"Hydrothermal synthesis followed by carbon-coating heat treatment: stoichiometric LiOH.H2O, MnSO4, Ammonium iron(III) oxalate hydrate ((NH4)3[Fe(C2O4)3].3H2O) and H3PO4 at n(Li):n(Mn):n(Fe):n(PO4) = 3:0.6:0.4:1 with ascorbic acid as reducing agent at n(Fe):n(C6H8O6) = 8:1, dissolved successively in 40 mL deionized water and stirred 3 h; hydrothermal treatment at 180 C for 10 h in a Teflon-lined autoclave; precipitate centrifuged, washed and dried; ground with sucrose and calcined under flowing Ar at 300 C for 2 h then 650 C for 10 h",300.0,2.0,,,,,,,,,,,,,"XPS: Fe exists predominantly as Fe2+ (Fe 2p3/2 component near 709.0 eV) with Mn in the +2 state, confirming that the oxalate ligand thoroughly reduces Fe3+ during the hydrothermal process. Residual carbon after carbothermal treatment (5.29 wt%) is comparable to the divalent-iron-source sample LMFP-2.",,"Fig. 5a, a1-a3 (XPS)",157.2116,2.0,1.0,0.0,0.673,170.48,LITERATURE_REPORTED
P44_Sample_26,P44,Tailoring microstructure and electrochemical performance of LiMn0.6Fe0.4PO4 cathode materials via iron source selection,10.1016/j.jelechem.2026.120432,2026,Batteries   Supercaps - 2024 - Zhang - Improved Electrochemical Performance of LiMn0 6Fe0 4PO4 via Chitosan‐Derived.pdf,LiMn0.6Fe0.4PO4/C (LMFP-3),,,0.6,0.4,Unspecified,0,,,5.01,"Hydrothermal synthesis followed by carbon-coating heat treatment: stoichiometric LiOH.H2O, MnSO4, Ferrous sulfate heptahydrate (FeSO4.7H2O) and H3PO4 at n(Li):n(Mn):n(Fe):n(PO4) = 3:0.6:0.4:1 with ascorbic acid as reducing agent at n(Fe):n(C6H8O6) = 8:1, dissolved successively in 40 mL deionized water and stirred 3 h; hydrothermal treatment at 180 C for 10 h in a Teflon-lined autoclave; precipitate centrifuged, washed and dried; ground with sucrose and calcined under flowing Ar at 300 C for 2 h then 650 C for 10 h",300.0,2.0,,,,,,,,,,,,,"XPS: partial trivalent Fe emerges alongside Fe2+; Mn retains the +2 oxidation state. The residual Fe3+ introduces structural defects into the lattice, accounting for the lower low-rate specific capacity and slower GITT-measured Li+ diffusion versus LMFP-1.",,"Fig. 5b, b1-b3 (XPS)",157.2116,2.0,1.0,0.0,0.673,170.48,LITERATURE_REPORTED
P44_Sample_27,P44,Tailoring microstructure and electrochemical performance of LiMn0.6Fe0.4PO4 cathode materials via iron source selection,10.1016/j.jelechem.2026.120432,2026,Batteries   Supercaps - 2024 - Zhang - Improved Electrochemical Performance of LiMn0 6Fe0 4PO4 via Chitosan‐Derived.pdf,LiMn0.6Fe0.4PO4/C (LMFP-4),,,0.6,0.4,Unspecified,0,,,5.02,"Hydrothermal synthesis followed by carbon-coating heat treatment: stoichiometric LiOH.H2O, MnSO4, Ferric chloride hexahydrate (FeCl3.6H2O) and H3PO4 at n(Li):n(Mn):n(Fe):n(PO4) = 3:0.6:0.4:1 with ascorbic acid as reducing agent at n(Fe):n(C6H8O6) = 8:1, dissolved successively in 40 mL deionized water and stirred 3 h; hydrothermal treatment at 180 C for 10 h in a Teflon-lined autoclave; precipitate centrifuged, washed and dried; ground with sucrose and calcined under flowing Ar at 300 C for 2 h then 650 C for 10 h",300.0,2.0,,,,,,,,,,,,,XPS: Fe is mostly present as Fe3+ (Fe 2p3/2 near 711.0 eV); Mn remains nominally +2 but shows a slight positive binding-energy shift suggesting partial oxidation of Mn2+ to Mn3+. The abundant Fe3+ content is held responsible for the severely degraded electrochemical capacity.,,"Fig. 5c, c1-c3 (XPS)",157.2116,2.0,1.0,0.0,0.673,170.48,LITERATURE_REPORTED
