Repository: Priyavarshini13/High-Entropy-LMFP-Designer

# High-Entropy Doped LMFP Formula & Materials Design Platform (HE-LMFP-Designer-AG)

A standalone, computational materials-design application for Lithium Manganese Iron Phosphate (LMFP) cathode materials with multi-element high-entropy cation doping.

---

## 1. Project Purpose & Scientific Scope

The **HE-LMFP Designer** provides a deterministic chemical formula design, site occupancy validation, and charge balancing platform for high-entropy and multi-element doped LMFP cathode compositions. 

Version 1 focuses on deterministic chemical formula generation, charge balance compensation, configurational entropy evaluation, material modification planning, and synthesis workflow structuring.

File: data/literature_reference.csv (part 8 of 26)
Sample_ID,Paper_ID,Paper_Title,DOI,Year,Source_PDF,Composition_Formula,Base_LMFP_Composition,Full_Doped_Composition,Mn_Ratio,Fe_Ratio,Dopant_Element,Dopant_Count,Dopant_Molar_Ratio,Dopant_x_per_fu,Carbon_wt_percent,Synthesis_Method,Calcination_Temp_1_C,Calcination_Time_1_h,Discharge_Capacity_0_05C_mAh_g,Discharge_Capacity_0_1C_mAh_g,Discharge_Capacity_1C_mAh_g,Discharge_Capacity_2C_mAh_g,Discharge_Capacity_5C_mAh_g,Initial_Coulombic_Efficiency_percent,Cycle_Life_cycles,Capacity_Retention_percent,EIS_R_ct_before_Ohm,EIS_R_ct_after_Ohm,Li_Diffusion_Coefficient_cm2_s,XRD_Phase_Purity,Remarks,Impurity_Phase_Identified,Evidence,Calculated_Molar_Mass,Calculated_Q_M2,Calculated_Li_Stoichiometry,Calculated_Li_Vacancy_delta,Calculated_S_config_over_R,Calculated_Theoretical_Capacity_Metric,Record_Classification
P44_Sample_28,P44,Tailoring microstructure and electrochemical performance of LiMn0.6Fe0.4PO4 cathode materials via iron source selection,10.1016/j.jelechem.2026.120432,2026,Batteries   Supercaps - 2024 - Zhang - Improved Electrochemical Performance of LiMn0 6Fe0 4PO4 via Chitosan‐Derived.pdf,LiMn0.6Fe0.4PO4/C (LMFP-4),,,0.6,0.4,Unspecified,0,,,5.02,"Hydrothermal synthesis followed by carbon-coating heat treatment: stoichiometric LiOH.H2O, MnSO4, Ferric chloride hexahydrate (FeCl3.6H2O) and H3PO4 at n(Li):n(Mn):n(Fe):n(PO4) = 3:0.6:0.4:1 with ascorbic acid as reducing agent at n(Fe):n(C6H8O6) = 8:1, dissolved successively in 40 mL deionized water and stirred 3 h; hydrothermal treatment at 180 C for 10 h in a Teflon-lined autoclave; precipitate centrifuged, washed and dried; ground with sucrose and calcined under flowing Ar at 300 C for 2 h then 650 C for 10 h",300.0,2.0,,,,,,,,,,,,,"Post-cycling SEM (after the 0.1 C to 5 C rate ladder): LMFP-4 and LMFP-5 electrodes display distinct macroscopic cracks whereas LMFP-1 to LMFP-3 retain intact surfaces with well-dispersed particles. High-resolution SEM finds no intragranular fractures and post-cycling XRD still indexes to olivine LiMn0.6Fe0.4PO4 (PDF#13-0336), so the cracks are attributed to interfacial stress between slurry, binder and current collector rather than fracture of the active particles.",,"Fig. 6a-e, Fig. S9, Fig. S10",157.2116,2.0,1.0,0.0,0.673,170.48,LITERATURE_REPORTED
P45_Sample_1,P45,From Delithiated Residues to High-Performance LiMn0.4Fe0.6PO4 through Structural Inheritance and F-Doping toward Upcycling of Spent Lithium-Ion Batteries,10.1021/acs.nanolett.6c01751,2026,UNVERIFIED_PDF_NOT_FOUND,F-doped LiMn0.4Fe0.6PO4 (R-LMFP-0),,,0.4,0.6,F,1,0 wt% PVDF added; measured F content 0 wt% (ion-selective electrode),,,"Direct mechanochemical-solid-state upcycling of spent-battery residues: delithiated FePO4 (R-FP, from spent LiFePO4) and MnO2 (R-MO, from spent LiMn2O4) ball-milled together with PVDF binder, phosphate, Li2CO3 and glucose; mechanical activation disrupts the defective spinel of R-MO and promotes intimate Fe/Mn mixing, then annealing at 700 C (optimum from TGA) forms the olivine phase while PVDF decomposition above 420 C releases fluorine species that substitute for lattice oxygen; PVDF dosage 0 wt%",700.0,,,138.99,,,,83.91,,,,,,,"Undoped regenerated baseline (no PVDF added). Initial discharge capacity 138.99 mAh/g at 0.1 C with an initial coulombic efficiency of 83.91%. Larger CV polarization gap of 0.31 V. dQ/dV after 100 cycles shows weakened redox peaks and increased polarization, with peaks at 3.96 V (Mn2+/Mn3+) and 3.40 V (Fe2+/Fe3+) plus an extra 3.5 V discharge feature.",,"Fig. 3a, Fig. S25",157.393,2.0,1.0,0.0,0.673,170.28,LITERATURE_REPORTED
P45_Sample_2,P45,From Delithiated Residues to High-Performance LiMn0.4Fe0.6PO4 through Structural Inheritance and F-Doping toward Upcycling of Spent Lithium-Ion Batteries,10.1021/acs.nanolett.6c01751,2026,UNVERIFIED_PDF_NOT_FOUND,F-doped LiMn0.4Fe0.6PO4 (R-LMFP-1.25),,,0.4,0.6,F,1,1.25 wt% PVDF added; measured F content 0.19 wt% (ion-selective electrode),,,"Direct mechanochemical-solid-state upcycling of spent-battery residues: delithiated FePO4 (R-FP, from spent LiFePO4) and MnO2 (R-MO, from spent LiMn2O4) ball-milled together with PVDF binder, phosphate, Li2CO3 and glucose; mechanical activation disrupts the defective spinel of R-MO and promotes intimate Fe/Mn mixing, then annealing at 700 C (optimum from TGA) forms the olivine phase while PVDF decomposition above 420 C releases fluorine species that substitute for lattice oxygen; PVDF dosage 1.25 wt%",700.0,,,142.69,,,,,,,,,,,"Initial discharge capacity 142.69 mAh/g at 0.1 C. Fluorine content 0.19 wt% by ion-selective electrode. The Fe2P2O7 phase inherited from the spent LFP has disappeared, indicating complete phase transition.",,"Fig. 3h, Fig. S25",157.393,2.0,1.0,0.0,0.673,170.28,LITERATURE_REPORTED
P45_Sample_3,P45,From Delithiated Residues to High-Performance LiMn0.4Fe0.6PO4 through Structural Inheritance and F-Doping toward Upcycling of Spent Lithium-Ion Batteries,10.1021/acs.nanolett.6c01751,2026,UNVERIFIED_PDF_NOT_FOUND,F-doped LiMn0.4Fe0.6PO4 (R-LMFP-2.5),,,0.4,0.6,F,1,2.5 wt% PVDF added; measured F content 0.65 wt% (ion-selective electrode),,,"Direct mechanochemical-solid-state upcycling of spent-battery residues: delithiated FePO4 (R-FP, from spent LiFePO4) and MnO2 (R-MO, from spent LiMn2O4) ball-milled together with PVDF binder, phosphate, Li2CO3 and glucose; mechanical activation disrupts the defective spinel of R-MO and promotes intimate Fe/Mn mixing, then annealing at 700 C (optimum from TGA) forms the olivine phase while PVDF decomposition above 420 C releases fluorine species that substitute for lattice oxygen; PVDF dosage 2.5 wt%",700.0,,,158.42,,,,93.02,,,,,,,"Optimal F loading. Initial discharge capacity 158.42 mAh/g at 0.1 C with an initial coulombic efficiency of 93.02%, outperforming R-LMFP-0 (138.99 mAh/g, 83.91%). No obvious capacity decay in subsequent cycles. Two plateaus at ~3.5 V (Fe2+/Fe3+) and ~4.0 V (Mn2+/Mn3+). Smaller CV polarization gap of 0.25 V. Lattice expansion and enlarged (101) spacing facilitate Li+ transport.",,"Fig. 3a, Fig. S25; Section 3",157.393,2.0,1.0,0.0,0.673,170.28,LITERATURE_REPORTED
P45_Sample_4,P45,From Delithiated Residues to High-Performance LiMn0.4Fe0.6PO4 through Structural Inheritance and F-Doping toward Upcycling of Spent Lithium-Ion Batteries,10.1021/acs.nanolett.6c01751,2026,UNVERIFIED_PDF_NOT_FOUND,F-doped LiMn0.4Fe0.6PO4 (R-LMFP-5),,,0.4,0.6,F,1,5 wt% PVDF added; measured F content 0.84 wt% (ion-selective electrode),,,"Direct mechanochemical-solid-state upcycling of spent-battery residues: delithiated FePO4 (R-FP, from spent LiFePO4) and MnO2 (R-MO, from spent LiMn2O4) ball-milled together with PVDF binder, phosphate, Li2CO3 and glucose; mechanical activation disrupts the defective spinel of R-MO and promotes intimate Fe/Mn mixing, then annealing at 700 C (optimum from TGA) forms the olivine phase while PVDF decomposition above 420 C releases fluorine species that substitute for lattice oxygen; PVDF dosage 5 wt%",700.0,,,149.29,,,,,,,,,,,"Initial discharge capacity 149.29 mAh/g at 0.1 C; F content 0.84 wt%. Excess fluorine begins to induce the secondary phases Li3PO4 and Fe2P, because LiF formation inhibits the reaction between Li2CO3 and FePO4/MnO2 and limits Li replenishment.",,"Fig. 3h, Fig. S25",157.393,2.0,1.0,0.0,0.673,170.28,LITERATURE_REPORTED
P45_Sample_5,P45,From Delithiated Residues to High-Performance LiMn0.4Fe0.6PO4 through Structural Inheritance and F-Doping toward Upcycling of Spent Lithium-Ion Batteries,10.1021/acs.nanolett.6c01751,2026,UNVERIFIED_PDF_NOT_FOUND,F-doped LiMn0.4Fe0.6PO4 (R-LMFP-10),,,0.4,0.6,F,1,10 wt% PVDF added; measured F content 1.97 wt% (ion-selective electrode),,,"Direct mechanochemical-solid-state upcycling of spent-battery residues: delithiated FePO4 (R-FP, from spent LiFePO4) and MnO2 (R-MO, from spent LiMn2O4) ball-milled together with PVDF binder, phosphate, Li2CO3 and glucose; mechanical activation disrupts the defective spinel of R-MO and promotes intimate Fe/Mn mixing, then annealing at 700 C (optimum from TGA) forms the olivine phase while PVDF decomposition above 420 C releases fluorine species that substitute for lattice oxygen; PVDF dosage 10 wt%",700.0,,,131.14,,,,,,,,,,,Initial discharge capacity only 131.14 mAh/g at 0.1 C despite the highest F content (1.97 wt%); the Li3PO4 and Fe2P impurity phases hinder the electrochemical reactions.,,"Fig. 3h, Fig. S25",157.393,2.0,1.0,0.0,0.673,170.28,LITERATURE_REPORTED
P45_Sample_6,P45,From Delithiated Residues to High-Performance LiMn0.4Fe0.6PO4 through Structural Inheritance and F-Doping toward Upcycling of Spent Lithium-Ion Batteries,10.1021/acs.nanolett.6c01751,2026,UNVERIFIED_PDF_NOT_FOUND,F-doped LiMn0.4Fe0.6PO4 (R-LMFP-2.5),,,0.4,0.6,F,1,2.5 wt% PVDF added; measured F content 0.65 wt% (ion-selective electrode),,,"Direct mechanochemical-solid-state upcycling of spent-battery residues: delithiated FePO4 (R-FP, from spent LiFePO4) and MnO2 (R-MO, from spent LiMn2O4) ball-milled together with PVDF binder, phosphate, Li2CO3 and glucose; mechanical activation disrupts the defective spinel of R-MO and promotes intimate Fe/Mn mixing, then annealing at 700 C (optimum from TGA) forms the olivine phase while PVDF decomposition above 420 C releases fluorine species that substitute for lattice oxygen; PVDF dosage 2.5 wt%",700.0,,168.35,,,,,,,,,,,,"Reversible capacity 168.35 mAh/g at 0.05 C. Rate ladder measured at 0.05, 0.1, 0.2, 0.5, 1, 2, 5 and 10 C; 1 C = 171 mA g-1.",,Fig. 3h,157.393,2.0,1.0,0.0,0.673,170.28,LITERATURE_REPORTED
P45_Sample_7,P45,From Delithiated Residues to High-Performance LiMn0.4Fe0.6PO4 through Structural Inheritance and F-Doping toward Upcycling of Spent Lithium-Ion Batteries,10.1021/acs.nanolett.6c01751,2026,UNVERIFIED_PDF_NOT_FOUND,F-doped LiMn0.4Fe0.6PO4 (R-LMFP-2.5),,,0.4,0.6,F,1,2.5 wt% PVDF added; measured F content 0.65 wt% (ion-selective electrode),,,"Direct mechanochemical-solid-state upcycling of spent-battery residues: delithiated FePO4 (R-FP, from spent LiFePO4) and MnO2 (R-MO, from spent LiMn2O4) ball-milled together with PVDF binder, phosphate, Li2CO3 and glucose; mechanical activation disrupts the defective spinel of R-MO and promotes intimate Fe/Mn mixing, then annealing at 700 C (optimum from TGA) forms the olivine phase while PVDF decomposition above 420 C releases fluorine species that substitute for lattice oxygen; PVDF dosage 2.5 wt%",700.0,,,165.39,,,,,,,,,,,"Reversible capacity 165.39 mAh/g at 0.1 C in the rate-capability test (distinct from the 158.42 mAh/g first-cycle value measured in the initial charge/discharge test). Rate ladder measured at 0.05, 0.1, 0.2, 0.5, 1, 2, 5 and 10 C; 1 C = 171 mA g-1.",,Fig. 3h,157.393,2.0,1.0,0.0,0.673,170.28,LITERATURE_REPORTED
P45_Sample_8,P45,From Delithiated Residues to High-Performance LiMn0.4Fe0.6PO4 through Structural Inheritance and F-Doping toward Upcycling of Spent Lithium-Ion Batteries,10.1021/acs.nanolett.6c01751,2026,UNVERIFIED_PDF_NOT_FOUND,F-doped LiMn0.4Fe0.6PO4 (R-LMFP-2.5),,,0.4,0.6,F,1,2.5 wt% PVDF added; measured F content 0.65 wt% (ion-selective electrode),,,"Direct mechanochemical-solid-state upcycling of spent-battery residues: delithiated FePO4 (R-FP, from spent LiFePO4) and MnO2 (R-MO, from spent LiMn2O4) ball-milled together with PVDF binder, phosphate, Li2CO3 and glucose; mechanical activation disrupts the defective spinel of R-MO and promotes intimate Fe/Mn mixing, then annealing at 700 C (optimum from TGA) forms the olivine phase while PVDF decomposition above 420 C releases fluorine species that substitute for lattice oxygen; PVDF dosage 2.5 wt%",700.0,,,,,,,,,,,,,,"Reversible capacity 162.32 mAh/g at 0.2 C. Rate ladder measured at 0.05, 0.1, 0.2, 0.5, 1, 2, 5 and 10 C; 1 C = 171 mA g-1.",,Fig. 3h,157.393,2.0,1.0,0.0,0.673,170.28,LITERATURE_REPORTED
P45_Sample_9,P45,From Delithiated Residues to High-Performance LiMn0.4Fe0.6PO4 through Structural Inheritance and F-Doping toward Upcycling of Spent Lithium-Ion Batteries,10.1021/acs.nanolett.6c01751,2026,UNVERIFIED_PDF_NOT_FOUND,F-doped LiMn0.4Fe0.6PO4 (R-LMFP-2.5),,,0.4,0.6,F,1,2.5 wt% PVDF added; measured F content 0.65 wt% (ion-selective electrode),,,"Direct mechanochemical-solid-state upcycling of spent-battery residues: delithiated FePO4 (R-FP, from spent LiFePO4) and MnO2 (R-MO, from spent LiMn2O4) ball-milled together with PVDF binder, phosphate, Li2CO3 and glucose; mechanical activation disrupts the defective spinel of R-MO and promotes intimate Fe/Mn mixing, then annealing at 700 C (optimum from TGA) forms the olivine phase while PVDF decomposition above 420 C releases fluorine species that substitute for lattice oxygen; PVDF dosage 2.5 wt%",700.0,,,,,,,,,,,,,,"Reversible capacity 157.80 mAh/g at 0.5 C. Rate ladder measured at 0.05, 0.1, 0.2, 0.5, 1, 2, 5 and 10 C; 1 C = 171 mA g-1.",,Fig. 3h,157.393,2.0,1.0,0.0,0.673,170.28,LITERATURE_REPORTED
P45_Sample_10,P45,From Delithiated Residues to High-Performance LiMn0.4Fe0.6PO4 through Structural Inheritance and F-Doping toward Upcycling of Spent Lithium-Ion Batteries,10.1021/acs.nanolett.6c01751,2026,UNVERIFIED_PDF_NOT_FOUND,F-doped LiMn0.4Fe0.6PO4 (R-LMFP-2.5),,,0.4,0.6,F,1,2.5 wt% PVDF added; measured F content 0.65 wt% (ion-selective electrode),,,"Direct mechanochemical-solid-state upcycling of spent-battery residues: delithiated FePO4 (R-FP, from spent LiFePO4) and MnO2 (R-MO, from spent LiMn2O4) ball-milled together with PVDF binder, phosphate, Li2CO3 and glucose; mechanical activation disrupts the defective spinel of R-MO and promotes intimate Fe/Mn mixing, then annealing at 700 C (optimum from TGA) forms the olivine phase while PVDF decomposition above 420 C releases fluorine species that substitute for lattice oxygen; PVDF dosage 2.5 wt%",700.0,,,,153.7,,,,,,,,,,"Reversible capacity 153.70 mAh/g at 1 C in the rate test. The abstract separately quotes 136.76 mAh/g at 1 C for the long-cycling measurement. Rate ladder measured at 0.05, 0.1, 0.2, 0.5, 1, 2, 5 and 10 C; 1 C = 171 mA g-1.",,Fig. 3h,157.393,2.0,1.0,0.0,0.673,170.28,LITERATURE_REPORTED
P45_Sample_11,P45,From Delithiated Residues to High-Performance LiMn0.4Fe0.6PO4 through Structural Inheritance and F-Doping toward Upcycling of Spent Lithium-Ion Batteries,10.1021/acs.nanolett.6c01751,2026,UNVERIFIED_PDF_NOT_FOUND,F-doped LiMn0.4Fe0.6PO4 (R-LMFP-2.5),,,0.4,0.6,F,1,2.5 wt% PVDF added; measured F content 0.65 wt% (ion-selective electrode),,,"Direct mechanochemical-solid-state upcycling of spent-battery residues: delithiated FePO4 (R-FP, from spent LiFePO4) and MnO2 (R-MO, from spent LiMn2O4) ball-milled together with PVDF binder, phosphate, Li2CO3 and glucose; mechanical activation disrupts the defective spinel of R-MO and promotes intimate Fe/Mn mixing, then annealing at 700 C (optimum from TGA) forms the olivine phase while PVDF decomposition above 420 C releases fluorine species that substitute for lattice oxygen; PVDF dosage 2.5 wt%",700.0,,,,,147.42,,,,,,,,,"Reversible capacity 147.42 mAh/g at 2 C. Rate ladder measured at 0.05, 0.1, 0.2, 0.5, 1, 2, 5 and 10 C; 1 C = 171 mA g-1.",,Fig. 3h,157.393,2.0,1.0,0.0,0.673,170.28,LITERATURE_REPORTED
P45_Sample_12,P45,From Delithiated Residues to High-Performance LiMn0.4Fe0.6PO4 through Structural Inheritance and F-Doping toward Upcycling of Spent Lithium-Ion Batteries,10.1021/acs.nanolett.6c01751,2026,UNVERIFIED_PDF_NOT_FOUND,F-doped LiMn0.4Fe0.6PO4 (R-LMFP-2.5),,,0.4,0.6,F,1,2.5 wt% PVDF added; measured F content 0.65 wt% (ion-selective electrode),,,"Direct mechanochemical-solid-state upcycling of spent-battery residues: delithiated FePO4 (R-FP, from spent LiFePO4) and MnO2 (R-MO, from spent LiMn2O4) ball-milled together with PVDF binder, phosphate, Li2CO3 and glucose; mechanical activation disrupts the defective spinel of R-MO and promotes intimate Fe/Mn mixing, then annealing at 700 C (optimum from TGA) forms the olivine phase while PVDF decomposition above 420 C releases fluorine species that substitute for lattice oxygen; PVDF dosage 2.5 wt%",700.0,,,,,,132.9,,,,,,,,"Reversible capacity 132.90 mAh/g at 5 C, outperforming all other samples at this rate. Rate ladder measured at 0.05, 0.1, 0.2, 0.5, 1, 2, 5 and 10 C; 1 C = 171 mA g-1.",,Fig. 3h,157.393,2.0,1.0,0.0,0.673,170.28,LITERATURE_REPORTED
P45_Sample_13,P45,From Delithiated Residues to High-Performance LiMn0.4Fe0.6PO4 through Structural Inheritance and F-Doping toward Upcycling of Spent Lithium-Ion Batteries,10.1021/acs.nanolett.6c01751,2026,UNVERIFIED_PDF_NOT_FOUND,F-doped LiMn0.4Fe0.6PO4 (R-LMFP-2.5),,,0.4,0.6,F,1,2.5 wt% PVDF added; measured F content 0.65 wt% (ion-selective electrode),,,"Direct mechanochemical-solid-state upcycling of spent-battery residues: delithiated FePO4 (R-FP, from spent LiFePO4) and MnO2 (R-MO, from spent LiMn2O4) ball-milled together with PVDF binder, phosphate, Li2CO3 and glucose; mechanical activation disrupts the defective spinel of R-MO and promotes intimate Fe/Mn mixing, then annealing at 700 C (optimum from TGA) forms the olivine phase while PVDF decomposition above 420 C releases fluorine species that substitute for lattice oxygen; PVDF dosage 2.5 wt%",700.0,,,,,,,,,,,,,,"Reversible capacity 118.74 mAh/g at 10 C, the highest of all materials studied at this rate. Rate ladder measured at 0.05, 0.1, 0.2, 0.5, 1, 2, 5 and 10 C; 1 C = 171 mA g-1.",,Fig. 3h; Abstract,157.393,2.0,1.0,0.0,0.673,170.28,LITERATURE_REPORTED
P45_Sample_14,P45,From Delithiated Residues to High-Performance LiMn0.4Fe0.6PO4 through Structural Inheritance and F-Doping toward Upcycling of Spent Lithium-Ion Batteries,10.1021/acs.nanolett.6c01751,2026,UNVERIFIED_PDF_NOT_FOUND,F-doped LiMn0.4Fe0.6PO4 (R-LMFP-2.5),,,0.4,0.6,F,1,2.5 wt% PVDF added; measured F content 0.65 wt% (ion-selective electrode),,,"Direct mechanochemical-solid-state upcycling of spent-battery residues: delithiated FePO4 (R-FP, from spent LiFePO4) and MnO2 (R-MO, from spent LiMn2O4) ball-milled together with PVDF binder, phosphate, Li2CO3 and glucose; mechanical activation disrupts the defective spinel of R-MO and promotes intimate Fe/Mn mixing, then annealing at 700 C (optimum from TGA) forms the olivine phase while PVDF decomposition above 420 C releases fluorine species that substitute for lattice oxygen; PVDF dosage 2.5 wt%",700.0,,,,,,,,600,89.74,,,,,"Long cycling at 1 C, 28 C: 89.74% capacity retention after 600 cycles, outperforming both commercial LMFP and the undoped R-LMFP-0. The abstract gives the corresponding 1 C capacity as 136.76 mAh/g.",,Fig. 3g; Abstract,157.393,2.0,1.0,0.0,0.673,170.28,LITERATURE_REPORTED
P45_Sample_15,P45,From Delithiated Residues to High-Performance LiMn0.4Fe0.6PO4 through Structural Inheritance and F-Doping toward Upcycling of Spent Lithium-Ion Batteries,10.1021/acs.nanolett.6c01751,2026,UNVERIFIED_PDF_NOT_FOUND,F-doped LiMn0.4Fe0.6PO4 (R-LMFP-0),,,0.4,0.6,F,1,0 wt% PVDF added; measured F content 0 wt% (ion-selective electrode),,,"Direct mechanochemical-solid-state upcycling of spent-battery residues: delithiated FePO4 (R-FP, from spent LiFePO4) and MnO2 (R-MO, from spent LiMn2O4) ball-milled together with PVDF binder, phosphate, Li2CO3 and glucose; mechanical activation disrupts the defective spinel of R-MO and promotes intimate Fe/Mn mixing, then annealing at 700 C (optimum from TGA) forms the olivine phase while PVDF decomposition above 420 C releases fluorine species that substitute for lattice oxygen; PVDF dosage 0 wt%",700.0,,,,,,,,600,,,,,,"Long cycling at 1 C over 600 cycles. Figure 3g is annotated with three retention values - 89.74%, 86.50% and 65.46% - of which 89.74% belongs to R-LMFP-2.5; the text quotes 86.50% while naming both C-LMFP and R-LMFP-0, so the individual assignment of 86.50% and 65.46% between R-LMFP-0 and C-LMFP is left unresolved here.",,Fig. 3g,157.393,2.0,1.0,0.0,0.673,170.28,LITERATURE_REPORTED
P45_Sample_16,P45,From Delithiated Residues to High-Performance LiMn0.4Fe0.6PO4 through Structural Inheritance and F-Doping toward Upcycling of Spent Lithium-Ion Batteries,10.1021/acs.nanolett.6c01751,2026,UNVERIFIED_PDF_NOT_FOUND,"Commercial LiMn0.4Fe0.6PO4 (C-LMFP, benchmark)",,,0.4,0.6,Unspecified,0,,,,Commercial material used as purchased for benchmarking,,,,,,,,,600,,,,,,"Commercial LMFP benchmark cycled at 1 C for 600 cycles; retention is one of the two unassigned values (86.50% or 65.46%) annotated in Fig. 3g, both below the 89.74% of R-LMFP-2.5.",,Fig. 3g,157.393,2.0,1.0,0.0,0.673,170.28,LITERATURE_REPORTED
P45_Sample_17,P45,From Delithiated Residues to High-Performance LiMn0.4Fe0.6PO4 through Structural Inheritance and F-Doping toward Upcycling of Spent Lithium-Ion Batteries,10.1021/acs.nanolett.6c01751,2026,UNVERIFIED_PDF_NOT_FOUND,F-doped LiMn0.4Fe0.6PO4 (R-LMFP-2.5),,,0.4,0.6,F,1,2.5 wt% PVDF added; measured F content 0.65 wt% (ion-selective electrode),,,"Direct mechanochemical-solid-state upcycling of spent-battery residues: delithiated FePO4 (R-FP, from spent LiFePO4) and MnO2 (R-MO, from spent LiMn2O4) ball-milled together with PVDF binder, phosphate, Li2CO3 and glucose; mechanical activation disrupts the defective spinel of R-MO and promotes intimate Fe/Mn mixing, then annealing at 700 C (optimum from TGA) forms the olivine phase while PVDF decomposition above 420 C releases fluorine species that substitute for lattice oxygen; PVDF dosage 2.5 wt%",700.0,,,,,,,,1500,73.57,,,,,"Extended cycling at 5 C: 73.57% capacity retention after 1500 cycles, versus 55.90% for commercial LMFP and 51.10% for R-LMFP-0 under identical conditions.",,Fig. S33,157.393,2.0,1.0,0.0,0.673,170.28,LITERATURE_REPORTED
P45_Sample_18,P45,From Delithiated Residues to High-Performance LiMn0.4Fe0.6PO4 through Structural Inheritance and F-Doping toward Upcycling of Spent Lithium-Ion Batteries,10.1021/acs.nanolett.6c01751,2026,UNVERIFIED_PDF_NOT_FOUND,F-doped LiMn0.4Fe0.6PO4 (R-LMFP-0),,,0.4,0.6,F,1,0 wt% PVDF added; measured F content 0 wt% (ion-selective electrode),,,"Direct mechanochemical-solid-state upcycling of spent-battery residues: delithiated FePO4 (R-FP, from spent LiFePO4) and MnO2 (R-MO, from spent LiMn2O4) ball-milled together with PVDF binder, phosphate, Li2CO3 and glucose; mechanical activation disrupts the defective spinel of R-MO and promotes intimate Fe/Mn mixing, then annealing at 700 C (optimum from TGA) forms the olivine phase while PVDF decomposition above 420 C releases fluorine species that substitute for lattice oxygen; PVDF dosage 0 wt%",700.0,,,,,,,,1500,51.1,,,,,"Undoped regenerated baseline at 5 C: only 51.10% capacity retention after 1500 cycles, the worst of the three materials compared.",,Fig. S33,157.393,2.0,1.0,0.0,0.673,170.28,LITERATURE_REPORTED
P45_Sample_19,P45,From Delithiated Residues to High-Performance LiMn0.4Fe0.6PO4 through Structural Inheritance and F-Doping toward Upcycling of Spent Lithium-Ion Batteries,10.1021/acs.nanolett.6c01751,2026,UNVERIFIED_PDF_NOT_FOUND,"Commercial LiMn0.4Fe0.6PO4 (C-LMFP, benchmark)",,,0.4,0.6,Unspecified,0,,,,Commercial material used as purchased for benchmarking,,,,,,,,,1500,55.9,,,,,"Commercial LMFP at 5 C retains 55.90% after 1500 cycles, against 73.57% for the F-doped regenerated R-LMFP-2.5.",,Fig. S33,157.393,2.0,1.0,0.0,0.673,170.28,LITERATURE_REPORTED
P45_Sample_20,P45,From Delithiated Residues to High-Performance LiMn0.4Fe0.6PO4 through Structural Inheritance and F-Doping toward Upcycling of Spent Lithium-Ion Batteries,10.1021/acs.nanolett.6c01751,2026,UNVERIFIED_PDF_NOT_FOUND,F-doped LiMn0.4Fe0.6PO4 (R-LMFP-2.5),,,0.4,0.6,F,1,2.5 wt% PVDF added; measured F content 0.65 wt% (ion-selective electrode),,,"Direct mechanochemical-solid-state upcycling of spent-battery residues: delithiated FePO4 (R-FP, from spent LiFePO4) and MnO2 (R-MO, from spent LiMn2O4) ball-milled together with PVDF binder, phosphate, Li2CO3 and glucose; mechanical activation disrupts the defective spinel of R-MO and promotes intimate Fe/Mn mixing, then annealing at 700 C (optimum from TGA) forms the olivine phase while PVDF decomposition above 420 C releases fluorine species that substitute for lattice oxygen; PVDF dosage 2.5 wt%",700.0,,,,,,,,350,93.81,,,,,"Full cell against a graphite anode: initial capacity 141.08 mAh/g at 0.5 C, 28 C, with 93.81% capacity retention after 350 cycles. Capacity fading is attributed mainly to Li+ loss during solid electrolyte interphase formation.",,Fig. 3j,157.393,2.0,1.0,0.0,0.673,170.28,LITERATURE_REPORTED
P45_Sample_21,P45,From Delithiated Residues to High-Performance LiMn0.4Fe0.6PO4 through Structural Inheritance and F-Doping toward Upcycling of Spent Lithium-Ion Batteries,10.1021/acs.nanolett.6c01751,2026,UNVERIFIED_PDF_NOT_FOUND,"Spent LiFePO4 (S-LFP, end-of-life cathode feedstock)",,,0.0,1.0,Unspecified,0,,,,Recovered directly from end-of-life LiFePO4 cells (no resynthesis),,,,,120.61,,,,,,,,,,"Degraded feedstock: discharge capacity only 120.61 mAh/g at 1 C (1 C = 171 mA/g), well below pristine material. XPS shows coexisting Fe(III) and Fe(II) with an area ratio of 0.47, indicating an increased Fe(III) proportion and phase inhomogeneity. ICP-OES shows significant Li deficiency. Degradation is attributed to Li vacancies and Fe-Li antisite defects, with lithium loss occurring mainly near the surface.",,"Fig. S1, Fig. 1a, Fig. S9; Section 1",157.7558,2.0,1.0,0.0,0.0,169.89,LITERATURE_REPORTED
P45_Sample_22,P45,From Delithiated Residues to High-Performance LiMn0.4Fe0.6PO4 through Structural Inheritance and F-Doping toward Upcycling of Spent Lithium-Ion Batteries,10.1021/acs.nanolett.6c01751,2026,UNVERIFIED_PDF_NOT_FOUND,"Spent LiMn2O4 (S-LMO, end-of-life cathode feedstock)",,,1.0,0.0,Unspecified,0,,,,Recovered directly from end-of-life LiMn2O4 cells (no resynthesis),,,,,62.21,,,,,,,,,,"Degraded feedstock: discharge capacity only 62.21 mAh/g at 1 C. ICP-OES gives a Li:Mn ratio of 1:1.5, indicating Mn deficiency, so simple lithium replenishment is insufficient for recovery. Degradation is dominated by Mn dissolution; CV shows poor redox reversibility with a two-phase transition around 4 V.",,"Fig. S2, Fig. 1a, Fig. S10; Section 1",156.8488,2.0,1.0,0.0,0.0,170.87,LITERATURE_REPORTED
P45_Sample_23,P45,From Delithiated Residues to High-Performance LiMn0.4Fe0.6PO4 through Structural Inheritance and F-Doping toward Upcycling of Spent Lithium-Ion Batteries,10.1021/acs.nanolett.6c01751,2026,UNVERIFIED_PDF_NOT_FOUND,F-doped LiMn0.4Fe0.6PO4 (R-LMFP-2.5),,,0.4,0.6,F,1,2.5 wt% PVDF added; measured F content 0.65 wt% (ion-selective electrode),,,"Direct mechanochemical-solid-state upcycling of spent-battery residues: delithiated FePO4 (R-FP, from spent LiFePO4) and MnO2 (R-MO, from spent LiMn2O4) ball-milled together with PVDF binder, phosphate, Li2CO3 and glucose; mechanical activation disrupts the defective spinel of R-MO and promotes intimate Fe/Mn mixing, then annealing at 700 C (optimum from TGA) forms the olivine phase while PVDF decomposition above 420 C releases fluorine species that substitute for lattice oxygen; PVDF dosage 2.5 wt%",700.0,,,,,,,,,,,,,,"Rietveld refinement of R-LMFP-2.5 gives Rwp = 2.66% (S-LFP: Rwp = 2.46%; cycled R-LMFP-2.5: Rwp = 3.65%, still Pnma). The regenerated material shows lattice expansion and an enlarged (101) spacing that facilitates Li+ transport. Operando XRD at 0.2 C shows the (020) and (311) peaks shift to higher angles on charge (solid solution), then a two-phase LMFP/MFP coexistence at deep delithiation, reversing on discharge - highly symmetrical and reversible phase transitions.",,"Fig. 1g-h, Fig. 4c, Fig. S13-S14, Table S3",157.393,2.0,1.0,0.0,0.673,170.28,LITERATURE_REPORTED
P45_Sample_24,P45,From Delithiated Residues to High-Performance LiMn0.4Fe0.6PO4 through Structural Inheritance and F-Doping toward Upcycling of Spent Lithium-Ion Batteries,10.1021/acs.nanolett.6c01751,2026,UNVERIFIED_PDF_NOT_FOUND,F-doped LiMn0.4Fe0.6PO4 (R-LMFP-2.5),,,0.4,0.6,F,1,2.5 wt% PVDF added; measured F content 0.65 wt% (ion-selective electrode),,,"Direct mechanochemical-solid-state upcycling of spent-battery residues: delithiated FePO4 (R-FP, from spent LiFePO4) and MnO2 (R-MO, from spent LiMn2O4) ball-milled together with PVDF binder, phosphate, Li2CO3 and glucose; mechanical activation disrupts the defective spinel of R-MO and promotes intimate Fe/Mn mixing, then annealing at 700 C (optimum from TGA) forms the olivine phase while PVDF decomposition above 420 C releases fluorine species that substitute for lattice oxygen; PVDF dosage 2.5 wt%",700.0,,,,,,,,,,,,,,"Raman gives ID/IG = 0.89, indicating improved graphitisation and enhanced electronic conductivity. TOF-SIMS detects F-, MnF+ and FeF+ species on the surface, direct evidence that F- substitutes for O2- in the olivine lattice. XPS depth profiling: Fe 2p peaks at ~710.25 and ~723.62 eV confirm Fe(II); Mn 2p at ~641.83 and ~653.86 eV confirm Mn(II), unchanged with etching; the F 1s peak shifts to higher binding energy with depth, showing a transition from surface Fe-F/Mn-F to lattice-substituted F- and a gradient F distribution. XANES Fe and Mn K-edge red shifts confirm reduction of Fe(III) and Mn(IV) during regeneration.",,"Fig. 1k-l, Fig. 2d-h, Fig. S15",157.393,2.0,1.0,0.0,0.673,170.28,LITERATURE_REPORTED
P45_Sample_25,P45,From Delithiated Residues to High-Performance LiMn0.4Fe0.6PO4 through Structural Inheritance and F-Doping toward Upcycling of Spent Lithium-Ion Batteries,10.1021/acs.nanolett.6c01751,2026,UNVERIFIED_PDF_NOT_FOUND,F-doped LiMn0.4Fe0.6PO4 (R-LMFP-2.5),,,0.4,0.6,F,1,2.5 wt% PVDF added; measured F content 0.65 wt% (ion-selective electrode),,,"Direct mechanochemical-solid-state upcycling of spent-battery residues: delithiated FePO4 (R-FP, from spent LiFePO4) and MnO2 (R-MO, from spent LiMn2O4) ball-milled together with PVDF binder, phosphate, Li2CO3 and glucose; mechanical activation disrupts the defective spinel of R-MO and promotes intimate Fe/Mn mixing, then annealing at 700 C (optimum from TGA) forms the olivine phase while PVDF decomposition above 420 C releases fluorine species that substitute for lattice oxygen; PVDF dosage 2.5 wt%",700.0,,,,,,,,,,,,,,"DFT: d-band centres shift upward to -4.88 eV (Fe 3d) and -4.40 eV (Mn 3d) relative to R-LMFP-0, enhancing overlap with O 2p states; antibonding Fe-O* and Mn-O* orbitals move away from the Fermi level, strengthening Fe/Mn-O bonding. Li+ migration energy barrier along (010) is 0.37 eV for R-LMFP-2.5 versus 0.45 eV for R-LMFP-0, indicating faster Li+ transport that mitigates phase separation and stress accumulation.",,"Fig. 4f-k, Fig. S38-S40",157.393,2.0,1.0,0.0,0.673,170.28,LITERATURE_REPORTED
P45_Sample_26,P45,From Delithiated Residues to High-Performance LiMn0.4Fe0.6PO4 through Structural Inheritance and F-Doping toward Upcycling of Spent Lithium-Ion Batteries,10.1021/acs.nanolett.6c01751,2026,UNVERIFIED_PDF_NOT_FOUND,F-doped LiMn0.4Fe0.6PO4 (R-LMFP-0),,,0.4,0.6,F,1,0 wt% PVDF added; measured F content 0 wt% (ion-selective electrode),,,"Direct mechanochemical-solid-state upcycling of spent-battery residues: delithiated FePO4 (R-FP, from spent LiFePO4) and MnO2 (R-MO, from spent LiMn2O4) ball-milled together with PVDF binder, phosphate, Li2CO3 and glucose; mechanical activation disrupts the defective spinel of R-MO and promotes intimate Fe/Mn mixing, then annealing at 700 C (optimum from TGA) forms the olivine phase while PVDF decomposition above 420 C releases fluorine species that substitute for lattice oxygen; PVDF dosage 0 wt%",700.0,,,,,,,,,,,,,,"Differential-voltage analysis of the 1 C discharge: Fe2+/Fe3+ contributes 99.14 mAh/g and Mn2+/Mn3+ contributes 38.99 mAh/g; on discharge peak I gives 33.09 mAh/g, peak II 7.98 mAh/g and peak III 95.80 mAh/g, confirming peak II originates from Mn2+/Mn3+. GITT shows the closed-circuit voltage profile deviates from the equilibrium discharge curve, indicating sluggish Li+ diffusion under non-equilibrium conditions caused by Jahn-Teller distortion. DFT Li+ migration barrier 0.45 eV.",,"Fig. 3d, Fig. 3f, Fig. S31-S32; Fig. 4f-k",157.393,2.0,1.0,0.0,0.673,170.28,LITERATURE_REPORTED
P45_Sample_27,P45,From Delithiated Residues to High-Performance LiMn0.4Fe0.6PO4 through Structural Inheritance and F-Doping toward Upcycling of Spent Lithium-Ion Batteries,10.1021/acs.nanolett.6c01751,2026,UNVERIFIED_PDF_NOT_FOUND,F-doped LiMn0.4Fe0.6PO4 (R-LMFP-2.5),,,0.4,0.6,F,1,2.5 wt% PVDF added; measured F content 0.65 wt% (ion-selective electrode),,,"Direct mechanochemical-solid-state upcycling of spent-battery residues: delithiated FePO4 (R-FP, from spent LiFePO4) and MnO2 (R-MO, from spent LiMn2O4) ball-milled together with PVDF binder, phosphate, Li2CO3 and glucose; mechanical activation disrupts the defective spinel of R-MO and promotes intimate Fe/Mn mixing, then annealing at 700 C (optimum from TGA) forms the olivine phase while PVDF decomposition above 420 C releases fluorine species that substitute for lattice oxygen; PVDF dosage 2.5 wt%",700.0,,,,,,,,,,,,,,"Life-cycle assessment with the EverBatt model (basis: 1000 t spent LMO cells plus 3000 t spent LFP cells). Upcycling cost 1.12 $/kg feedstock versus 3.68 (pyro), 3.10 (hydro) and 3.62 (direct); greenhouse-gas emissions 86 g/kg cell versus 1493, 1328 and 2406 g/kg; energy consumption 1.20 MJ/kg cell versus 4.24, 15.34 and 27.56 MJ/kg. Annualised capital expenditure accounts for over 46% of total cost in every route.",,Fig. 5a-e; Section on techno-economics,157.393,2.0,1.0,0.0,0.673,170.28,LITERATURE_REPORTED
P46_Sample_1,P46,Heterocations Synergistic Doping for Kinetically Enhanced and Structurally Stable LiMn0.6Fe0.4PO4,10.1021/acsami.5c24529,2026,UNVERIFIED_PDF_NOT_FOUND,Li0.98Na0.02Mn0.6Fe0.35Co0.05PO4@C (LMFP-Na-Co),,,0.6,0.35,Na;Co,2,y = 0.02 Na at the Li site and x = 0.05 Co at the Fe site,,,"Simple one-step hydrothermal/solvothermal route: 0.5 g ascorbic acid dissolved in 20 mL deionized water (solution A); MnSO4.4H2O, FeSO4.7H2O, CoSO4.nH2O and NH4H2PO4 added at molar ratio 0.6:0.35:0.05:1 (solution B); LiOH.H2O and NaOH added stoichiometrically with 20 mL N,N-dimethylformamide and stirred 2 h; hydrothermal reaction at 180 C for 12 h; product centrifuged at 6000 rpm and washed alternately with anhydrous ethanol and deionized water; mixed with sucrose, ball-milled 12 h (ball:powder 1:40), dried and calcined at 550 C for 4 h under Ar-H2 (95/5 vol) at a 5 C/min ramp",550.0,4.0,,162.9,,,,,,,,,,,"Highest discharge capacity of the four samples at every rate: 162.9 mAh/g at 0.1 C, with the longest discharge plateau and the smallest charge-discharge voltage difference. Two plateaus at ~4.1 V (Mn2+/Mn3+) and ~3.5 V (Fe2+/Fe3+), so doping does not change the basic voltage characteristics. Rates surveyed 0.1, 0.5, 1, 2 and 5 C in a 2.5-4.3 V window at 25 C, constant-current constant-voltage mode.",,"Fig. 3f, Fig. 3i; Section 3.2",154.4194,1.9,1.1,-0.1,0.6739,190.92,LITERATURE_REPORTED
P46_Sample_2,P46,Heterocations Synergistic Doping for Kinetically Enhanced and Structurally Stable LiMn0.6Fe0.4PO4,10.1021/acsami.5c24529,2026,UNVERIFIED_PDF_NOT_FOUND,Li0.98Na0.02Mn0.6Fe0.35Co0.05PO4@C (LMFP-Na-Co),,,0.6,0.35,Na;Co,2,y = 0.02 Na at the Li site and x = 0.05 Co at the Fe site,,,"Simple one-step hydrothermal/solvothermal route: 0.5 g ascorbic acid dissolved in 20 mL deionized water (solution A); MnSO4.4H2O, FeSO4.7H2O, CoSO4.nH2O and NH4H2PO4 added at molar ratio 0.6:0.35:0.05:1 (solution B); LiOH.H2O and NaOH added stoichiometrically with 20 mL N,N-dimethylformamide and stirred 2 h; hydrothermal reaction at 180 C for 12 h; product centrifuged at 6000 rpm and washed alternately with anhydrous ethanol and deionized water; mixed with sucrose, ball-milled 12 h (ball:powder 1:40), dried and calcined at 550 C for 4 h under Ar-H2 (95/5 vol) at a 5 C/min ramp",550.0,4.0,,,,,,,,,,,,,"Discharge capacity 153.7 mAh/g at 0.5 C. Rates surveyed 0.1, 0.5, 1, 2 and 5 C in a 2.5-4.3 V window at 25 C, constant-current constant-voltage mode.",,"Fig. 3f, Fig. 3i",154.4194,1.9,1.1,-0.1,0.6739,190.92,LITERATURE_REPORTED
P46_Sample_3,P46,Heterocations Synergistic Doping for Kinetically Enhanced and Structurally Stable LiMn0.6Fe0.4PO4,10.1021/acsami.5c24529,2026,UNVERIFIED_PDF_NOT_FOUND,Li0.98Na0.02Mn0.6Fe0.35Co0.05PO4@C (LMFP-Na-Co),,,0.6,0.35,Na;Co,2,y = 0.02 Na at the Li site and x = 0.05 Co at the Fe site,,,"Simple one-step hydrothermal/solvothermal route: 0.5 g ascorbic acid dissolved in 20 mL deionized water (solution A); MnSO4.4H2O, FeSO4.7H2O, CoSO4.nH2O and NH4H2PO4 added at molar ratio 0.6:0.35:0.05:1 (solution B); LiOH.H2O and NaOH added stoichiometrically with 20 mL N,N-dimethylformamide and stirred 2 h; hydrothermal reaction at 180 C for 12 h; product centrifuged at 6000 rpm and washed alternately with anhydrous ethanol and deionized water; mixed with sucrose, ball-milled 12 h (ball:powder 1:40), dried and calcined at 550 C for 4 h under Ar-H2 (95/5 vol) at a 5 C/min ramp",550.0,4.0,,,140.1,,,,,,,,,,"Discharge capacity 140.1 mAh/g at 1 C in the rate test; the abstract separately quotes a specific capacity of 135.8 mAh/g at 1 C. Rates surveyed 0.1, 0.5, 1, 2 and 5 C in a 2.5-4.3 V window at 25 C, constant-current constant-voltage mode.",,"Fig. 3f, Fig. 3i; Abstract",154.4194,1.9,1.1,-0.1,0.6739,190.92,LITERATURE_REPORTED
P46_Sample_4,P46,Heterocations Synergistic Doping for Kinetically Enhanced and Structurally Stable LiMn0.6Fe0.4PO4,10.1021/acsami.5c24529,2026,UNVERIFIED_PDF_NOT_FOUND,Li0.98Na0.02Mn0.6Fe0.35Co0.05PO4@C (LMFP-Na-Co),,,0.6,0.35,Na;Co,2,y = 0.02 Na at the Li site and x = 0.05 Co at the Fe site,,,"Simple one-step hydrothermal/solvothermal route: 0.5 g ascorbic acid dissolved in 20 mL deionized water (solution A); MnSO4.4H2O, FeSO4.7H2O, CoSO4.nH2O and NH4H2PO4 added at molar ratio 0.6:0.35:0.05:1 (solution B); LiOH.H2O and NaOH added stoichiometrically with 20 mL N,N-dimethylformamide and stirred 2 h; hydrothermal reaction at 180 C for 12 h; product centrifuged at 6000 rpm and washed alternately with anhydrous ethanol and deionized water; mixed with sucrose, ball-milled 12 h (ball:powder 1:40), dried and calcined at 550 C for 4 h under Ar-H2 (95/5 vol) at a 5 C/min ramp",550.0,4.0,,,,123.4,,,,,,,,,"Discharge capacity 123.4 mAh/g at 2 C. Rates surveyed 0.1, 0.5, 1, 2 and 5 C in a 2.5-4.3 V window at 25 C, constant-current constant-voltage mode.",,"Fig. 3f, Fig. 3i",154.4194,1.9,1.1,-0.1,0.6739,190.92,LITERATURE_REPORTED
P46_Sample_5,P46,Heterocations Synergistic Doping for Kinetically Enhanced and Structurally Stable LiMn0.6Fe0.4PO4,10.1021/acsami.5c24529,2026,UNVERIFIED_PDF_NOT_FOUND,Li0.98Na0.02Mn0.6Fe0.35Co0.05PO4@C (LMFP-Na-Co),,,0.6,0.35,Na;Co,2,y = 0.02 Na at the Li site and x = 0.05 Co at the Fe site,,,"Simple one-step hydrothermal/solvothermal route: 0.5 g ascorbic acid dissolved in 20 mL deionized water (solution A); MnSO4.4H2O, FeSO4.7H2O, CoSO4.nH2O and NH4H2PO4 added at molar ratio 0.6:0.35:0.05:1 (solution B); LiOH.H2O and NaOH added stoichiometrically with 20 mL N,N-dimethylformamide and stirred 2 h; hydrothermal reaction at 180 C for 12 h; product centrifuged at 6000 rpm and washed alternately with anhydrous ethanol and deionized water; mixed with sucrose, ball-milled 12 h (ball:powder 1:40), dried and calcined at 550 C for 4 h under Ar-H2 (95/5 vol) at a 5 C/min ramp",550.0,4.0,,,,,93.8,,,,,,,,"Discharge capacity 93.8 mAh/g at 5 C, versus 68.6 mAh/g for undoped LMFP. The improvement is attributed to Na+-induced lattice expansion widening the 1D b-axis Li+ channel and to strong Co-O bonds inhibiting Jahn-Teller distortion of the MnO6 octahedron. Rates surveyed 0.1, 0.5, 1, 2 and 5 C in a 2.5-4.3 V window at 25 C, constant-current constant-voltage mode.",,"Fig. 3f, Fig. 3i",154.4194,1.9,1.1,-0.1,0.6739,190.92,LITERATURE_REPORTED
