Repository: Priyavarshini13/High-Entropy-LMFP-Designer

# High-Entropy Doped LMFP Formula & Materials Design Platform (HE-LMFP-Designer-AG)

A standalone, computational materials-design application for Lithium Manganese Iron Phosphate (LMFP) cathode materials with multi-element high-entropy cation doping.

---

## 1. Project Purpose & Scientific Scope

The **HE-LMFP Designer** provides a deterministic chemical formula design, site occupancy validation, and charge balancing platform for high-entropy and multi-element doped LMFP cathode compositions. 

Version 1 focuses on deterministic chemical formula generation, charge balance compensation, configurational entropy evaluation, material modification planning, and synthesis workflow structuring.

File: data/literature_reference.csv (part 9 of 26)
Sample_ID,Paper_ID,Paper_Title,DOI,Year,Source_PDF,Composition_Formula,Base_LMFP_Composition,Full_Doped_Composition,Mn_Ratio,Fe_Ratio,Dopant_Element,Dopant_Count,Dopant_Molar_Ratio,Dopant_x_per_fu,Carbon_wt_percent,Synthesis_Method,Calcination_Temp_1_C,Calcination_Time_1_h,Discharge_Capacity_0_05C_mAh_g,Discharge_Capacity_0_1C_mAh_g,Discharge_Capacity_1C_mAh_g,Discharge_Capacity_2C_mAh_g,Discharge_Capacity_5C_mAh_g,Initial_Coulombic_Efficiency_percent,Cycle_Life_cycles,Capacity_Retention_percent,EIS_R_ct_before_Ohm,EIS_R_ct_after_Ohm,Li_Diffusion_Coefficient_cm2_s,XRD_Phase_Purity,Remarks,Impurity_Phase_Identified,Evidence,Calculated_Molar_Mass,Calculated_Q_M2,Calculated_Li_Stoichiometry,Calculated_Li_Vacancy_delta,Calculated_S_config_over_R,Calculated_Theoretical_Capacity_Metric,Record_Classification
P46_Sample_6,P46,Heterocations Synergistic Doping for Kinetically Enhanced and Structurally Stable LiMn0.6Fe0.4PO4,10.1021/acsami.5c24529,2026,UNVERIFIED_PDF_NOT_FOUND,"LiMn0.6Fe0.4PO4@C (LMFP, undoped)",,,0.6,0.4,Unspecified,0,,,,"Simple one-step hydrothermal/solvothermal route: 0.5 g ascorbic acid dissolved in 20 mL deionized water (solution A); MnSO4.4H2O, FeSO4.7H2O, CoSO4.nH2O and NH4H2PO4 added at molar ratio 0.6:0.35:0.05:1 (solution B); LiOH.H2O and NaOH added stoichiometrically with 20 mL N,N-dimethylformamide and stirred 2 h; hydrothermal reaction at 180 C for 12 h; product centrifuged at 6000 rpm and washed alternately with anhydrous ethanol and deionized water; mixed with sucrose, ball-milled 12 h (ball:powder 1:40), dried and calcined at 550 C for 4 h under Ar-H2 (95/5 vol) at a 5 C/min ramp",550.0,4.0,,145.4,,,,,,,,,,,"Undoped baseline: 145.4 mAh/g at 0.1 C in the rate-performance series. The charge-discharge section separately reports 142.7 mAh/g at 0.1 C under the same conditions; both values appear in the paper. Rates surveyed 0.1, 0.5, 1, 2 and 5 C in a 2.5-4.3 V window at 25 C, constant-current constant-voltage mode.",,"Fig. 3c, Fig. 3i; Section 3.2",157.2116,2.0,1.0,0.0,0.673,170.48,LITERATURE_REPORTED
P46_Sample_7,P46,Heterocations Synergistic Doping for Kinetically Enhanced and Structurally Stable LiMn0.6Fe0.4PO4,10.1021/acsami.5c24529,2026,UNVERIFIED_PDF_NOT_FOUND,"LiMn0.6Fe0.4PO4@C (LMFP, undoped)",,,0.6,0.4,Unspecified,0,,,,"Simple one-step hydrothermal/solvothermal route: 0.5 g ascorbic acid dissolved in 20 mL deionized water (solution A); MnSO4.4H2O, FeSO4.7H2O, CoSO4.nH2O and NH4H2PO4 added at molar ratio 0.6:0.35:0.05:1 (solution B); LiOH.H2O and NaOH added stoichiometrically with 20 mL N,N-dimethylformamide and stirred 2 h; hydrothermal reaction at 180 C for 12 h; product centrifuged at 6000 rpm and washed alternately with anhydrous ethanol and deionized water; mixed with sucrose, ball-milled 12 h (ball:powder 1:40), dried and calcined at 550 C for 4 h under Ar-H2 (95/5 vol) at a 5 C/min ramp",550.0,4.0,,,,,,,,,,,,,"Undoped baseline: 124.8 mAh/g at 0.5 C. Rates surveyed 0.1, 0.5, 1, 2 and 5 C in a 2.5-4.3 V window at 25 C, constant-current constant-voltage mode.",,"Fig. 3c, Fig. 3i",157.2116,2.0,1.0,0.0,0.673,170.48,LITERATURE_REPORTED
P46_Sample_8,P46,Heterocations Synergistic Doping for Kinetically Enhanced and Structurally Stable LiMn0.6Fe0.4PO4,10.1021/acsami.5c24529,2026,UNVERIFIED_PDF_NOT_FOUND,"LiMn0.6Fe0.4PO4@C (LMFP, undoped)",,,0.6,0.4,Unspecified,0,,,,"Simple one-step hydrothermal/solvothermal route: 0.5 g ascorbic acid dissolved in 20 mL deionized water (solution A); MnSO4.4H2O, FeSO4.7H2O, CoSO4.nH2O and NH4H2PO4 added at molar ratio 0.6:0.35:0.05:1 (solution B); LiOH.H2O and NaOH added stoichiometrically with 20 mL N,N-dimethylformamide and stirred 2 h; hydrothermal reaction at 180 C for 12 h; product centrifuged at 6000 rpm and washed alternately with anhydrous ethanol and deionized water; mixed with sucrose, ball-milled 12 h (ball:powder 1:40), dried and calcined at 550 C for 4 h under Ar-H2 (95/5 vol) at a 5 C/min ramp",550.0,4.0,,,117.6,,,,,,,,,,"Undoped baseline: 117.6 mAh/g at 1 C. Rates surveyed 0.1, 0.5, 1, 2 and 5 C in a 2.5-4.3 V window at 25 C, constant-current constant-voltage mode.",,"Fig. 3c, Fig. 3i",157.2116,2.0,1.0,0.0,0.673,170.48,LITERATURE_REPORTED
P46_Sample_9,P46,Heterocations Synergistic Doping for Kinetically Enhanced and Structurally Stable LiMn0.6Fe0.4PO4,10.1021/acsami.5c24529,2026,UNVERIFIED_PDF_NOT_FOUND,"LiMn0.6Fe0.4PO4@C (LMFP, undoped)",,,0.6,0.4,Unspecified,0,,,,"Simple one-step hydrothermal/solvothermal route: 0.5 g ascorbic acid dissolved in 20 mL deionized water (solution A); MnSO4.4H2O, FeSO4.7H2O, CoSO4.nH2O and NH4H2PO4 added at molar ratio 0.6:0.35:0.05:1 (solution B); LiOH.H2O and NaOH added stoichiometrically with 20 mL N,N-dimethylformamide and stirred 2 h; hydrothermal reaction at 180 C for 12 h; product centrifuged at 6000 rpm and washed alternately with anhydrous ethanol and deionized water; mixed with sucrose, ball-milled 12 h (ball:powder 1:40), dried and calcined at 550 C for 4 h under Ar-H2 (95/5 vol) at a 5 C/min ramp",550.0,4.0,,,,94,,,,,,,,,"Undoped baseline: 94.0 mAh/g at 2 C. Rates surveyed 0.1, 0.5, 1, 2 and 5 C in a 2.5-4.3 V window at 25 C, constant-current constant-voltage mode.",,"Fig. 3c, Fig. 3i",157.2116,2.0,1.0,0.0,0.673,170.48,LITERATURE_REPORTED
P46_Sample_10,P46,Heterocations Synergistic Doping for Kinetically Enhanced and Structurally Stable LiMn0.6Fe0.4PO4,10.1021/acsami.5c24529,2026,UNVERIFIED_PDF_NOT_FOUND,"LiMn0.6Fe0.4PO4@C (LMFP, undoped)",,,0.6,0.4,Unspecified,0,,,,"Simple one-step hydrothermal/solvothermal route: 0.5 g ascorbic acid dissolved in 20 mL deionized water (solution A); MnSO4.4H2O, FeSO4.7H2O, CoSO4.nH2O and NH4H2PO4 added at molar ratio 0.6:0.35:0.05:1 (solution B); LiOH.H2O and NaOH added stoichiometrically with 20 mL N,N-dimethylformamide and stirred 2 h; hydrothermal reaction at 180 C for 12 h; product centrifuged at 6000 rpm and washed alternately with anhydrous ethanol and deionized water; mixed with sucrose, ball-milled 12 h (ball:powder 1:40), dried and calcined at 550 C for 4 h under Ar-H2 (95/5 vol) at a 5 C/min ramp",550.0,4.0,,,,,68.6,,,,,,,,"Undoped baseline: 68.6 mAh/g at 5 C, the poorest rate capability of the four samples. Rates surveyed 0.1, 0.5, 1, 2 and 5 C in a 2.5-4.3 V window at 25 C, constant-current constant-voltage mode.",,"Fig. 3c, Fig. 3i",157.2116,2.0,1.0,0.0,0.673,170.48,LITERATURE_REPORTED
P46_Sample_11,P46,Heterocations Synergistic Doping for Kinetically Enhanced and Structurally Stable LiMn0.6Fe0.4PO4,10.1021/acsami.5c24529,2026,UNVERIFIED_PDF_NOT_FOUND,Li0.98Na0.02Mn0.6Fe0.35Co0.05PO4@C (LMFP-Na-Co),,,0.6,0.35,Na;Co,2,y = 0.02 Na at the Li site and x = 0.05 Co at the Fe site,,,"Simple one-step hydrothermal/solvothermal route: 0.5 g ascorbic acid dissolved in 20 mL deionized water (solution A); MnSO4.4H2O, FeSO4.7H2O, CoSO4.nH2O and NH4H2PO4 added at molar ratio 0.6:0.35:0.05:1 (solution B); LiOH.H2O and NaOH added stoichiometrically with 20 mL N,N-dimethylformamide and stirred 2 h; hydrothermal reaction at 180 C for 12 h; product centrifuged at 6000 rpm and washed alternately with anhydrous ethanol and deionized water; mixed with sucrose, ball-milled 12 h (ball:powder 1:40), dried and calcined at 550 C for 4 h under Ar-H2 (95/5 vol) at a 5 C/min ramp",550.0,4.0,,,,,,,200,95.1,,,,,Cycling at 1 C and 25 C: discharge capacity 133.4 mAh/g after 200 cycles with a capacity retention rate of 95.1% and the smallest charge-discharge voltage difference of the series. The abstract quotes 92.5% retention after 200 cycles; both figures appear in the paper and the discrepancy is unresolved.,,Fig. 3g; Section 3.2,154.4194,1.9,1.1,-0.1,0.6739,190.92,LITERATURE_REPORTED
P46_Sample_12,P46,Heterocations Synergistic Doping for Kinetically Enhanced and Structurally Stable LiMn0.6Fe0.4PO4,10.1021/acsami.5c24529,2026,UNVERIFIED_PDF_NOT_FOUND,"LiMn0.6Fe0.4PO4@C (LMFP, undoped)",,,0.6,0.4,Unspecified,0,,,,"Simple one-step hydrothermal/solvothermal route: 0.5 g ascorbic acid dissolved in 20 mL deionized water (solution A); MnSO4.4H2O, FeSO4.7H2O, CoSO4.nH2O and NH4H2PO4 added at molar ratio 0.6:0.35:0.05:1 (solution B); LiOH.H2O and NaOH added stoichiometrically with 20 mL N,N-dimethylformamide and stirred 2 h; hydrothermal reaction at 180 C for 12 h; product centrifuged at 6000 rpm and washed alternately with anhydrous ethanol and deionized water; mixed with sucrose, ball-milled 12 h (ball:powder 1:40), dried and calcined at 550 C for 4 h under Ar-H2 (95/5 vol) at a 5 C/min ramp",550.0,4.0,,,,,,,200,81.2,,,,,"Undoped baseline: 81.2% capacity retention after 200 cycles at 1 C, 25 C - the worst of the four samples.",,Fig. 3g,157.2116,2.0,1.0,0.0,0.673,170.48,LITERATURE_REPORTED
P46_Sample_13,P46,Heterocations Synergistic Doping for Kinetically Enhanced and Structurally Stable LiMn0.6Fe0.4PO4,10.1021/acsami.5c24529,2026,UNVERIFIED_PDF_NOT_FOUND,Li0.98Na0.02Mn0.6Fe0.4PO4@C (LMFP-Na),,,0.6,0.4,Na,1,y = 0.02 (Na at the Li site),,,"Simple one-step hydrothermal/solvothermal route: 0.5 g ascorbic acid dissolved in 20 mL deionized water (solution A); MnSO4.4H2O, FeSO4.7H2O, CoSO4.nH2O and NH4H2PO4 added at molar ratio 0.6:0.35:0.05:1 (solution B); LiOH.H2O and NaOH added stoichiometrically with 20 mL N,N-dimethylformamide and stirred 2 h; hydrothermal reaction at 180 C for 12 h; product centrifuged at 6000 rpm and washed alternately with anhydrous ethanol and deionized water; mixed with sucrose, ball-milled 12 h (ball:powder 1:40), dried and calcined at 550 C for 4 h under Ar-H2 (95/5 vol) at a 5 C/min ramp",550.0,4.0,,,,,,,200,87.9,,,,,"Na-only doping: 87.9% capacity retention after 200 cycles at 1 C, 25 C. Na+ occupies the Li site because its outer electron structure resembles Li+ and the substitution is equivalent, expanding the Li+ diffusion channel.",,Fig. 3g,157.2116,2.0,1.0,0.0,0.673,170.48,LITERATURE_REPORTED
P46_Sample_14,P46,Heterocations Synergistic Doping for Kinetically Enhanced and Structurally Stable LiMn0.6Fe0.4PO4,10.1021/acsami.5c24529,2026,UNVERIFIED_PDF_NOT_FOUND,LiMn0.6Fe0.35Co0.05PO4@C (LMFP-Co),,,0.6,0.35,Co,1,x = 0.05 (Co at the Fe site),,,"Simple one-step hydrothermal/solvothermal route: 0.5 g ascorbic acid dissolved in 20 mL deionized water (solution A); MnSO4.4H2O, FeSO4.7H2O, CoSO4.nH2O and NH4H2PO4 added at molar ratio 0.6:0.35:0.05:1 (solution B); LiOH.H2O and NaOH added stoichiometrically with 20 mL N,N-dimethylformamide and stirred 2 h; hydrothermal reaction at 180 C for 12 h; product centrifuged at 6000 rpm and washed alternately with anhydrous ethanol and deionized water; mixed with sucrose, ball-milled 12 h (ball:powder 1:40), dried and calcined at 550 C for 4 h under Ar-H2 (95/5 vol) at a 5 C/min ramp",550.0,4.0,,,,,,,200,85.4,,,,,"Co-only doping: 85.4% capacity retention after 200 cycles at 1 C, 25 C. Co2+ (~0.75 A) replaces Fe2+ (~0.78 A) at the transition-metal site; its six-coordination character means only a small effect on lattice parameters.",,Fig. 3g,154.4194,1.9,1.1,-0.1,0.6739,190.92,LITERATURE_REPORTED
P46_Sample_15,P46,Heterocations Synergistic Doping for Kinetically Enhanced and Structurally Stable LiMn0.6Fe0.4PO4,10.1021/acsami.5c24529,2026,UNVERIFIED_PDF_NOT_FOUND,Li0.98Na0.02Mn0.6Fe0.35Co0.05PO4@C (LMFP-Na-Co),,,0.6,0.35,Na;Co,2,y = 0.02 Na at the Li site and x = 0.05 Co at the Fe site,,,"Simple one-step hydrothermal/solvothermal route: 0.5 g ascorbic acid dissolved in 20 mL deionized water (solution A); MnSO4.4H2O, FeSO4.7H2O, CoSO4.nH2O and NH4H2PO4 added at molar ratio 0.6:0.35:0.05:1 (solution B); LiOH.H2O and NaOH added stoichiometrically with 20 mL N,N-dimethylformamide and stirred 2 h; hydrothermal reaction at 180 C for 12 h; product centrifuged at 6000 rpm and washed alternately with anhydrous ethanol and deionized water; mixed with sucrose, ball-milled 12 h (ball:powder 1:40), dried and calcined at 550 C for 4 h under Ar-H2 (95/5 vol) at a 5 C/min ramp",550.0,4.0,,,,,,,300,90.2,,,,,"Low-temperature cycling at 0 C and 0.5 C rate: 90.2% capacity retention after 300 cycles, demonstrating excellent low-temperature electrochemical performance.",,Fig. 3h; Abstract,154.4194,1.9,1.1,-0.1,0.6739,190.92,LITERATURE_REPORTED
P46_Sample_16,P46,Heterocations Synergistic Doping for Kinetically Enhanced and Structurally Stable LiMn0.6Fe0.4PO4,10.1021/acsami.5c24529,2026,UNVERIFIED_PDF_NOT_FOUND,"LiMn0.6Fe0.4PO4@C (LMFP, undoped)",,,0.6,0.4,Unspecified,0,,,,"Simple one-step hydrothermal/solvothermal route: 0.5 g ascorbic acid dissolved in 20 mL deionized water (solution A); MnSO4.4H2O, FeSO4.7H2O, CoSO4.nH2O and NH4H2PO4 added at molar ratio 0.6:0.35:0.05:1 (solution B); LiOH.H2O and NaOH added stoichiometrically with 20 mL N,N-dimethylformamide and stirred 2 h; hydrothermal reaction at 180 C for 12 h; product centrifuged at 6000 rpm and washed alternately with anhydrous ethanol and deionized water; mixed with sucrose, ball-milled 12 h (ball:powder 1:40), dried and calcined at 550 C for 4 h under Ar-H2 (95/5 vol) at a 5 C/min ramp",550.0,4.0,,,,,,,300,81.6,,,,,"Undoped baseline at 0 C and 0.5 C rate: only 81.6% capacity retention after 300 cycles, significantly below the 90.2% of the Na-Co codoped sample.",,Fig. 3h,157.2116,2.0,1.0,0.0,0.673,170.48,LITERATURE_REPORTED
P46_Sample_17,P46,Heterocations Synergistic Doping for Kinetically Enhanced and Structurally Stable LiMn0.6Fe0.4PO4,10.1021/acsami.5c24529,2026,UNVERIFIED_PDF_NOT_FOUND,"LiMn0.6Fe0.4PO4@C (LMFP, undoped)",,,0.6,0.4,Unspecified,0,,,,"Simple one-step hydrothermal/solvothermal route: 0.5 g ascorbic acid dissolved in 20 mL deionized water (solution A); MnSO4.4H2O, FeSO4.7H2O, CoSO4.nH2O and NH4H2PO4 added at molar ratio 0.6:0.35:0.05:1 (solution B); LiOH.H2O and NaOH added stoichiometrically with 20 mL N,N-dimethylformamide and stirred 2 h; hydrothermal reaction at 180 C for 12 h; product centrifuged at 6000 rpm and washed alternately with anhydrous ethanol and deionized water; mixed with sucrose, ball-milled 12 h (ball:powder 1:40), dried and calcined at 550 C for 4 h under Ar-H2 (95/5 vol) at a 5 C/min ramp",550.0,4.0,,,,,,,,,,,,,"Rietveld refinement (GSAS): a = 10.405 A, b = 6.066 A, c = 4.727 A, V = 298.371 A^3, Rwp = 4.62%, chi2 = 1.518. Reference cell for the doping series.",,"Table 1; Fig. 1a-b, Fig. S2",157.2116,2.0,1.0,0.0,0.673,170.48,LITERATURE_REPORTED
P46_Sample_18,P46,Heterocations Synergistic Doping for Kinetically Enhanced and Structurally Stable LiMn0.6Fe0.4PO4,10.1021/acsami.5c24529,2026,UNVERIFIED_PDF_NOT_FOUND,Li0.98Na0.02Mn0.6Fe0.4PO4@C (LMFP-Na),,,0.6,0.4,Na,1,y = 0.02 (Na at the Li site),,,"Simple one-step hydrothermal/solvothermal route: 0.5 g ascorbic acid dissolved in 20 mL deionized water (solution A); MnSO4.4H2O, FeSO4.7H2O, CoSO4.nH2O and NH4H2PO4 added at molar ratio 0.6:0.35:0.05:1 (solution B); LiOH.H2O and NaOH added stoichiometrically with 20 mL N,N-dimethylformamide and stirred 2 h; hydrothermal reaction at 180 C for 12 h; product centrifuged at 6000 rpm and washed alternately with anhydrous ethanol and deionized water; mixed with sucrose, ball-milled 12 h (ball:powder 1:40), dried and calcined at 550 C for 4 h under Ar-H2 (95/5 vol) at a 5 C/min ramp",550.0,4.0,,,,,,,,,,,,,"Rietveld refinement: a = 10.402 A, b = 6.068 A, c = 4.727 A, V = 298.667 A^3, Rwp = 3.56%, chi2 = 1.427. Na+ doping increases the cell volume; the (111) diffraction peak shifts slightly to lower angle because Na+ (1.02 A) is larger than Li+ (0.76 A).",,Table 1; Fig. 1a-c,157.2116,2.0,1.0,0.0,0.673,170.48,LITERATURE_REPORTED
P46_Sample_19,P46,Heterocations Synergistic Doping for Kinetically Enhanced and Structurally Stable LiMn0.6Fe0.4PO4,10.1021/acsami.5c24529,2026,UNVERIFIED_PDF_NOT_FOUND,LiMn0.6Fe0.35Co0.05PO4@C (LMFP-Co),,,0.6,0.35,Co,1,x = 0.05 (Co at the Fe site),,,"Simple one-step hydrothermal/solvothermal route: 0.5 g ascorbic acid dissolved in 20 mL deionized water (solution A); MnSO4.4H2O, FeSO4.7H2O, CoSO4.nH2O and NH4H2PO4 added at molar ratio 0.6:0.35:0.05:1 (solution B); LiOH.H2O and NaOH added stoichiometrically with 20 mL N,N-dimethylformamide and stirred 2 h; hydrothermal reaction at 180 C for 12 h; product centrifuged at 6000 rpm and washed alternately with anhydrous ethanol and deionized water; mixed with sucrose, ball-milled 12 h (ball:powder 1:40), dried and calcined at 550 C for 4 h under Ar-H2 (95/5 vol) at a 5 C/min ramp",550.0,4.0,,,,,,,,,,,,,"Rietveld refinement: a = 10.401 A, b = 6.063 A, c = 4.729 A, V = 298.203 A^3, Rwp = 2.70%, chi2 = 1.483. Co2+ doping shrinks the lattice (Co2+ ~0.78 A slightly smaller than Fe2+) and the (111) peak shifts to slightly higher angle.",,Table 1; Fig. 1a-c,154.4194,1.9,1.1,-0.1,0.6739,190.92,LITERATURE_REPORTED
P46_Sample_20,P46,Heterocations Synergistic Doping for Kinetically Enhanced and Structurally Stable LiMn0.6Fe0.4PO4,10.1021/acsami.5c24529,2026,UNVERIFIED_PDF_NOT_FOUND,Li0.98Na0.02Mn0.6Fe0.35Co0.05PO4@C (LMFP-Na-Co),,,0.6,0.35,Na;Co,2,y = 0.02 Na at the Li site and x = 0.05 Co at the Fe site,,,"Simple one-step hydrothermal/solvothermal route: 0.5 g ascorbic acid dissolved in 20 mL deionized water (solution A); MnSO4.4H2O, FeSO4.7H2O, CoSO4.nH2O and NH4H2PO4 added at molar ratio 0.6:0.35:0.05:1 (solution B); LiOH.H2O and NaOH added stoichiometrically with 20 mL N,N-dimethylformamide and stirred 2 h; hydrothermal reaction at 180 C for 12 h; product centrifuged at 6000 rpm and washed alternately with anhydrous ethanol and deionized water; mixed with sucrose, ball-milled 12 h (ball:powder 1:40), dried and calcined at 550 C for 4 h under Ar-H2 (95/5 vol) at a 5 C/min ramp",550.0,4.0,,,,,,,,,,,,,"Rietveld refinement: a = 10.403 A, b = 6.066 A, c = 4.728 A, V = 298.374 A^3, Rwp = 2.71%, chi2 = 1.491. Codoping leaves the (111) peak position essentially unchanged because the opposite lattice effects of Na+ and Co2+ compensate. ICP-MS gives Mn:Fe:Co = 0.5997:0.3490:0.0513 and Na:Li = 0.0209:0.9791, close to the theoretical stoichiometry.",,"Table 1; Fig. 1a-c, Table S3",154.4194,1.9,1.1,-0.1,0.6739,190.92,LITERATURE_REPORTED
P46_Sample_21,P46,Heterocations Synergistic Doping for Kinetically Enhanced and Structurally Stable LiMn0.6Fe0.4PO4,10.1021/acsami.5c24529,2026,UNVERIFIED_PDF_NOT_FOUND,"LiMn0.6Fe0.4PO4@C (LMFP, undoped)",,,0.6,0.4,Unspecified,0,,,,"Simple one-step hydrothermal/solvothermal route: 0.5 g ascorbic acid dissolved in 20 mL deionized water (solution A); MnSO4.4H2O, FeSO4.7H2O, CoSO4.nH2O and NH4H2PO4 added at molar ratio 0.6:0.35:0.05:1 (solution B); LiOH.H2O and NaOH added stoichiometrically with 20 mL N,N-dimethylformamide and stirred 2 h; hydrothermal reaction at 180 C for 12 h; product centrifuged at 6000 rpm and washed alternately with anhydrous ethanol and deionized water; mixed with sucrose, ball-milled 12 h (ball:powder 1:40), dried and calcined at 550 C for 4 h under Ar-H2 (95/5 vol) at a 5 C/min ramp",550.0,4.0,,,,,,,,,392.4,,,,"EIS with equivalent-circuit fitting (1e-2 to 1e6 Hz): charge-transfer resistance Rct = 392.4 ohm, the largest of the four samples. Interfacial capacitance Rsf values are similar across all samples.",,Fig. 3j; Section 3.2,157.2116,2.0,1.0,0.0,0.673,170.48,LITERATURE_REPORTED
P46_Sample_22,P46,Heterocations Synergistic Doping for Kinetically Enhanced and Structurally Stable LiMn0.6Fe0.4PO4,10.1021/acsami.5c24529,2026,UNVERIFIED_PDF_NOT_FOUND,Li0.98Na0.02Mn0.6Fe0.4PO4@C (LMFP-Na),,,0.6,0.4,Na,1,y = 0.02 (Na at the Li site),,,"Simple one-step hydrothermal/solvothermal route: 0.5 g ascorbic acid dissolved in 20 mL deionized water (solution A); MnSO4.4H2O, FeSO4.7H2O, CoSO4.nH2O and NH4H2PO4 added at molar ratio 0.6:0.35:0.05:1 (solution B); LiOH.H2O and NaOH added stoichiometrically with 20 mL N,N-dimethylformamide and stirred 2 h; hydrothermal reaction at 180 C for 12 h; product centrifuged at 6000 rpm and washed alternately with anhydrous ethanol and deionized water; mixed with sucrose, ball-milled 12 h (ball:powder 1:40), dried and calcined at 550 C for 4 h under Ar-H2 (95/5 vol) at a 5 C/min ramp",550.0,4.0,,,,,,,,,255.1,,,,EIS: Rct = 255.1 ohm; Na doping alone reduces charge-transfer resistance by widening the 1D Li+ migration channel.,,Fig. 3j,157.2116,2.0,1.0,0.0,0.673,170.48,LITERATURE_REPORTED
P46_Sample_23,P46,Heterocations Synergistic Doping for Kinetically Enhanced and Structurally Stable LiMn0.6Fe0.4PO4,10.1021/acsami.5c24529,2026,UNVERIFIED_PDF_NOT_FOUND,LiMn0.6Fe0.35Co0.05PO4@C (LMFP-Co),,,0.6,0.35,Co,1,x = 0.05 (Co at the Fe site),,,"Simple one-step hydrothermal/solvothermal route: 0.5 g ascorbic acid dissolved in 20 mL deionized water (solution A); MnSO4.4H2O, FeSO4.7H2O, CoSO4.nH2O and NH4H2PO4 added at molar ratio 0.6:0.35:0.05:1 (solution B); LiOH.H2O and NaOH added stoichiometrically with 20 mL N,N-dimethylformamide and stirred 2 h; hydrothermal reaction at 180 C for 12 h; product centrifuged at 6000 rpm and washed alternately with anhydrous ethanol and deionized water; mixed with sucrose, ball-milled 12 h (ball:powder 1:40), dried and calcined at 550 C for 4 h under Ar-H2 (95/5 vol) at a 5 C/min ramp",550.0,4.0,,,,,,,,,332.9,,,,EIS: Rct = 332.9 ohm.,,Fig. 3j,154.4194,1.9,1.1,-0.1,0.6739,190.92,LITERATURE_REPORTED
P46_Sample_24,P46,Heterocations Synergistic Doping for Kinetically Enhanced and Structurally Stable LiMn0.6Fe0.4PO4,10.1021/acsami.5c24529,2026,UNVERIFIED_PDF_NOT_FOUND,Li0.98Na0.02Mn0.6Fe0.35Co0.05PO4@C (LMFP-Na-Co),,,0.6,0.35,Na;Co,2,y = 0.02 Na at the Li site and x = 0.05 Co at the Fe site,,,"Simple one-step hydrothermal/solvothermal route: 0.5 g ascorbic acid dissolved in 20 mL deionized water (solution A); MnSO4.4H2O, FeSO4.7H2O, CoSO4.nH2O and NH4H2PO4 added at molar ratio 0.6:0.35:0.05:1 (solution B); LiOH.H2O and NaOH added stoichiometrically with 20 mL N,N-dimethylformamide and stirred 2 h; hydrothermal reaction at 180 C for 12 h; product centrifuged at 6000 rpm and washed alternately with anhydrous ethanol and deionized water; mixed with sucrose, ball-milled 12 h (ball:powder 1:40), dried and calcined at 550 C for 4 h under Ar-H2 (95/5 vol) at a 5 C/min ramp",550.0,4.0,,,,,,,,,178.4,,,,"EIS: Rct = 178.4 ohm, the lowest of the series, showing that Na and Co codoping markedly improves lithium-ion diffusion and electrode-reaction kinetics. In situ EIS at different charge/discharge states shows the interfacial resistance of LMFP-Na-Co is consistently reduced, and Rct after discharge is lower than at the initial charging stage, suggesting a thin CEI film forms and further lowers interfacial resistance.",,"Fig. 3j, Fig. 4e-g",154.4194,1.9,1.1,-0.1,0.6739,190.92,LITERATURE_REPORTED
P46_Sample_25,P46,Heterocations Synergistic Doping for Kinetically Enhanced and Structurally Stable LiMn0.6Fe0.4PO4,10.1021/acsami.5c24529,2026,UNVERIFIED_PDF_NOT_FOUND,"LiMn0.6Fe0.4PO4@C (LMFP, undoped)",,,0.6,0.4,Unspecified,0,,,,"Simple one-step hydrothermal/solvothermal route: 0.5 g ascorbic acid dissolved in 20 mL deionized water (solution A); MnSO4.4H2O, FeSO4.7H2O, CoSO4.nH2O and NH4H2PO4 added at molar ratio 0.6:0.35:0.05:1 (solution B); LiOH.H2O and NaOH added stoichiometrically with 20 mL N,N-dimethylformamide and stirred 2 h; hydrothermal reaction at 180 C for 12 h; product centrifuged at 6000 rpm and washed alternately with anhydrous ethanol and deionized water; mixed with sucrose, ball-milled 12 h (ball:powder 1:40), dried and calcined at 550 C for 4 h under Ar-H2 (95/5 vol) at a 5 C/min ramp",550.0,4.0,,,,,,,,,,,,,Raman: D band at 1354 cm-1 and G band at 1596 cm-1 with ID/IG = 0.623; a phosphate characteristic peak at 944 cm-1 confirms the olivine structure. The graphitisation degree is treated as a unified background variable across the samples.,,Fig. 1i,157.2116,2.0,1.0,0.0,0.673,170.48,LITERATURE_REPORTED
P46_Sample_26,P46,Heterocations Synergistic Doping for Kinetically Enhanced and Structurally Stable LiMn0.6Fe0.4PO4,10.1021/acsami.5c24529,2026,UNVERIFIED_PDF_NOT_FOUND,Li0.98Na0.02Mn0.6Fe0.35Co0.05PO4@C (LMFP-Na-Co),,,0.6,0.35,Na;Co,2,y = 0.02 Na at the Li site and x = 0.05 Co at the Fe site,,,"Simple one-step hydrothermal/solvothermal route: 0.5 g ascorbic acid dissolved in 20 mL deionized water (solution A); MnSO4.4H2O, FeSO4.7H2O, CoSO4.nH2O and NH4H2PO4 added at molar ratio 0.6:0.35:0.05:1 (solution B); LiOH.H2O and NaOH added stoichiometrically with 20 mL N,N-dimethylformamide and stirred 2 h; hydrothermal reaction at 180 C for 12 h; product centrifuged at 6000 rpm and washed alternately with anhydrous ethanol and deionized water; mixed with sucrose, ball-milled 12 h (ball:powder 1:40), dried and calcined at 550 C for 4 h under Ar-H2 (95/5 vol) at a 5 C/min ramp",550.0,4.0,,,,,,,,,,,,,"Raman: D band 1354 cm-1, G band 1596 cm-1, ID/IG = 0.61 - close to the undoped LMFP value of 0.623, confirming that carbon-layer graphitisation is at a similar level in both and is therefore not the cause of the performance difference.",,Fig. 1i,154.4194,1.9,1.1,-0.1,0.6739,190.92,LITERATURE_REPORTED
P46_Sample_27,P46,Heterocations Synergistic Doping for Kinetically Enhanced and Structurally Stable LiMn0.6Fe0.4PO4,10.1021/acsami.5c24529,2026,UNVERIFIED_PDF_NOT_FOUND,"LiMn0.6Fe0.4PO4@C (LMFP, undoped)",,,0.6,0.4,Unspecified,0,,,,"Simple one-step hydrothermal/solvothermal route: 0.5 g ascorbic acid dissolved in 20 mL deionized water (solution A); MnSO4.4H2O, FeSO4.7H2O, CoSO4.nH2O and NH4H2PO4 added at molar ratio 0.6:0.35:0.05:1 (solution B); LiOH.H2O and NaOH added stoichiometrically with 20 mL N,N-dimethylformamide and stirred 2 h; hydrothermal reaction at 180 C for 12 h; product centrifuged at 6000 rpm and washed alternately with anhydrous ethanol and deionized water; mixed with sucrose, ball-milled 12 h (ball:powder 1:40), dried and calcined at 550 C for 4 h under Ar-H2 (95/5 vol) at a 5 C/min ramp",550.0,4.0,,,,,,,,,,,,,"XPS: Mn 2p3/2 binding energies 641.71 and 643.54 eV, Mn 2p1/2 652.57 and 655.42 eV with an excitation satellite at 646.31 eV, showing Mn is mainly Mn2+. Integrated peak areas give Mn2+:Mn3+ = 1:1.03 in the undoped material.",,"Fig. 1e-h, Fig. S3 (XPS)",157.2116,2.0,1.0,0.0,0.673,170.48,LITERATURE_REPORTED
P46_Sample_28,P46,Heterocations Synergistic Doping for Kinetically Enhanced and Structurally Stable LiMn0.6Fe0.4PO4,10.1021/acsami.5c24529,2026,UNVERIFIED_PDF_NOT_FOUND,Li0.98Na0.02Mn0.6Fe0.35Co0.05PO4@C (LMFP-Na-Co),,,0.6,0.35,Na;Co,2,y = 0.02 Na at the Li site and x = 0.05 Co at the Fe site,,,"Simple one-step hydrothermal/solvothermal route: 0.5 g ascorbic acid dissolved in 20 mL deionized water (solution A); MnSO4.4H2O, FeSO4.7H2O, CoSO4.nH2O and NH4H2PO4 added at molar ratio 0.6:0.35:0.05:1 (solution B); LiOH.H2O and NaOH added stoichiometrically with 20 mL N,N-dimethylformamide and stirred 2 h; hydrothermal reaction at 180 C for 12 h; product centrifuged at 6000 rpm and washed alternately with anhydrous ethanol and deionized water; mixed with sucrose, ball-milled 12 h (ball:powder 1:40), dried and calcined at 550 C for 4 h under Ar-H2 (95/5 vol) at a 5 C/min ramp",550.0,4.0,,,,,,,,,,,,,"XPS: Mn2+:Mn3+ = 1:0.72 after Na and Co doping, i.e. a reduced relative Mn3+ content that alleviates Jahn-Teller distortion and leaves more Mn2+ available for oxidation. Fe 2p3/2 at 709.43 eV and 2p1/2 at 724.87 eV with satellites at 713.83 and 728.96 eV confirm Fe2+; Na 1s at 1071.98 eV confirms Na+ in the lattice; Co 2p3/2 at 785.53 eV with a 15.2 eV spin-orbit gap confirms Co is doped as Co2+.",,Fig. 1d-h (XPS),154.4194,1.9,1.1,-0.1,0.6739,190.92,LITERATURE_REPORTED
P46_Sample_29,P46,Heterocations Synergistic Doping for Kinetically Enhanced and Structurally Stable LiMn0.6Fe0.4PO4,10.1021/acsami.5c24529,2026,UNVERIFIED_PDF_NOT_FOUND,"LiMn0.6Fe0.4PO4@C (LMFP, undoped)",,,0.6,0.4,Unspecified,0,,,,"Simple one-step hydrothermal/solvothermal route: 0.5 g ascorbic acid dissolved in 20 mL deionized water (solution A); MnSO4.4H2O, FeSO4.7H2O, CoSO4.nH2O and NH4H2PO4 added at molar ratio 0.6:0.35:0.05:1 (solution B); LiOH.H2O and NaOH added stoichiometrically with 20 mL N,N-dimethylformamide and stirred 2 h; hydrothermal reaction at 180 C for 12 h; product centrifuged at 6000 rpm and washed alternately with anhydrous ethanol and deionized water; mixed with sucrose, ball-milled 12 h (ball:powder 1:40), dried and calcined at 550 C for 4 h under Ar-H2 (95/5 vol) at a 5 C/min ramp",550.0,4.0,,,,,,,,,,,,,"GITT (0.1 C pulses of 5 min followed by 30 min rest): voltage drops of 0.0223, 0.0259 and 0.0327 V in the Mn2+/3+ relaxation region. The Li+ diffusion coefficient during both charge and discharge is an order of magnitude lower than that of LMFP-Na-Co. Randles-Sevcik analysis of variable-scan-rate CV (R2 = 0.9995-0.99972) gives consistently lower D values than the codoped sample.",,"Fig. 4a, Fig. 4c-d, Fig. S7, Table S4",157.2116,2.0,1.0,0.0,0.673,170.48,LITERATURE_REPORTED
P46_Sample_30,P46,Heterocations Synergistic Doping for Kinetically Enhanced and Structurally Stable LiMn0.6Fe0.4PO4,10.1021/acsami.5c24529,2026,UNVERIFIED_PDF_NOT_FOUND,Li0.98Na0.02Mn0.6Fe0.35Co0.05PO4@C (LMFP-Na-Co),,,0.6,0.35,Na;Co,2,y = 0.02 Na at the Li site and x = 0.05 Co at the Fe site,,,"Simple one-step hydrothermal/solvothermal route: 0.5 g ascorbic acid dissolved in 20 mL deionized water (solution A); MnSO4.4H2O, FeSO4.7H2O, CoSO4.nH2O and NH4H2PO4 added at molar ratio 0.6:0.35:0.05:1 (solution B); LiOH.H2O and NaOH added stoichiometrically with 20 mL N,N-dimethylformamide and stirred 2 h; hydrothermal reaction at 180 C for 12 h; product centrifuged at 6000 rpm and washed alternately with anhydrous ethanol and deionized water; mixed with sucrose, ball-milled 12 h (ball:powder 1:40), dried and calcined at 550 C for 4 h under Ar-H2 (95/5 vol) at a 5 C/min ramp",550.0,4.0,,,,,,,,,,,,,"GITT: much smaller voltage drop of 0.0162-0.0186 V in the Mn2+/3+ relaxation region, comparable to that of the Fe2+/3+ reaction, indicating faster reaction, shorter relaxation delay and lower electrochemical impedance. The Li+ diffusion coefficient is an order of magnitude higher than undoped LMFP in both charge and discharge. DFT gives a Li+ diffusion barrier along the b axis reduced by 0.122 eV relative to the undoped system.",,"Fig. 4b, Fig. 4c-d, Fig. 4h, Fig. S7-S8, Table S4",154.4194,1.9,1.1,-0.1,0.6739,190.92,LITERATURE_REPORTED
P46_Sample_31,P46,Heterocations Synergistic Doping for Kinetically Enhanced and Structurally Stable LiMn0.6Fe0.4PO4,10.1021/acsami.5c24529,2026,UNVERIFIED_PDF_NOT_FOUND,"LiMn0.6Fe0.4PO4@C (LMFP, undoped)",,,0.6,0.4,Unspecified,0,,,,"Simple one-step hydrothermal/solvothermal route: 0.5 g ascorbic acid dissolved in 20 mL deionized water (solution A); MnSO4.4H2O, FeSO4.7H2O, CoSO4.nH2O and NH4H2PO4 added at molar ratio 0.6:0.35:0.05:1 (solution B); LiOH.H2O and NaOH added stoichiometrically with 20 mL N,N-dimethylformamide and stirred 2 h; hydrothermal reaction at 180 C for 12 h; product centrifuged at 6000 rpm and washed alternately with anhydrous ethanol and deionized water; mixed with sucrose, ball-milled 12 h (ball:powder 1:40), dried and calcined at 550 C for 4 h under Ar-H2 (95/5 vol) at a 5 C/min ramp",550.0,4.0,,,,,,,,,,,,,"DFT: Mn-O bond lengths in the discharged state are 2.14 A (L1), 2.13 A (L2) and 2.14 A (L3), contracting to 2.05, 2.07 and 2.02 A on charge - contractions of 4.20%, 2.81% and 5.61%, a large distortion caused by the strong Jahn-Teller effect. PDOS shows a distinct band gap with limited density of states near the Fermi level, so intrinsic electronic conductivity is weak. After 200 cycles the electrode shows obvious large cracks, the XRD peak intensity weakens markedly (reduced crystallinity), and the separator shows heavy deposits from metal dissolution and electrolyte decomposition.",,"Fig. 5a-c, Fig. 5e, Fig. S9-S10; Fig. 6b, 6d, 6e",157.2116,2.0,1.0,0.0,0.673,170.48,LITERATURE_REPORTED
P46_Sample_32,P46,Heterocations Synergistic Doping for Kinetically Enhanced and Structurally Stable LiMn0.6Fe0.4PO4,10.1021/acsami.5c24529,2026,UNVERIFIED_PDF_NOT_FOUND,Li0.98Na0.02Mn0.6Fe0.35Co0.05PO4@C (LMFP-Na-Co),,,0.6,0.35,Na;Co,2,y = 0.02 Na at the Li site and x = 0.05 Co at the Fe site,,,"Simple one-step hydrothermal/solvothermal route: 0.5 g ascorbic acid dissolved in 20 mL deionized water (solution A); MnSO4.4H2O, FeSO4.7H2O, CoSO4.nH2O and NH4H2PO4 added at molar ratio 0.6:0.35:0.05:1 (solution B); LiOH.H2O and NaOH added stoichiometrically with 20 mL N,N-dimethylformamide and stirred 2 h; hydrothermal reaction at 180 C for 12 h; product centrifuged at 6000 rpm and washed alternately with anhydrous ethanol and deionized water; mixed with sucrose, ball-milled 12 h (ball:powder 1:40), dried and calcined at 550 C for 4 h under Ar-H2 (95/5 vol) at a 5 C/min ramp",550.0,4.0,,,,,,,,,,,,,"DFT: Mn-O bond lengths 2.13, 2.12 and 2.13 A discharged, changing to 2.08, 2.09 and 2.07 A charged - contractions of only 2.35%, 1.42% and 2.82%, so the Jahn-Teller effect is effectively suppressed. Co-3d states introduced near the Fermi level enhance Fe/Mn-3d and O-2p hybridisation, compressing the band gap toward semimetallic behaviour and lowering the electron-hopping barrier. After 200 cycles the electrode surface shows only a few small cracks, the main diffraction peak retains high intensity, and the separator remains clean and transparent.",,"Fig. 5a-e, Fig. 7; Fig. 6a, 6c, 6e",154.4194,1.9,1.1,-0.1,0.6739,190.92,LITERATURE_REPORTED
P47_Sample_1,P47,Mitigating Jahn-Teller Distortion in LiMn0.4Fe0.6PO4 via Hafnium Doping for Enhanced High-Voltage Cycling Stability,10.1002/cnl2.70140,2026,Carbon Neutralization - 2026 - Wei - Mitigating Jahn Teller Distortion in LiMn0 4Fe0 6PO4 via Hafnium Doping for Enhanced.pdf,LiMn0.4Fe0.6PO4/C (LMFP-3%Hf),,,0.4,0.6,Hf,1,3 mol% Hf,,,"Simple solid-phase high-energy ball-milling followed by sintering: Li2CO3, NH4H2PO4, C6H12O6 (glucose), FeC2O4.2H2O, MnSO4.H2O and HfO2 ball-milled at 800 rpm for 10 h, dried at 80 C for 12 h, then sintered at 700 C for 8 h under Ar/H2; the Hf doping level is set by varying the HfO2 feed ratio",700.0,8.0,,162.5,,,,,,,,,,,Discharge specific capacity 162.5 mAh/g at 0.1 C. Best rate performance of the series. Rate ladder 0.1-10 C at 25 C in a half-cell; charge/discharge to 4.5 V.,,Fig. 3d; Section 2,157.393,2.0,1.0,0.0,0.673,170.28,LITERATURE_REPORTED
P47_Sample_2,P47,Mitigating Jahn-Teller Distortion in LiMn0.4Fe0.6PO4 via Hafnium Doping for Enhanced High-Voltage Cycling Stability,10.1002/cnl2.70140,2026,Carbon Neutralization - 2026 - Wei - Mitigating Jahn Teller Distortion in LiMn0 4Fe0 6PO4 via Hafnium Doping for Enhanced.pdf,LiMn0.4Fe0.6PO4/C (LMFP-3%Hf),,,0.4,0.6,Hf,1,3 mol% Hf,,,"Simple solid-phase high-energy ball-milling followed by sintering: Li2CO3, NH4H2PO4, C6H12O6 (glucose), FeC2O4.2H2O, MnSO4.H2O and HfO2 ball-milled at 800 rpm for 10 h, dried at 80 C for 12 h, then sintered at 700 C for 8 h under Ar/H2; the Hf doping level is set by varying the HfO2 feed ratio",700.0,8.0,,,,,,,,,,,,,Discharge specific capacity 151.3 mAh/g at 0.2 C. Rate ladder 0.1-10 C at 25 C in a half-cell; charge/discharge to 4.5 V.,,Fig. 3d,157.393,2.0,1.0,0.0,0.673,170.28,LITERATURE_REPORTED
P47_Sample_3,P47,Mitigating Jahn-Teller Distortion in LiMn0.4Fe0.6PO4 via Hafnium Doping for Enhanced High-Voltage Cycling Stability,10.1002/cnl2.70140,2026,Carbon Neutralization - 2026 - Wei - Mitigating Jahn Teller Distortion in LiMn0 4Fe0 6PO4 via Hafnium Doping for Enhanced.pdf,LiMn0.4Fe0.6PO4/C (LMFP-3%Hf),,,0.4,0.6,Hf,1,3 mol% Hf,,,"Simple solid-phase high-energy ball-milling followed by sintering: Li2CO3, NH4H2PO4, C6H12O6 (glucose), FeC2O4.2H2O, MnSO4.H2O and HfO2 ball-milled at 800 rpm for 10 h, dried at 80 C for 12 h, then sintered at 700 C for 8 h under Ar/H2; the Hf doping level is set by varying the HfO2 feed ratio",700.0,8.0,,,,,,,,,,,,,Discharge specific capacity 135.41 mAh/g at 0.5 C. Rate ladder 0.1-10 C at 25 C in a half-cell; charge/discharge to 4.5 V.,,Fig. 3d,157.393,2.0,1.0,0.0,0.673,170.28,LITERATURE_REPORTED
P47_Sample_4,P47,Mitigating Jahn-Teller Distortion in LiMn0.4Fe0.6PO4 via Hafnium Doping for Enhanced High-Voltage Cycling Stability,10.1002/cnl2.70140,2026,Carbon Neutralization - 2026 - Wei - Mitigating Jahn Teller Distortion in LiMn0 4Fe0 6PO4 via Hafnium Doping for Enhanced.pdf,LiMn0.4Fe0.6PO4/C (LMFP-3%Hf),,,0.4,0.6,Hf,1,3 mol% Hf,,,"Simple solid-phase high-energy ball-milling followed by sintering: Li2CO3, NH4H2PO4, C6H12O6 (glucose), FeC2O4.2H2O, MnSO4.H2O and HfO2 ball-milled at 800 rpm for 10 h, dried at 80 C for 12 h, then sintered at 700 C for 8 h under Ar/H2; the Hf doping level is set by varying the HfO2 feed ratio",700.0,8.0,,,122.21,,,,,,,,,,Discharge specific capacity 122.21 mAh/g at 1 C. Rate ladder 0.1-10 C at 25 C in a half-cell; charge/discharge to 4.5 V.,,Fig. 3d,157.393,2.0,1.0,0.0,0.673,170.28,LITERATURE_REPORTED
P47_Sample_5,P47,Mitigating Jahn-Teller Distortion in LiMn0.4Fe0.6PO4 via Hafnium Doping for Enhanced High-Voltage Cycling Stability,10.1002/cnl2.70140,2026,Carbon Neutralization - 2026 - Wei - Mitigating Jahn Teller Distortion in LiMn0 4Fe0 6PO4 via Hafnium Doping for Enhanced.pdf,LiMn0.4Fe0.6PO4/C (LMFP-3%Hf),,,0.4,0.6,Hf,1,3 mol% Hf,,,"Simple solid-phase high-energy ball-milling followed by sintering: Li2CO3, NH4H2PO4, C6H12O6 (glucose), FeC2O4.2H2O, MnSO4.H2O and HfO2 ball-milled at 800 rpm for 10 h, dried at 80 C for 12 h, then sintered at 700 C for 8 h under Ar/H2; the Hf doping level is set by varying the HfO2 feed ratio",700.0,8.0,,,,108.04,,,,,,,,,Discharge specific capacity 108.04 mAh/g at 2 C. Rate ladder 0.1-10 C at 25 C in a half-cell; charge/discharge to 4.5 V.,,Fig. 3d,157.393,2.0,1.0,0.0,0.673,170.28,LITERATURE_REPORTED
P47_Sample_6,P47,Mitigating Jahn-Teller Distortion in LiMn0.4Fe0.6PO4 via Hafnium Doping for Enhanced High-Voltage Cycling Stability,10.1002/cnl2.70140,2026,Carbon Neutralization - 2026 - Wei - Mitigating Jahn Teller Distortion in LiMn0 4Fe0 6PO4 via Hafnium Doping for Enhanced.pdf,LiMn0.4Fe0.6PO4/C (LMFP-3%Hf),,,0.4,0.6,Hf,1,3 mol% Hf,,,"Simple solid-phase high-energy ball-milling followed by sintering: Li2CO3, NH4H2PO4, C6H12O6 (glucose), FeC2O4.2H2O, MnSO4.H2O and HfO2 ball-milled at 800 rpm for 10 h, dried at 80 C for 12 h, then sintered at 700 C for 8 h under Ar/H2; the Hf doping level is set by varying the HfO2 feed ratio",700.0,8.0,,,,,86.78,,,,,,,,Discharge specific capacity 86.78 mAh/g at 5 C. Rate ladder 0.1-10 C at 25 C in a half-cell; charge/discharge to 4.5 V.,,Fig. 3d,157.393,2.0,1.0,0.0,0.673,170.28,LITERATURE_REPORTED
P47_Sample_7,P47,Mitigating Jahn-Teller Distortion in LiMn0.4Fe0.6PO4 via Hafnium Doping for Enhanced High-Voltage Cycling Stability,10.1002/cnl2.70140,2026,Carbon Neutralization - 2026 - Wei - Mitigating Jahn Teller Distortion in LiMn0 4Fe0 6PO4 via Hafnium Doping for Enhanced.pdf,LiMn0.4Fe0.6PO4/C (LMFP-3%Hf),,,0.4,0.6,Hf,1,3 mol% Hf,,,"Simple solid-phase high-energy ball-milling followed by sintering: Li2CO3, NH4H2PO4, C6H12O6 (glucose), FeC2O4.2H2O, MnSO4.H2O and HfO2 ball-milled at 800 rpm for 10 h, dried at 80 C for 12 h, then sintered at 700 C for 8 h under Ar/H2; the Hf doping level is set by varying the HfO2 feed ratio",700.0,8.0,,,,,,,,,,,,,Discharge specific capacity 70.32 mAh/g at 10 C (the abstract rounds this to 70 mAh/g at 10 C). Rate ladder 0.1-10 C at 25 C in a half-cell; charge/discharge to 4.5 V.,,Fig. 3d; Abstract,157.393,2.0,1.0,0.0,0.673,170.28,LITERATURE_REPORTED
P47_Sample_8,P47,Mitigating Jahn-Teller Distortion in LiMn0.4Fe0.6PO4 via Hafnium Doping for Enhanced High-Voltage Cycling Stability,10.1002/cnl2.70140,2026,Carbon Neutralization - 2026 - Wei - Mitigating Jahn Teller Distortion in LiMn0 4Fe0 6PO4 via Hafnium Doping for Enhanced.pdf,LiMn0.4Fe0.6PO4/C (LMFP-3%Hf),,,0.4,0.6,Hf,1,3 mol% Hf,,,"Simple solid-phase high-energy ball-milling followed by sintering: Li2CO3, NH4H2PO4, C6H12O6 (glucose), FeC2O4.2H2O, MnSO4.H2O and HfO2 ball-milled at 800 rpm for 10 h, dried at 80 C for 12 h, then sintered at 700 C for 8 h under Ar/H2; the Hf doping level is set by varying the HfO2 feed ratio",700.0,8.0,,,,,,,,,,,,,"When the current rate is restored to 0.1 C after the full 0.1-10 C ladder, a high reversible capacity of 160.9 mAh/g is recovered, indicating remarkable structural reversibility and electrochemical stability.",,Fig. 3d,157.393,2.0,1.0,0.0,0.673,170.28,LITERATURE_REPORTED
