Repository: Priyavarshini13/High-Entropy-LMFP-Designer

# High-Entropy Doped LMFP Formula & Materials Design Platform (HE-LMFP-Designer-AG)

A standalone, computational materials-design application for Lithium Manganese Iron Phosphate (LMFP) cathode materials with multi-element high-entropy cation doping.

---

## 1. Project Purpose & Scientific Scope

The **HE-LMFP Designer** provides a deterministic chemical formula design, site occupancy validation, and charge balancing platform for high-entropy and multi-element doped LMFP cathode compositions. 

Version 1 focuses on deterministic chemical formula generation, charge balance compensation, configurational entropy evaluation, material modification planning, and synthesis workflow structuring.

File: data/literature_reference.csv (part 10 of 26)
Sample_ID,Paper_ID,Paper_Title,DOI,Year,Source_PDF,Composition_Formula,Base_LMFP_Composition,Full_Doped_Composition,Mn_Ratio,Fe_Ratio,Dopant_Element,Dopant_Count,Dopant_Molar_Ratio,Dopant_x_per_fu,Carbon_wt_percent,Synthesis_Method,Calcination_Temp_1_C,Calcination_Time_1_h,Discharge_Capacity_0_05C_mAh_g,Discharge_Capacity_0_1C_mAh_g,Discharge_Capacity_1C_mAh_g,Discharge_Capacity_2C_mAh_g,Discharge_Capacity_5C_mAh_g,Initial_Coulombic_Efficiency_percent,Cycle_Life_cycles,Capacity_Retention_percent,EIS_R_ct_before_Ohm,EIS_R_ct_after_Ohm,Li_Diffusion_Coefficient_cm2_s,XRD_Phase_Purity,Remarks,Impurity_Phase_Identified,Evidence,Calculated_Molar_Mass,Calculated_Q_M2,Calculated_Li_Stoichiometry,Calculated_Li_Vacancy_delta,Calculated_S_config_over_R,Calculated_Theoretical_Capacity_Metric,Record_Classification
P47_Sample_9,P47,Mitigating Jahn-Teller Distortion in LiMn0.4Fe0.6PO4 via Hafnium Doping for Enhanced High-Voltage Cycling Stability,10.1002/cnl2.70140,2026,Carbon Neutralization - 2026 - Wei - Mitigating Jahn Teller Distortion in LiMn0 4Fe0 6PO4 via Hafnium Doping for Enhanced.pdf,LiMn0.4Fe0.6PO4/C (LMFP-3%Hf),,,0.4,0.6,Hf,1,3 mol% Hf,,,"Simple solid-phase high-energy ball-milling followed by sintering: Li2CO3, NH4H2PO4, C6H12O6 (glucose), FeC2O4.2H2O, MnSO4.H2O and HfO2 ball-milled at 800 rpm for 10 h, dried at 80 C for 12 h, then sintered at 700 C for 8 h under Ar/H2; the Hf doping level is set by varying the HfO2 feed ratio",700.0,8.0,,,,,,,400,86.4,,,,,"Long-term cycling at 1 C, ambient temperature, 4.5 V upper cut-off: initial capacity 128.5 mAh/g with 86.4% capacity retention after 400 cycles (value annotated on Fig. 3e and stated in the results text). The abstract and conclusions instead quote 89.7% retention after 400 cycles; both values appear in the paper and the discrepancy is unresolved.",,Fig. 3e; Section 2,157.393,2.0,1.0,0.0,0.673,170.28,LITERATURE_REPORTED
P47_Sample_10,P47,Mitigating Jahn-Teller Distortion in LiMn0.4Fe0.6PO4 via Hafnium Doping for Enhanced High-Voltage Cycling Stability,10.1002/cnl2.70140,2026,Carbon Neutralization - 2026 - Wei - Mitigating Jahn Teller Distortion in LiMn0 4Fe0 6PO4 via Hafnium Doping for Enhanced.pdf,LiMn0.4Fe0.6PO4/C (LMFP-base),,,0.4,0.6,Unspecified,0,,,,"Simple solid-phase high-energy ball-milling followed by sintering: Li2CO3, NH4H2PO4, C6H12O6 (glucose), FeC2O4.2H2O, MnSO4.H2O and HfO2 ball-milled at 800 rpm for 10 h, dried at 80 C for 12 h, then sintered at 700 C for 8 h under Ar/H2; the Hf doping level is set by varying the HfO2 feed ratio",700.0,8.0,,,,,,,400,73.4,,,,,Undoped baseline at 1 C: lower initial capacity of 111.9 mAh/g and only 73.4% capacity retention after 400 cycles (Fig. 3e annotates 73.5%).,,Fig. 3e; Section 2,157.393,2.0,1.0,0.0,0.673,170.28,LITERATURE_REPORTED
P47_Sample_11,P47,Mitigating Jahn-Teller Distortion in LiMn0.4Fe0.6PO4 via Hafnium Doping for Enhanced High-Voltage Cycling Stability,10.1002/cnl2.70140,2026,Carbon Neutralization - 2026 - Wei - Mitigating Jahn Teller Distortion in LiMn0 4Fe0 6PO4 via Hafnium Doping for Enhanced.pdf,LiMn0.4Fe0.6PO4/C (LMFP-2%Hf),,,0.4,0.6,Hf,1,2 mol% Hf,,,"Simple solid-phase high-energy ball-milling followed by sintering: Li2CO3, NH4H2PO4, C6H12O6 (glucose), FeC2O4.2H2O, MnSO4.H2O and HfO2 ball-milled at 800 rpm for 10 h, dried at 80 C for 12 h, then sintered at 700 C for 8 h under Ar/H2; the Hf doping level is set by varying the HfO2 feed ratio",700.0,8.0,,,,,,,400,,,,,,Cycled at 1 C for 400 cycles; capacity and retention lie between LMFP-base and LMFP-3%Hf. No individual numerical retention value is quoted for this sample. Initial charge-discharge at 0.2 C shows the two characteristic plateaus near 3.5 V (Fe3+/Fe2+) and 4.0 V (Mn3+/Mn2+).,,"Fig. 3e, Fig. 3a",157.393,2.0,1.0,0.0,0.673,170.28,LITERATURE_REPORTED
P47_Sample_12,P47,Mitigating Jahn-Teller Distortion in LiMn0.4Fe0.6PO4 via Hafnium Doping for Enhanced High-Voltage Cycling Stability,10.1002/cnl2.70140,2026,Carbon Neutralization - 2026 - Wei - Mitigating Jahn Teller Distortion in LiMn0 4Fe0 6PO4 via Hafnium Doping for Enhanced.pdf,LiMn0.4Fe0.6PO4/C (LMFP-4%Hf),,,0.4,0.6,Hf,1,4 mol% Hf,,,"Simple solid-phase high-energy ball-milling followed by sintering: Li2CO3, NH4H2PO4, C6H12O6 (glucose), FeC2O4.2H2O, MnSO4.H2O and HfO2 ball-milled at 800 rpm for 10 h, dried at 80 C for 12 h, then sintered at 700 C for 8 h under Ar/H2; the Hf doping level is set by varying the HfO2 feed ratio",700.0,8.0,,,,,,,400,,,,,,"Cycled at 1 C for 400 cycles. Over-doping degrades performance: an impurity peak appears near the 20 deg (101) plane from incomplete Hf incorporation, which accounts for the reduced cycling stability and electrochemical performance at higher doping concentrations. No individual numerical retention value is quoted.",,"Fig. 3e, Fig. 3a",157.393,2.0,1.0,0.0,0.673,170.28,LITERATURE_REPORTED
P47_Sample_13,P47,Mitigating Jahn-Teller Distortion in LiMn0.4Fe0.6PO4 via Hafnium Doping for Enhanced High-Voltage Cycling Stability,10.1002/cnl2.70140,2026,Carbon Neutralization - 2026 - Wei - Mitigating Jahn Teller Distortion in LiMn0 4Fe0 6PO4 via Hafnium Doping for Enhanced.pdf,LiMn0.4Fe0.6PO4/C (LMFP-base),,,0.4,0.6,Unspecified,0,,,,"Simple solid-phase high-energy ball-milling followed by sintering: Li2CO3, NH4H2PO4, C6H12O6 (glucose), FeC2O4.2H2O, MnSO4.H2O and HfO2 ball-milled at 800 rpm for 10 h, dried at 80 C for 12 h, then sintered at 700 C for 8 h under Ar/H2; the Hf doping level is set by varying the HfO2 feed ratio",700.0,8.0,,,,,,,,,,,,,"CV at 0.1 mV/s over 2.3-4.5 V: two redox pairs, a1/a2 at low potential (Fe2+/Fe3+) and b1/b2 at high potential (Mn2+/Mn3+). Peak potential separation dE = 0.1804 V. Pseudocapacitive contribution rises from 58.3% to 75.9% as the scan rate increases from 0.2 to 1 mV/s.",,"Fig. 4a, Fig. 4d",157.393,2.0,1.0,0.0,0.673,170.28,LITERATURE_REPORTED
P47_Sample_14,P47,Mitigating Jahn-Teller Distortion in LiMn0.4Fe0.6PO4 via Hafnium Doping for Enhanced High-Voltage Cycling Stability,10.1002/cnl2.70140,2026,Carbon Neutralization - 2026 - Wei - Mitigating Jahn Teller Distortion in LiMn0 4Fe0 6PO4 via Hafnium Doping for Enhanced.pdf,LiMn0.4Fe0.6PO4/C (LMFP-2%Hf),,,0.4,0.6,Hf,1,2 mol% Hf,,,"Simple solid-phase high-energy ball-milling followed by sintering: Li2CO3, NH4H2PO4, C6H12O6 (glucose), FeC2O4.2H2O, MnSO4.H2O and HfO2 ball-milled at 800 rpm for 10 h, dried at 80 C for 12 h, then sintered at 700 C for 8 h under Ar/H2; the Hf doping level is set by varying the HfO2 feed ratio",700.0,8.0,,,,,,,,,,,,,"CV at 0.1 mV/s: peak potential separation dE = 0.1685 V, smaller than the undoped baseline.",,Fig. 4a,157.393,2.0,1.0,0.0,0.673,170.28,LITERATURE_REPORTED
P47_Sample_15,P47,Mitigating Jahn-Teller Distortion in LiMn0.4Fe0.6PO4 via Hafnium Doping for Enhanced High-Voltage Cycling Stability,10.1002/cnl2.70140,2026,Carbon Neutralization - 2026 - Wei - Mitigating Jahn Teller Distortion in LiMn0 4Fe0 6PO4 via Hafnium Doping for Enhanced.pdf,LiMn0.4Fe0.6PO4/C (LMFP-3%Hf),,,0.4,0.6,Hf,1,3 mol% Hf,,,"Simple solid-phase high-energy ball-milling followed by sintering: Li2CO3, NH4H2PO4, C6H12O6 (glucose), FeC2O4.2H2O, MnSO4.H2O and HfO2 ball-milled at 800 rpm for 10 h, dried at 80 C for 12 h, then sintered at 700 C for 8 h under Ar/H2; the Hf doping level is set by varying the HfO2 feed ratio",700.0,8.0,,,,,,,,,,,,,"CV at 0.1 mV/s: the smallest peak potential separation of the series, dE = 0.1682 V, with the sharpest, most symmetric peaks and the highest peak current - the lowest electrode polarization, indicating enhanced reaction reversibility and faster Li-ion diffusion kinetics. Randles-Sevcik linear fits of Ip vs v^1/2 give markedly higher slopes than the base material for all four redox peaks (a1, b1, a2, b2). Pseudocapacitive contribution rises from 66.5% to 81.6% between 0.2 and 1 mV/s.",,"Fig. 4a, Fig. 4e-f",157.393,2.0,1.0,0.0,0.673,170.28,LITERATURE_REPORTED
P47_Sample_16,P47,Mitigating Jahn-Teller Distortion in LiMn0.4Fe0.6PO4 via Hafnium Doping for Enhanced High-Voltage Cycling Stability,10.1002/cnl2.70140,2026,Carbon Neutralization - 2026 - Wei - Mitigating Jahn Teller Distortion in LiMn0 4Fe0 6PO4 via Hafnium Doping for Enhanced.pdf,LiMn0.4Fe0.6PO4/C (LMFP-4%Hf),,,0.4,0.6,Hf,1,4 mol% Hf,,,"Simple solid-phase high-energy ball-milling followed by sintering: Li2CO3, NH4H2PO4, C6H12O6 (glucose), FeC2O4.2H2O, MnSO4.H2O and HfO2 ball-milled at 800 rpm for 10 h, dried at 80 C for 12 h, then sintered at 700 C for 8 h under Ar/H2; the Hf doping level is set by varying the HfO2 feed ratio",700.0,8.0,,,,,,,,,,,,,"CV at 0.1 mV/s: peak potential separation dE = 0.1901 V, the largest of the four samples, consistent with the poorest electrochemical performance at over-doping.",,Fig. 4a,157.393,2.0,1.0,0.0,0.673,170.28,LITERATURE_REPORTED
P47_Sample_17,P47,Mitigating Jahn-Teller Distortion in LiMn0.4Fe0.6PO4 via Hafnium Doping for Enhanced High-Voltage Cycling Stability,10.1002/cnl2.70140,2026,Carbon Neutralization - 2026 - Wei - Mitigating Jahn Teller Distortion in LiMn0 4Fe0 6PO4 via Hafnium Doping for Enhanced.pdf,LiMn0.4Fe0.6PO4/C (LMFP-base),,,0.4,0.6,Unspecified,0,,,,"Simple solid-phase high-energy ball-milling followed by sintering: Li2CO3, NH4H2PO4, C6H12O6 (glucose), FeC2O4.2H2O, MnSO4.H2O and HfO2 ball-milled at 800 rpm for 10 h, dried at 80 C for 12 h, then sintered at 700 C for 8 h under Ar/H2; the Hf doping level is set by varying the HfO2 feed ratio",700.0,8.0,,,,,,,,,303.2,,,,EIS Nyquist analysis: charge-transfer resistance Rct = 303.2 ohm. Ranking across the series is LMFP-3%Hf < LMFP-2%Hf < LMFP-base < LMFP-4%Hf.,,Fig. 4g-i,157.393,2.0,1.0,0.0,0.673,170.28,LITERATURE_REPORTED
P47_Sample_18,P47,Mitigating Jahn-Teller Distortion in LiMn0.4Fe0.6PO4 via Hafnium Doping for Enhanced High-Voltage Cycling Stability,10.1002/cnl2.70140,2026,Carbon Neutralization - 2026 - Wei - Mitigating Jahn Teller Distortion in LiMn0 4Fe0 6PO4 via Hafnium Doping for Enhanced.pdf,LiMn0.4Fe0.6PO4/C (LMFP-2%Hf),,,0.4,0.6,Hf,1,2 mol% Hf,,,"Simple solid-phase high-energy ball-milling followed by sintering: Li2CO3, NH4H2PO4, C6H12O6 (glucose), FeC2O4.2H2O, MnSO4.H2O and HfO2 ball-milled at 800 rpm for 10 h, dried at 80 C for 12 h, then sintered at 700 C for 8 h under Ar/H2; the Hf doping level is set by varying the HfO2 feed ratio",700.0,8.0,,,,,,,,,271.3,,,,EIS: charge-transfer resistance Rct = 271.3 ohm.,,Fig. 4g-i,157.393,2.0,1.0,0.0,0.673,170.28,LITERATURE_REPORTED
P47_Sample_19,P47,Mitigating Jahn-Teller Distortion in LiMn0.4Fe0.6PO4 via Hafnium Doping for Enhanced High-Voltage Cycling Stability,10.1002/cnl2.70140,2026,Carbon Neutralization - 2026 - Wei - Mitigating Jahn Teller Distortion in LiMn0 4Fe0 6PO4 via Hafnium Doping for Enhanced.pdf,LiMn0.4Fe0.6PO4/C (LMFP-3%Hf),,,0.4,0.6,Hf,1,3 mol% Hf,,,"Simple solid-phase high-energy ball-milling followed by sintering: Li2CO3, NH4H2PO4, C6H12O6 (glucose), FeC2O4.2H2O, MnSO4.H2O and HfO2 ball-milled at 800 rpm for 10 h, dried at 80 C for 12 h, then sintered at 700 C for 8 h under Ar/H2; the Hf doping level is set by varying the HfO2 feed ratio",700.0,8.0,,,,,,,,,191.21,,,,"EIS: the smallest charge-transfer resistance of the series, Rct = 191.21 ohm, with the smallest Warburg coefficient sigma = 46.11 (from the linear Z' vs omega^-1/2 fit) and hence the highest Li+ diffusion coefficient. GITT confirms that the Li+ diffusion coefficient of LMFP-3%Hf is consistently higher than that of LMFP-base throughout the charge-discharge process. Attributed to the unique crystal structure and uniform surface carbon coating lowering the charge-transfer energy barrier.",,Fig. 4g-i; Fig. 4b-c,157.393,2.0,1.0,0.0,0.673,170.28,LITERATURE_REPORTED
P47_Sample_20,P47,Mitigating Jahn-Teller Distortion in LiMn0.4Fe0.6PO4 via Hafnium Doping for Enhanced High-Voltage Cycling Stability,10.1002/cnl2.70140,2026,Carbon Neutralization - 2026 - Wei - Mitigating Jahn Teller Distortion in LiMn0 4Fe0 6PO4 via Hafnium Doping for Enhanced.pdf,LiMn0.4Fe0.6PO4/C (LMFP-4%Hf),,,0.4,0.6,Hf,1,4 mol% Hf,,,"Simple solid-phase high-energy ball-milling followed by sintering: Li2CO3, NH4H2PO4, C6H12O6 (glucose), FeC2O4.2H2O, MnSO4.H2O and HfO2 ball-milled at 800 rpm for 10 h, dried at 80 C for 12 h, then sintered at 700 C for 8 h under Ar/H2; the Hf doping level is set by varying the HfO2 feed ratio",700.0,8.0,,,,,,,,,361.3,,,,"EIS: the largest charge-transfer resistance of the series, Rct = 361.3 ohm.",,Fig. 4g-i,157.393,2.0,1.0,0.0,0.673,170.28,LITERATURE_REPORTED
P47_Sample_21,P47,Mitigating Jahn-Teller Distortion in LiMn0.4Fe0.6PO4 via Hafnium Doping for Enhanced High-Voltage Cycling Stability,10.1002/cnl2.70140,2026,Carbon Neutralization - 2026 - Wei - Mitigating Jahn Teller Distortion in LiMn0 4Fe0 6PO4 via Hafnium Doping for Enhanced.pdf,LiMn0.4Fe0.6PO4/C (LMFP-base),,,0.4,0.6,Unspecified,0,,,,"Simple solid-phase high-energy ball-milling followed by sintering: Li2CO3, NH4H2PO4, C6H12O6 (glucose), FeC2O4.2H2O, MnSO4.H2O and HfO2 ball-milled at 800 rpm for 10 h, dried at 80 C for 12 h, then sintered at 700 C for 8 h under Ar/H2; the Hf doping level is set by varying the HfO2 feed ratio",700.0,8.0,,,,,,,,,,,,,"Raman: D band at 1358 cm-1 (carbon defects) and G band at 1603 cm-1 (carbonisation degree); intensity ratio ID/IG = 0.8832. Thermogravimetric curves (Supporting Information Fig. S1) show essentially identical carbon contents for the compared samples, excluding carbon-structure differences as the cause of the performance differences.",,Fig. 1d,157.393,2.0,1.0,0.0,0.673,170.28,LITERATURE_REPORTED
P47_Sample_22,P47,Mitigating Jahn-Teller Distortion in LiMn0.4Fe0.6PO4 via Hafnium Doping for Enhanced High-Voltage Cycling Stability,10.1002/cnl2.70140,2026,Carbon Neutralization - 2026 - Wei - Mitigating Jahn Teller Distortion in LiMn0 4Fe0 6PO4 via Hafnium Doping for Enhanced.pdf,LiMn0.4Fe0.6PO4/C (LMFP-2%Hf),,,0.4,0.6,Hf,1,2 mol% Hf,,,"Simple solid-phase high-energy ball-milling followed by sintering: Li2CO3, NH4H2PO4, C6H12O6 (glucose), FeC2O4.2H2O, MnSO4.H2O and HfO2 ball-milled at 800 rpm for 10 h, dried at 80 C for 12 h, then sintered at 700 C for 8 h under Ar/H2; the Hf doping level is set by varying the HfO2 feed ratio",700.0,8.0,,,,,,,,,,,,,"Raman: ID/IG = 0.9634. The ID/IG values of the three modified samples are essentially the same, so their graphitisation degree is unchanged by doping.",,Fig. 1d,157.393,2.0,1.0,0.0,0.673,170.28,LITERATURE_REPORTED
P47_Sample_23,P47,Mitigating Jahn-Teller Distortion in LiMn0.4Fe0.6PO4 via Hafnium Doping for Enhanced High-Voltage Cycling Stability,10.1002/cnl2.70140,2026,Carbon Neutralization - 2026 - Wei - Mitigating Jahn Teller Distortion in LiMn0 4Fe0 6PO4 via Hafnium Doping for Enhanced.pdf,LiMn0.4Fe0.6PO4/C (LMFP-3%Hf),,,0.4,0.6,Hf,1,3 mol% Hf,,,"Simple solid-phase high-energy ball-milling followed by sintering: Li2CO3, NH4H2PO4, C6H12O6 (glucose), FeC2O4.2H2O, MnSO4.H2O and HfO2 ball-milled at 800 rpm for 10 h, dried at 80 C for 12 h, then sintered at 700 C for 8 h under Ar/H2; the Hf doping level is set by varying the HfO2 feed ratio",700.0,8.0,,,,,,,,,,,,,"Raman: ID/IG = 0.9701, effectively the same as the other Hf-doped samples, confirming that the performance improvement is attributable to Hf doping rather than to changes in the carbon coating.",,Fig. 1d,157.393,2.0,1.0,0.0,0.673,170.28,LITERATURE_REPORTED
P47_Sample_24,P47,Mitigating Jahn-Teller Distortion in LiMn0.4Fe0.6PO4 via Hafnium Doping for Enhanced High-Voltage Cycling Stability,10.1002/cnl2.70140,2026,Carbon Neutralization - 2026 - Wei - Mitigating Jahn Teller Distortion in LiMn0 4Fe0 6PO4 via Hafnium Doping for Enhanced.pdf,LiMn0.4Fe0.6PO4/C (LMFP-4%Hf),,,0.4,0.6,Hf,1,4 mol% Hf,,,"Simple solid-phase high-energy ball-milling followed by sintering: Li2CO3, NH4H2PO4, C6H12O6 (glucose), FeC2O4.2H2O, MnSO4.H2O and HfO2 ball-milled at 800 rpm for 10 h, dried at 80 C for 12 h, then sintered at 700 C for 8 h under Ar/H2; the Hf doping level is set by varying the HfO2 feed ratio",700.0,8.0,,,,,,,,,,,,,Raman: ID/IG = 0.9755.,,Fig. 1d,157.393,2.0,1.0,0.0,0.673,170.28,LITERATURE_REPORTED
P47_Sample_25,P47,Mitigating Jahn-Teller Distortion in LiMn0.4Fe0.6PO4 via Hafnium Doping for Enhanced High-Voltage Cycling Stability,10.1002/cnl2.70140,2026,Carbon Neutralization - 2026 - Wei - Mitigating Jahn Teller Distortion in LiMn0 4Fe0 6PO4 via Hafnium Doping for Enhanced.pdf,LiMn0.4Fe0.6PO4/C (LMFP-base),,,0.4,0.6,Unspecified,0,,,,"Simple solid-phase high-energy ball-milling followed by sintering: Li2CO3, NH4H2PO4, C6H12O6 (glucose), FeC2O4.2H2O, MnSO4.H2O and HfO2 ball-milled at 800 rpm for 10 h, dried at 80 C for 12 h, then sintered at 700 C for 8 h under Ar/H2; the Hf doping level is set by varying the HfO2 feed ratio",700.0,8.0,,,,,,,,,,,,,"XPS: Fe 2p3/2 at 709.08 eV and Fe 2p1/2 at 724.28 eV with two obvious satellite peaks, confirming Fe2+. Mn 2p doublet with satellites shows Mn is predominantly Mn2+; peak fitting gives an Mn2+/Mn3+ ratio of 1.04. O 1s components at 531.58 eV (P-O) and 532.28 eV (C-O-C/C=O). Survey scans confirm Li, Mn, Fe, P, O and C.",,"Fig. 1e, Fig. 1h, Fig. S2-S4 (XPS)",157.393,2.0,1.0,0.0,0.673,170.28,LITERATURE_REPORTED
P47_Sample_26,P47,Mitigating Jahn-Teller Distortion in LiMn0.4Fe0.6PO4 via Hafnium Doping for Enhanced High-Voltage Cycling Stability,10.1002/cnl2.70140,2026,Carbon Neutralization - 2026 - Wei - Mitigating Jahn Teller Distortion in LiMn0 4Fe0 6PO4 via Hafnium Doping for Enhanced.pdf,LiMn0.4Fe0.6PO4/C (LMFP-3%Hf),,,0.4,0.6,Hf,1,3 mol% Hf,,,"Simple solid-phase high-energy ball-milling followed by sintering: Li2CO3, NH4H2PO4, C6H12O6 (glucose), FeC2O4.2H2O, MnSO4.H2O and HfO2 ball-milled at 800 rpm for 10 h, dried at 80 C for 12 h, then sintered at 700 C for 8 h under Ar/H2; the Hf doping level is set by varying the HfO2 feed ratio",700.0,8.0,,,,,,,,,,,,,"XPS: the high-resolution Hf 4f spectrum demonstrates successful incorporation of Hf into the crystal lattice. The Mn2+/Mn3+ ratio rises to 1.19 versus 1.04 in LMFP-base, showing that high-valence Hf4+ favours stabilisation of Mn2+ and thereby suppresses the Jahn-Teller effect associated with Mn3+.",,"Fig. 1f-g, Fig. 1i (XPS)",157.393,2.0,1.0,0.0,0.673,170.28,LITERATURE_REPORTED
P47_Sample_27,P47,Mitigating Jahn-Teller Distortion in LiMn0.4Fe0.6PO4 via Hafnium Doping for Enhanced High-Voltage Cycling Stability,10.1002/cnl2.70140,2026,Carbon Neutralization - 2026 - Wei - Mitigating Jahn Teller Distortion in LiMn0 4Fe0 6PO4 via Hafnium Doping for Enhanced.pdf,LiMn0.4Fe0.6PO4/C (LMFP-base),,,0.4,0.6,Unspecified,0,,,,"Simple solid-phase high-energy ball-milling followed by sintering: Li2CO3, NH4H2PO4, C6H12O6 (glucose), FeC2O4.2H2O, MnSO4.H2O and HfO2 ball-milled at 800 rpm for 10 h, dried at 80 C for 12 h, then sintered at 700 C for 8 h under Ar/H2; the Hf doping level is set by varying the HfO2 feed ratio",700.0,8.0,,,,,,,,,,,,,"In situ XRD during cycling: the (211) reflection moves to higher angle on charge through the solid-solution LMFP to LxMFP transition, then a new completely delithiated MFP phase appears, giving a two-phase LxMFP-to-MFP reaction; the process reverses on discharge. The unit-cell volume change over a full cycle is 0.26 A^3, and the two-phase reaction region is longer than in the doped sample. In situ EIS shows Rct varying strongly with voltage. Rietveld refinement gives Rp = 6.80%, Rwp = 8.89%.",,"Fig. 5a, Fig. 5c-e; Fig. 1b, Table S1",157.393,2.0,1.0,0.0,0.673,170.28,LITERATURE_REPORTED
P47_Sample_28,P47,Mitigating Jahn-Teller Distortion in LiMn0.4Fe0.6PO4 via Hafnium Doping for Enhanced High-Voltage Cycling Stability,10.1002/cnl2.70140,2026,Carbon Neutralization - 2026 - Wei - Mitigating Jahn Teller Distortion in LiMn0 4Fe0 6PO4 via Hafnium Doping for Enhanced.pdf,LiMn0.4Fe0.6PO4/C (LMFP-3%Hf),,,0.4,0.6,Hf,1,3 mol% Hf,,,"Simple solid-phase high-energy ball-milling followed by sintering: Li2CO3, NH4H2PO4, C6H12O6 (glucose), FeC2O4.2H2O, MnSO4.H2O and HfO2 ball-milled at 800 rpm for 10 h, dried at 80 C for 12 h, then sintered at 700 C for 8 h under Ar/H2; the Hf doping level is set by varying the HfO2 feed ratio",700.0,8.0,,,,,,,,,,,,,"In situ XRD: unit-cell volume change over a full cycle is only 0.0329 A^3 versus 0.26 A^3 for LMFP-base, and the two-phase reaction region is significantly shorter, so the solid-solution domain is larger and the phase-transformation strain lower. Rietveld refinement gives Rp = 10.16%, Rwp = 11.25%, with lattice parameters a, c and V all larger than LMFP-base because the larger Hf4+ (0.83 A) replaces Fe2+ (0.78 A) and Mn2+ (0.67 A), broadening the Li+ diffusion channel. In situ EIS shows lower Rct on both charge and discharge with almost no change through the cycle, indicating stable interfacial transport at high voltage. After 100 cycles at 1 C the particles remain intact while undoped particles fragment, and ICP of the separator shows reduced Mn and Fe dissolution. HRTEM lattice fringes: d = 0.2 nm (122), 0.22 nm (112), 0.29 nm (222). Hf-O dissociation energy 791 kJ/mol versus 402 kJ/mol for Mn-O.",,"Fig. 5b-c, Fig. 5f-g; Fig. 1c, Table S1, Table S3, Fig. S11",157.393,2.0,1.0,0.0,0.673,170.28,LITERATURE_REPORTED
P47_Sample_29,P47,Mitigating Jahn-Teller Distortion in LiMn0.4Fe0.6PO4 via Hafnium Doping for Enhanced High-Voltage Cycling Stability,10.1002/cnl2.70140,2026,Carbon Neutralization - 2026 - Wei - Mitigating Jahn Teller Distortion in LiMn0 4Fe0 6PO4 via Hafnium Doping for Enhanced.pdf,LiMn0.4Fe0.6PO4/C (LMFP-3%Hf),,,0.4,0.6,Hf,1,3 mol% Hf,,,"Simple solid-phase high-energy ball-milling followed by sintering: Li2CO3, NH4H2PO4, C6H12O6 (glucose), FeC2O4.2H2O, MnSO4.H2O and HfO2 ball-milled at 800 rpm for 10 h, dried at 80 C for 12 h, then sintered at 700 C for 8 h under Ar/H2; the Hf doping level is set by varying the HfO2 feed ratio",700.0,8.0,,,,,,,,,,,,,"Full cell against commercial graphite: at 0.2 C the discharge specific capacity is 135.7 mAh/g with the discharge platform spread over 2.3-4.5 V and average discharge voltages of 3.5 and 4.0 V, corresponding to an energy density of approximately 418 Wh/kg. The graphite anode delivers 234 mAh/g at 1 C. Even at 10 C the cell holds a high discharge voltage of 3.4 V with negligible polarization.",,Fig. 6a-c; Section 2,157.393,2.0,1.0,0.0,0.673,170.28,LITERATURE_REPORTED
P47_Sample_30,P47,Mitigating Jahn-Teller Distortion in LiMn0.4Fe0.6PO4 via Hafnium Doping for Enhanced High-Voltage Cycling Stability,10.1002/cnl2.70140,2026,Carbon Neutralization - 2026 - Wei - Mitigating Jahn Teller Distortion in LiMn0 4Fe0 6PO4 via Hafnium Doping for Enhanced.pdf,LiMn0.4Fe0.6PO4/C (LMFP-3%Hf),,,0.4,0.6,Hf,1,3 mol% Hf,,,"Simple solid-phase high-energy ball-milling followed by sintering: Li2CO3, NH4H2PO4, C6H12O6 (glucose), FeC2O4.2H2O, MnSO4.H2O and HfO2 ball-milled at 800 rpm for 10 h, dried at 80 C for 12 h, then sintered at 700 C for 8 h under Ar/H2; the Hf doping level is set by varying the HfO2 feed ratio",700.0,8.0,,146.6,110.2,96.7,79.3,,,,,,,,"Full-cell rate ladder 0.1-10 C: 146.6, 135.7, 122.2, 110.2, 96.7, 79.3 and 63.01 mAh/g at 0.1, 0.2, 0.5, 1, 2, 5 and 10 C respectively. Returning from 10 C to 0.1 C recovers 141.6 mAh/g, showing excellent rate performance and reversibility.",,Fig. 6d,157.393,2.0,1.0,0.0,0.673,170.28,LITERATURE_REPORTED
P47_Sample_31,P47,Mitigating Jahn-Teller Distortion in LiMn0.4Fe0.6PO4 via Hafnium Doping for Enhanced High-Voltage Cycling Stability,10.1002/cnl2.70140,2026,Carbon Neutralization - 2026 - Wei - Mitigating Jahn Teller Distortion in LiMn0 4Fe0 6PO4 via Hafnium Doping for Enhanced.pdf,LiMn0.4Fe0.6PO4/C (LMFP-3%Hf),,,0.4,0.6,Hf,1,3 mol% Hf,,,"Simple solid-phase high-energy ball-milling followed by sintering: Li2CO3, NH4H2PO4, C6H12O6 (glucose), FeC2O4.2H2O, MnSO4.H2O and HfO2 ball-milled at 800 rpm for 10 h, dried at 80 C for 12 h, then sintered at 700 C for 8 h under Ar/H2; the Hf doping level is set by varying the HfO2 feed ratio",700.0,8.0,,,,,,,250,94.1,,,,,"Full-cell long cycling at 1 C: capacity retention of 94.1% after 250 charge-discharge cycles (the results text rounds this to 94%), confirming the high practical potential of the Hf-doping strategy.",,Fig. 6g; Section 2,157.393,2.0,1.0,0.0,0.673,170.28,LITERATURE_REPORTED
P47_Sample_32,P47,Mitigating Jahn-Teller Distortion in LiMn0.4Fe0.6PO4 via Hafnium Doping for Enhanced High-Voltage Cycling Stability,10.1002/cnl2.70140,2026,Carbon Neutralization - 2026 - Wei - Mitigating Jahn Teller Distortion in LiMn0 4Fe0 6PO4 via Hafnium Doping for Enhanced.pdf,LiMn0.4Fe0.6PO4/C (LMFP-3%Hf),,,0.4,0.6,Hf,1,3 mol% Hf,,,"Simple solid-phase high-energy ball-milling followed by sintering: Li2CO3, NH4H2PO4, C6H12O6 (glucose), FeC2O4.2H2O, MnSO4.H2O and HfO2 ball-milled at 800 rpm for 10 h, dried at 80 C for 12 h, then sintered at 700 C for 8 h under Ar/H2; the Hf doping level is set by varying the HfO2 feed ratio",700.0,8.0,,,,,,,,,,,,,"Ragone analysis based on the total electrode mass: energy density 520.27 Wh/kg at a power density of 59.38 W/kg, still 262.99 Wh/kg at a high power density of 2797.8 W/kg. Average operating voltage 3.48 V at 59.38 W/kg, maintained at 3.39 V when the power density rises to 2797.8 W/kg - a high operating-voltage retention.",,Fig. 6e-f,157.393,2.0,1.0,0.0,0.673,170.28,LITERATURE_REPORTED
P48_Sample_1,P48,Comparison of the structural and electrochemical properties of LiMn0.4Fe0.6PO4 cathode materials with different synthetic routes,10.1016/j.jiec.2018.05.017,2018,UNVERIFIED_PDF_NOT_FOUND,"LiMn0.4Fe0.6PO4/C (sol-gel, SG)",,,0.4,0.6,Unspecified,0,,,10.0,Sol-gel,500.0,10.0,,,,,,,,,,,,,"ICP and elemental analysis give a Li:Mn:Fe:P molar ratio of 1:0.4:0.6:1 (+/-0.02), matching the theoretical composition. Both composites contain approximately the same carbon content, 10 +/- 0.1 wt%.",,Results and discussion (ICP + elemental analysis),157.393,2.0,1.0,0.0,0.673,170.28,LITERATURE_REPORTED
P48_Sample_2,P48,Comparison of the structural and electrochemical properties of LiMn0.4Fe0.6PO4 cathode materials with different synthetic routes,10.1016/j.jiec.2018.05.017,2018,UNVERIFIED_PDF_NOT_FOUND,"LiMn0.4Fe0.6PO4/C (mechanical activation, MA)",,,0.4,0.6,Unspecified,0,,,10.0,Mechanical activation,500.0,10.0,,,,,,,,,,,,,"ICP and elemental analysis give a Li:Mn:Fe:P molar ratio of 1:0.4:0.6:1 (+/-0.02). Carbon content 10 +/- 0.1 wt%, the same as the sol-gel composite, so carbon content is excluded as a source of the performance differences.",,Results and discussion (ICP + elemental analysis),157.393,2.0,1.0,0.0,0.673,170.28,LITERATURE_REPORTED
P48_Sample_3,P48,Comparison of the structural and electrochemical properties of LiMn0.4Fe0.6PO4 cathode materials with different synthetic routes,10.1016/j.jiec.2018.05.017,2018,UNVERIFIED_PDF_NOT_FOUND,"LiMn0.4Fe0.6PO4/C (sol-gel, SG)",,,0.4,0.6,Unspecified,0,,,10.0,Sol-gel,500.0,10.0,,,,,,,,,,,,,"Rietveld-refined lattice parameters a = 10.39 A, b = 6.05 A, c = 4.72 A, V = 296.46 A^3. Crystallite diameter from the Scherrer equation 29.4 nm. SEM particle size 4-8 um, average 6 um; the large particles arise from aggregation of many crystals, a common feature of sol-gel synthesis. Diffraction lines index to the orthorhombic olivine framework with no impurity phase.",,Fig. 1(a); Table S1; Fig. S1,157.393,2.0,1.0,0.0,0.673,170.28,LITERATURE_REPORTED
P48_Sample_4,P48,Comparison of the structural and electrochemical properties of LiMn0.4Fe0.6PO4 cathode materials with different synthetic routes,10.1016/j.jiec.2018.05.017,2018,UNVERIFIED_PDF_NOT_FOUND,"LiMn0.4Fe0.6PO4/C (mechanical activation, MA)",,,0.4,0.6,Unspecified,0,,,10.0,Mechanical activation,500.0,10.0,,,,,,,,,,,,,"Rietveld-refined lattice parameters a = 10.38 A, b = 6.05 A, c = 4.71 A, V = 295.82 A^3 - all parameters and the unit-cell volume decrease relative to sol-gel, shortening the b-axis Li-ion migration pathway. Crystallite diameter 38.7 nm (Scherrer). SEM particle size 40-90 nm, average 60 nm; close to the coherence length, proving highly crystallised particles.",,Fig. 1(a); Table S1; Fig. S1,157.393,2.0,1.0,0.0,0.673,170.28,LITERATURE_REPORTED
P48_Sample_5,P48,Comparison of the structural and electrochemical properties of LiMn0.4Fe0.6PO4 cathode materials with different synthetic routes,10.1016/j.jiec.2018.05.017,2018,UNVERIFIED_PDF_NOT_FOUND,"LiMn0.4Fe0.6PO4/C (mechanical activation, MA)",,,0.4,0.6,Unspecified,0,,,10.0,Mechanical activation,500.0,10.0,,,,,,,,,,,,,"XRD peaks of the MA sample are shifted down by about 0.04 deg relative to sol-gel, indicating the change in lattice parameters. Diffraction intensity of MA is higher than sol-gel because of the larger crystal size. Scherrer analysis used the [200], [101], [111], [211] and [311] reflections.",,Fig. 1(a-b),157.393,2.0,1.0,0.0,0.673,170.28,LITERATURE_REPORTED
P48_Sample_6,P48,Comparison of the structural and electrochemical properties of LiMn0.4Fe0.6PO4 cathode materials with different synthetic routes,10.1016/j.jiec.2018.05.017,2018,UNVERIFIED_PDF_NOT_FOUND,"LiMn0.4Fe0.6PO4/C (sol-gel, SG)",,,0.4,0.6,Unspecified,0,,,10.0,Sol-gel,500.0,10.0,,,,,,,,,,,,,BET N2-sorption confirms the sol-gel sample has a larger specific surface area than the MA sample (numerical values given only in supplementary Table S1). The highly porous sol-gel material is advantageous because pores fill with electrolyte and improve Li-ion diffusion.,,Table S1 (BET),157.393,2.0,1.0,0.0,0.673,170.28,LITERATURE_REPORTED
P48_Sample_7,P48,Comparison of the structural and electrochemical properties of LiMn0.4Fe0.6PO4 cathode materials with different synthetic routes,10.1016/j.jiec.2018.05.017,2018,UNVERIFIED_PDF_NOT_FOUND,"LiMn0.4Fe0.6PO4/C (mechanical activation, MA)",,,0.4,0.6,Unspecified,0,,,10.0,Mechanical activation,500.0,10.0,,,,,,,,,,,,,"BET surface area lower than the sol-gel sample (values in supplementary Table S1). For the MA process particle size is more important than surface area, owing to rapid interdiffusion of lithium ions.",,Table S1 (BET),157.393,2.0,1.0,0.0,0.673,170.28,LITERATURE_REPORTED
P48_Sample_8,P48,Comparison of the structural and electrochemical properties of LiMn0.4Fe0.6PO4 cathode materials with different synthetic routes,10.1016/j.jiec.2018.05.017,2018,UNVERIFIED_PDF_NOT_FOUND,"LiMn0.4Fe0.6PO4/C (sol-gel, SG)",,,0.4,0.6,Unspecified,0,,,10.0,Sol-gel,500.0,10.0,,,,,,,,,,,,,"FT-IR shows only bands of the typical olivine LiMPO4 phase. Absence of 424 cm-1 (Li3PO4) and 762/1180 cm-1 (LiMP2O7) bands confirms freedom from these impurities. Bands in the sol-gel spectrum are somewhat broader than in MA, evidence of a decreased phonon lifetime.",,Fig. 2 (FT-IR),157.393,2.0,1.0,0.0,0.673,170.28,LITERATURE_REPORTED
P48_Sample_9,P48,Comparison of the structural and electrochemical properties of LiMn0.4Fe0.6PO4 cathode materials with different synthetic routes,10.1016/j.jiec.2018.05.017,2018,UNVERIFIED_PDF_NOT_FOUND,"LiMn0.4Fe0.6PO4/C (mechanical activation, MA)",,,0.4,0.6,Unspecified,0,,,10.0,Mechanical activation,500.0,10.0,,,,,,,,,,,,,"FT-IR band assignment: symmetric P-O stretches at 945.1 (shoulder) and 987.5 cm-1; asymmetric P-O stretches at 1058.9, 1095.5 and 1137.9 cm-1; asymmetric O-P-O bending split into 549.7, 578.6, 636.5 and 644.2 cm-1; lithium-ion translation modes at 466.7 and 499.5 cm-1. Confirms a stable olivine crystal structure.",,Fig. 2 (FT-IR),157.393,2.0,1.0,0.0,0.673,170.28,LITERATURE_REPORTED
P48_Sample_10,P48,Comparison of the structural and electrochemical properties of LiMn0.4Fe0.6PO4 cathode materials with different synthetic routes,10.1016/j.jiec.2018.05.017,2018,UNVERIFIED_PDF_NOT_FOUND,"LiMn0.4Fe0.6PO4/C (sol-gel, SG)",,,0.4,0.6,Unspecified,0,,,10.0,Sol-gel,500.0,10.0,,,,,,,,,,,,,"CV at 0.1 mV/s over 2.0-4.4 V, room temperature: Fe3+/Fe2+ anodic oxidation at 3.60 V and cathodic reduction at 3.35 V vs Li/Li+, giving a peak separation of 250 mV.",,Fig. 3 (CV),157.393,2.0,1.0,0.0,0.673,170.28,LITERATURE_REPORTED
P48_Sample_11,P48,Comparison of the structural and electrochemical properties of LiMn0.4Fe0.6PO4 cathode materials with different synthetic routes,10.1016/j.jiec.2018.05.017,2018,UNVERIFIED_PDF_NOT_FOUND,"LiMn0.4Fe0.6PO4/C (mechanical activation, MA)",,,0.4,0.6,Unspecified,0,,,10.0,Mechanical activation,500.0,10.0,,,,,,,,,,,,,"CV at 0.1 mV/s over 2.0-4.4 V: Fe3+/Fe2+ anodic oxidation at 3.55 V and cathodic reduction at 3.40 V vs Li/Li+, peak separation 150 mV - reduced polarization relative to sol-gel, attributed to the spherical particles.",,Fig. 3 (CV),157.393,2.0,1.0,0.0,0.673,170.28,LITERATURE_REPORTED
P48_Sample_12,P48,Comparison of the structural and electrochemical properties of LiMn0.4Fe0.6PO4 cathode materials with different synthetic routes,10.1016/j.jiec.2018.05.017,2018,UNVERIFIED_PDF_NOT_FOUND,"LiMn0.4Fe0.6PO4/C (sol-gel, SG)",,,0.4,0.6,Unspecified,0,,,10.0,Sol-gel,500.0,10.0,,,,,,,,,,,,,"CV at 0.1 mV/s: Mn3+/Mn2+ oxidation at 4.15 V and reduction at 3.90 V, peak separation 250 mV.",,Fig. 3 (CV),157.393,2.0,1.0,0.0,0.673,170.28,LITERATURE_REPORTED
P48_Sample_13,P48,Comparison of the structural and electrochemical properties of LiMn0.4Fe0.6PO4 cathode materials with different synthetic routes,10.1016/j.jiec.2018.05.017,2018,UNVERIFIED_PDF_NOT_FOUND,"LiMn0.4Fe0.6PO4/C (mechanical activation, MA)",,,0.4,0.6,Unspecified,0,,,10.0,Mechanical activation,500.0,10.0,,,,,,,,,,,,,"CV at 0.1 mV/s: Mn3+/Mn2+ oxidation at 4.10 V and reduction at 3.95 V, peak separation 150 mV.",,Fig. 3 (CV),157.393,2.0,1.0,0.0,0.673,170.28,LITERATURE_REPORTED
P48_Sample_14,P48,Comparison of the structural and electrochemical properties of LiMn0.4Fe0.6PO4 cathode materials with different synthetic routes,10.1016/j.jiec.2018.05.017,2018,UNVERIFIED_PDF_NOT_FOUND,"LiMn0.4Fe0.6PO4/C (sol-gel, SG)",,,0.4,0.6,Unspecified,0,,,10.0,Sol-gel,500.0,10.0,,,,,,,,,,,,,"Redox current differences of 0.072 and 0.059 mA for the Mn and Fe couples respectively (as assigned in the text). The higher Mn3+/Mn2+ redox current for sol-gel shows that charge-transfer kinetics of Mn are promoted by the sol-gel route. Note: the paper's own following sentence claims a higher Fe redox current for MA, which is inconsistent with the numbers as ordered; both statements are reproduced here without reconciliation.",,Fig. 3 (CV),157.393,2.0,1.0,0.0,0.673,170.28,LITERATURE_REPORTED
P48_Sample_15,P48,Comparison of the structural and electrochemical properties of LiMn0.4Fe0.6PO4 cathode materials with different synthetic routes,10.1016/j.jiec.2018.05.017,2018,UNVERIFIED_PDF_NOT_FOUND,"LiMn0.4Fe0.6PO4/C (mechanical activation, MA)",,,0.4,0.6,Unspecified,0,,,10.0,Mechanical activation,500.0,10.0,,,,,,,,,,,,,Redox current differences of 0.107 and 0.049 mA for the Mn and Fe couples respectively (as assigned in the text). The paper states that the higher redox current of MA for Fe3+/Fe2+ indicates efficient Fe charge-transfer kinetics; see the note on the corresponding sol-gel row regarding the ordering inconsistency.,,Fig. 3 (CV),157.393,2.0,1.0,0.0,0.673,170.28,LITERATURE_REPORTED
P48_Sample_16,P48,Comparison of the structural and electrochemical properties of LiMn0.4Fe0.6PO4 cathode materials with different synthetic routes,10.1016/j.jiec.2018.05.017,2018,UNVERIFIED_PDF_NOT_FOUND,"LiMn0.4Fe0.6PO4/C (sol-gel, SG)",,,0.4,0.6,Unspecified,0,,,10.0,Sol-gel,500.0,10.0,,158.7,,,,,,,,,,,"Initial cycle at 0.1 C (0.05 mA/cm2) in a Li/ILPE/LiMn0.4Fe0.6PO4 cell at 25 C: charge capacity 155.2 mAh/g and discharge capacity 158.7 mAh/g, corresponding to 93.4% active-material utilization. The plateau width is larger over the Mn capacity range than for MA.",,Fig. 4(a),157.393,2.0,1.0,0.0,0.673,170.28,LITERATURE_REPORTED
P48_Sample_17,P48,Comparison of the structural and electrochemical properties of LiMn0.4Fe0.6PO4 cathode materials with different synthetic routes,10.1016/j.jiec.2018.05.017,2018,UNVERIFIED_PDF_NOT_FOUND,"LiMn0.4Fe0.6PO4/C (mechanical activation, MA)",,,0.4,0.6,Unspecified,0,,,10.0,Mechanical activation,500.0,10.0,,166.2,,,,,,,,,,,"Initial cycle at 0.1 C (0.05 mA/cm2): charge capacity 163.8 mAh/g and discharge capacity 166.2 mAh/g, corresponding to 97.8% active-material utilization - higher than the sol-gel sample. The plateau width is larger over the Fe capacity range.",,Fig. 4(a),157.393,2.0,1.0,0.0,0.673,170.28,LITERATURE_REPORTED
P48_Sample_18,P48,Comparison of the structural and electrochemical properties of LiMn0.4Fe0.6PO4 cathode materials with different synthetic routes,10.1016/j.jiec.2018.05.017,2018,UNVERIFIED_PDF_NOT_FOUND,"LiMn0.4Fe0.6PO4/C (sol-gel, SG)",,,0.4,0.6,Unspecified,0,,,10.0,Sol-gel,500.0,10.0,,,,,,,,,,,,,Charge plateaus at 4.08 V (Mn3+/Mn2+) and 3.50 V (Fe3+/Fe2+); discharge plateaus at 3.98 V (Mn2+/Mn3+) and 3.44 V (Fe2+/Fe3+). Voltage separations dV = 0.1 V for the Mn redox and 0.06 V for the Fe redox.,,Fig. 4(a); Fig. 5,157.393,2.0,1.0,0.0,0.673,170.28,LITERATURE_REPORTED
P48_Sample_19,P48,Comparison of the structural and electrochemical properties of LiMn0.4Fe0.6PO4 cathode materials with different synthetic routes,10.1016/j.jiec.2018.05.017,2018,UNVERIFIED_PDF_NOT_FOUND,"LiMn0.4Fe0.6PO4/C (mechanical activation, MA)",,,0.4,0.6,Unspecified,0,,,10.0,Mechanical activation,500.0,10.0,,,,,,,,,,,,,"Charge plateaus at 4.07 V (Mn3+/Mn2+) and 3.49 V (Fe3+/Fe2+); discharge plateaus at 4.01 V (Mn2+/Mn3+) and 3.45 V (Fe2+/Fe3+). Voltage separations dV = 0.06 V (Mn) and 0.04 V (Fe), showing a lower cell resistance than sol-gel and agreeing with the CV results.",,Fig. 4(a); Fig. 5,157.393,2.0,1.0,0.0,0.673,170.28,LITERATURE_REPORTED
P48_Sample_20,P48,Comparison of the structural and electrochemical properties of LiMn0.4Fe0.6PO4 cathode materials with different synthetic routes,10.1016/j.jiec.2018.05.017,2018,UNVERIFIED_PDF_NOT_FOUND,"LiMn0.4Fe0.6PO4/C (sol-gel, SG)",,,0.4,0.6,Unspecified,0,,,10.0,Sol-gel,500.0,10.0,,,,,,,,,,,,,"Charge-discharge profiles at the 30th and 50th cycles at 0.1 C: high discharge capacity is maintained while the capacity gap between the two routes decreases, attributed to improved electrolyte penetration and the formation of cracks in the coated carbon layer during cycling of the sol-gel sample. The Mn-range plateau advantage of the sol-gel material becomes increasingly apparent with cycle number.",,Fig. 4(b-c),157.393,2.0,1.0,0.0,0.673,170.28,LITERATURE_REPORTED
P48_Sample_21,P48,Comparison of the structural and electrochemical properties of LiMn0.4Fe0.6PO4 cathode materials with different synthetic routes,10.1016/j.jiec.2018.05.017,2018,UNVERIFIED_PDF_NOT_FOUND,"LiMn0.4Fe0.6PO4/C (mechanical activation, MA)",,,0.4,0.6,Unspecified,0,,,10.0,Mechanical activation,500.0,10.0,,,,,,,,,,,,,"Charge-discharge profiles at the 30th and 50th cycles at 0.1 C: the Fe-range plateau advantage of the MA material becomes increasingly apparent with increasing cycle number, while the Mn redox contribution is progressively reduced.",,Fig. 4(b-c),157.393,2.0,1.0,0.0,0.673,170.28,LITERATURE_REPORTED
P48_Sample_22,P48,Comparison of the structural and electrochemical properties of LiMn0.4Fe0.6PO4 cathode materials with different synthetic routes,10.1016/j.jiec.2018.05.017,2018,UNVERIFIED_PDF_NOT_FOUND,"LiMn0.4Fe0.6PO4/C (sol-gel, SG)",,,0.4,0.6,Unspecified,0,,,10.0,Sol-gel,500.0,10.0,,,,,,,100,101.4,,,,,"Cycling at 0.1 C, 25 C, for 100 cycles in a Li/ILPE/LiMn0.4Fe0.6PO4 cell: 101.4% of the 1st discharge capacity retained. Capacity retention is 7% higher than for MA and the discharge capacity at 100 cycles is larger, because the manganese electrochemical reaction has a strong influence on long cycle performance.",,Fig. 5(a),157.393,2.0,1.0,0.0,0.673,170.28,LITERATURE_REPORTED
P48_Sample_23,P48,Comparison of the structural and electrochemical properties of LiMn0.4Fe0.6PO4 cathode materials with different synthetic routes,10.1016/j.jiec.2018.05.017,2018,UNVERIFIED_PDF_NOT_FOUND,"LiMn0.4Fe0.6PO4/C (mechanical activation, MA)",,,0.4,0.6,Unspecified,0,,,10.0,Mechanical activation,500.0,10.0,,,,,,,100,94.4,,,,,"Cycling at 0.1 C, 25 C, for 100 cycles: 94.4% of the 1st discharge capacity retained. The capacity-loss proportion increases during subsequent cycles because the MA material reduces the manganese redox contribution on cycling.",,Fig. 5(a),157.393,2.0,1.0,0.0,0.673,170.28,LITERATURE_REPORTED
