Repository: Priyavarshini13/High-Entropy-LMFP-Designer

# High-Entropy Doped LMFP Formula & Materials Design Platform (HE-LMFP-Designer-AG)

A standalone, computational materials-design application for Lithium Manganese Iron Phosphate (LMFP) cathode materials with multi-element high-entropy cation doping.

---

## 1. Project Purpose & Scientific Scope

The **HE-LMFP Designer** provides a deterministic chemical formula design, site occupancy validation, and charge balancing platform for high-entropy and multi-element doped LMFP cathode compositions. 

Version 1 focuses on deterministic chemical formula generation, charge balance compensation, configurational entropy evaluation, material modification planning, and synthesis workflow structuring.

File: data/literature_reference.csv (part 11 of 26)
Sample_ID,Paper_ID,Paper_Title,DOI,Year,Source_PDF,Composition_Formula,Base_LMFP_Composition,Full_Doped_Composition,Mn_Ratio,Fe_Ratio,Dopant_Element,Dopant_Count,Dopant_Molar_Ratio,Dopant_x_per_fu,Carbon_wt_percent,Synthesis_Method,Calcination_Temp_1_C,Calcination_Time_1_h,Discharge_Capacity_0_05C_mAh_g,Discharge_Capacity_0_1C_mAh_g,Discharge_Capacity_1C_mAh_g,Discharge_Capacity_2C_mAh_g,Discharge_Capacity_5C_mAh_g,Initial_Coulombic_Efficiency_percent,Cycle_Life_cycles,Capacity_Retention_percent,EIS_R_ct_before_Ohm,EIS_R_ct_after_Ohm,Li_Diffusion_Coefficient_cm2_s,XRD_Phase_Purity,Remarks,Impurity_Phase_Identified,Evidence,Calculated_Molar_Mass,Calculated_Q_M2,Calculated_Li_Stoichiometry,Calculated_Li_Vacancy_delta,Calculated_S_config_over_R,Calculated_Theoretical_Capacity_Metric,Record_Classification
P48_Sample_24,P48,Comparison of the structural and electrochemical properties of LiMn0.4Fe0.6PO4 cathode materials with different synthetic routes,10.1016/j.jiec.2018.05.017,2018,UNVERIFIED_PDF_NOT_FOUND,"LiMn0.4Fe0.6PO4/C (sol-gel, SG)",,,0.4,0.6,Unspecified,0,,,10.0,Sol-gel,500.0,10.0,,,,,,,,,,,,,"Interatomic distances: the M-O bond length is generally greater than Li-O in both routes, so MO6 octahedra are larger than LiO6. Li-O bond lengths are longer than in MA. The P-O3 bond of the sol-gel is the reference against which the MA P-O1 bond is 0.025 A longer, so the sol-gel PO4 tetrahedra are less distorted.",,Fig. 5(c); Table S2,157.393,2.0,1.0,0.0,0.673,170.28,LITERATURE_REPORTED
P48_Sample_25,P48,Comparison of the structural and electrochemical properties of LiMn0.4Fe0.6PO4 cathode materials with different synthetic routes,10.1016/j.jiec.2018.05.017,2018,UNVERIFIED_PDF_NOT_FOUND,"LiMn0.4Fe0.6PO4/C (mechanical activation, MA)",,,0.4,0.6,Unspecified,0,,,10.0,Mechanical activation,500.0,10.0,,,,,,,,,,,,,"Interatomic distances: absolute Li-O bond lengths are decreased relative to sol-gel although the trend is the same. In the MO6 octahedra all M-O lengths are similar to sol-gel but the trend differs, with M-O2 increased over M-O3. The P-O1 bond length is 0.025 A longer than the sol-gel P-O3 bond, so the MA PO4 tetrahedra are distorted relative to sol-gel.",,Fig. 5(c); Table S2,157.393,2.0,1.0,0.0,0.673,170.28,LITERATURE_REPORTED
P48_Sample_26,P48,Comparison of the structural and electrochemical properties of LiMn0.4Fe0.6PO4 cathode materials with different synthetic routes,10.1016/j.jiec.2018.05.017,2018,UNVERIFIED_PDF_NOT_FOUND,"LiMn0.4Fe0.6PO4/C (sol-gel, SG)",,,0.4,0.6,Unspecified,0,,,10.0,Sol-gel,500.0,10.0,,,,,,,,,,,,,"Bond angles: O2 and O3 in the LiO6 octahedra at 70.8 deg and 109.2 deg; O3 angles in the FeO6 octahedra at 88.0, 64.2 and 119.2 deg. The O3-Fe-O3 angle is 152 deg, i.e. distorted by 28 deg from the ideal 180 deg octahedron.",,Fig. S2; Table S3,157.393,2.0,1.0,0.0,0.673,170.28,LITERATURE_REPORTED
P48_Sample_27,P48,Comparison of the structural and electrochemical properties of LiMn0.4Fe0.6PO4 cathode materials with different synthetic routes,10.1016/j.jiec.2018.05.017,2018,UNVERIFIED_PDF_NOT_FOUND,"LiMn0.4Fe0.6PO4/C (mechanical activation, MA)",,,0.4,0.6,Unspecified,0,,,10.0,Mechanical activation,500.0,10.0,,,,,,,,,,,,,"Bond angles: O2 and O3 in the LiO6 octahedra at 71.0 deg and 109.0 deg; O3 angles in the FeO6 octahedra at 87.9, 64.9 and 118.7 deg. The O3-Fe-O3 angle is 152.5 deg, distorted by 27.5 deg. The O1-P-O2 and O1-P-O3 angles are larger and the O2-P-O3 and O3-P-O3 angles smaller than sol-gel, but the general trends are unchanged.",,Fig. S2; Table S3,157.393,2.0,1.0,0.0,0.673,170.28,LITERATURE_REPORTED
P48_Sample_28,P48,Comparison of the structural and electrochemical properties of LiMn0.4Fe0.6PO4 cathode materials with different synthetic routes,10.1016/j.jiec.2018.05.017,2018,UNVERIFIED_PDF_NOT_FOUND,"LiMn0.4Fe0.6PO4/C (sol-gel, SG)",,,0.4,0.6,Unspecified,0,,,10.0,Sol-gel,500.0,10.0,,,,,,,,,,,,,"Conclusion: the high porosity and short P-O1 bond of the sol-gel material are beneficial to manganese redox, giving a higher Mn redox capacity and superior cycle stability, even though its overall capacity and electrode resistance are worse than MA.",,Conclusions,157.393,2.0,1.0,0.0,0.673,170.28,LITERATURE_REPORTED
P48_Sample_29,P48,Comparison of the structural and electrochemical properties of LiMn0.4Fe0.6PO4 cathode materials with different synthetic routes,10.1016/j.jiec.2018.05.017,2018,UNVERIFIED_PDF_NOT_FOUND,"LiMn0.4Fe0.6PO4/C (mechanical activation, MA)",,,0.4,0.6,Unspecified,0,,,10.0,Mechanical activation,500.0,10.0,,,,,,,,,,,,,"Conclusion: the small particle size and long P-O1 bond of the mechanically activated material are favourable to iron redox, giving lower mass electrode resistance and higher capacity, at the cost of poorer capacity retention over 100 cycles.",,Conclusions,157.393,2.0,1.0,0.0,0.673,170.28,LITERATURE_REPORTED
P48_Sample_30,P48,Comparison of the structural and electrochemical properties of LiMn0.4Fe0.6PO4 cathode materials with different synthetic routes,10.1016/j.jiec.2018.05.017,2018,UNVERIFIED_PDF_NOT_FOUND,"LiMn0.4Fe0.6PO4/C (sol-gel, SG)",,,0.4,0.6,Unspecified,0,,,10.0,Sol-gel,500.0,10.0,,,,,,,,,,,,,"Electrode preparation: LiMn0.4Fe0.6PO4 : carbon black : PVdF = 80:10:10 by mass in NMP, cast on Al foil, dried at 90 C under vacuum for 12 h, cut into discs of area 0.95 cm2 and mass 3.5 mg. Both samples were heated at 5 C/min to 500 C for 10 h under nitrogen. Resistivity/conductivity measured by AC impedance (10 mHz-2 MHz, 10 mV) and four-point probe.",,Experimental,157.393,2.0,1.0,0.0,0.673,170.28,LITERATURE_REPORTED
P49_Sample_1,P49,Synthesis mechanism and characterization of LiMn0.5Fe0.5PO4/C composite cathode material for lithium-ion batteries,10.1016/j.jallcom.2020.155653,2020,Advanced Sustainable Systems - 2022 - Minnetti - Synthesis and Characterization of a LiFe0 6Mn0 4PO4 Olivine Cathode for.pdf,LiMn0.5Fe0.5PO4/C,,,0.5,0.5,Unspecified,0,,,,Solid-state (ball milling + ultrasonic dispersion),400.0,4.0,,,,,,,,,,,,,"Solid-state route: planetary ball milling of the precursors at 300 rpm for 6 h, heating at 100-400 C for 4 h in a tube furnace to obtain LiMn0.5Fe0.5PO4 powder, ultrasonic dispersion with sucrose for uniform carbon coating, then purging under Ar for a further 10 h and sintering at 5 C/min to 650 C. Described as a low-cost, environmentally friendly, production-worthy method.",,Section 2 (Experimental); Fig. 1,157.3023,2.0,1.0,0.0,0.6931,170.38,LITERATURE_REPORTED
P49_Sample_2,P49,Synthesis mechanism and characterization of LiMn0.5Fe0.5PO4/C composite cathode material for lithium-ion batteries,10.1016/j.jallcom.2020.155653,2020,Advanced Sustainable Systems - 2022 - Minnetti - Synthesis and Characterization of a LiFe0 6Mn0 4PO4 Olivine Cathode for.pdf,LiMn0.5Fe0.5PO4/C,,,0.5,0.5,Unspecified,0,,,,Solid-state (ball milling + ultrasonic dispersion),400.0,4.0,,,,,,,,,,,,,"After heating under Ar at 650 C for 10 h the sample is a highly crystalline olivine phase matching PDF#13-0336, with no LiPO3 or other impurity diffraction peaks and no carbon diffraction peak, showing carbon is amorphous and does not affect the crystal structure. FE-SEM shows spherical particles of approximately 200 nm diameter with a uniform carbon network between them.",,Fig. 5 (XRD); Fig. 6(a-b) (FE-SEM),157.3023,2.0,1.0,0.0,0.6931,170.38,LITERATURE_REPORTED
P49_Sample_3,P49,Synthesis mechanism and characterization of LiMn0.5Fe0.5PO4/C composite cathode material for lithium-ion batteries,10.1016/j.jallcom.2020.155653,2020,Advanced Sustainable Systems - 2022 - Minnetti - Synthesis and Characterization of a LiFe0 6Mn0 4PO4 Olivine Cathode for.pdf,LiMn0.5Fe0.5PO4/C,,,0.5,0.5,Unspecified,0,,,,Solid-state (ball milling + ultrasonic dispersion),400.0,4.0,,,,,,,,,,,,,"HR-TEM confirms homogeneous dispersion of LiMn0.5Fe0.5PO4 nanoparticles of average diameter approximately 200 nm and a carbon layer thickness of approximately 5 nm. The carbon forms a network filamentous structure connecting the surfaces of the active particles, reducing inter-particle charge-transfer resistance; its porous structure under high-temperature inert atmosphere also prevents particle growth during heating, holding the particle size at approximately 200 nm.",,Fig. 6(c-d) (HR-TEM),157.3023,2.0,1.0,0.0,0.6931,170.38,LITERATURE_REPORTED
P49_Sample_4,P49,Synthesis mechanism and characterization of LiMn0.5Fe0.5PO4/C composite cathode material for lithium-ion batteries,10.1016/j.jallcom.2020.155653,2020,Advanced Sustainable Systems - 2022 - Minnetti - Synthesis and Characterization of a LiFe0 6Mn0 4PO4 Olivine Cathode for.pdf,LiMn0.5Fe0.5PO4/C,,,0.5,0.5,Unspecified,0,,,,Solid-state (ball milling + ultrasonic dispersion),400.0,4.0,,,,,,,,,,,,,XPS of the LiMn0.5Fe0.5PO4/C sample: Mn2+ 2p1/2 at 654.0 eV and 2p3/2 at 641.4 eV; Fe2+ 2p1/2 at 724.0 eV and 2p3/2 at 710.6 eV. Confirms Mn and Fe are present as Mn2+ and Fe2+ and are successfully incorporated into LiMn0.5Fe0.5PO4/C.,,Fig. 4; Table 1 (XPS),157.3023,2.0,1.0,0.0,0.6931,170.38,LITERATURE_REPORTED
P49_Sample_5,P49,Synthesis mechanism and characterization of LiMn0.5Fe0.5PO4/C composite cathode material for lithium-ion batteries,10.1016/j.jallcom.2020.155653,2020,Advanced Sustainable Systems - 2022 - Minnetti - Synthesis and Characterization of a LiFe0 6Mn0 4PO4 Olivine Cathode for.pdf,LiFe0.9Mn0.1PO4,,,0.1,0.9,Unspecified,0,,,,,,,,,,,,,,,,,,,"Reference XPS binding energies quoted for comparison in Table 1: Mn 2p3/2 640.6 eV, Mn 2p1/2 653.0 eV, Fe 2p3/2 710.7 eV, Fe 2p1/2 724.2 eV. Original source is Ding, Su and Tian, Ceram. Int. 42 (2016) 12435.",,"Table 1 (literature comparison, ref. [39])",157.6651,2.0,1.0,0.0,0.3251,169.99,LITERATURE_REPORTED
P49_Sample_6,P49,Synthesis mechanism and characterization of LiMn0.5Fe0.5PO4/C composite cathode material for lithium-ion batteries,10.1016/j.jallcom.2020.155653,2020,Advanced Sustainable Systems - 2022 - Minnetti - Synthesis and Characterization of a LiFe0 6Mn0 4PO4 Olivine Cathode for.pdf,LiFe0.5Mn0.5PO4,,,0.5,0.5,Unspecified,0,,,,,,,,,,,,,,,,,,,"Reference XPS binding energies quoted for comparison in Table 1: Mn 2p3/2 642.1 eV, Mn 2p1/2 653.8 eV, Fe 2p3/2 710.6 eV, Fe 2p1/2 724.4 eV. Original source is Meligrana et al., Electrochim. Acta 105 (2013) 99.",,"Table 1 (literature comparison, ref. [41])",157.3023,2.0,1.0,0.0,0.6931,170.38,LITERATURE_REPORTED
P49_Sample_7,P49,Synthesis mechanism and characterization of LiMn0.5Fe0.5PO4/C composite cathode material for lithium-ion batteries,10.1016/j.jallcom.2020.155653,2020,Advanced Sustainable Systems - 2022 - Minnetti - Synthesis and Characterization of a LiFe0 6Mn0 4PO4 Olivine Cathode for.pdf,LiMn0.5Fe0.5PO4/C,,,0.5,0.5,Unspecified,0,,,,Solid-state (ball milling + ultrasonic dispersion),400.0,4.0,,,,,,,,,,,,,"CV at 0.1 mV/s over 2.5-4.5 V vs Li+/Li: anodic peak at 3.64 V (Fe2+ to Fe3+) and cathodic peak at 3.37 V (Fe3+ to Fe2+), giving a peak potential interval of 0.27 V for the Fe couple.",,Fig. 7(a) (CV),157.3023,2.0,1.0,0.0,0.6931,170.38,LITERATURE_REPORTED
P49_Sample_8,P49,Synthesis mechanism and characterization of LiMn0.5Fe0.5PO4/C composite cathode material for lithium-ion batteries,10.1016/j.jallcom.2020.155653,2020,Advanced Sustainable Systems - 2022 - Minnetti - Synthesis and Characterization of a LiFe0 6Mn0 4PO4 Olivine Cathode for.pdf,LiMn0.5Fe0.5PO4/C,,,0.5,0.5,Unspecified,0,,,,Solid-state (ball milling + ultrasonic dispersion),400.0,4.0,,,,,,,,,,,,,"CV at 0.1 mV/s: anodic peak at 4.17 V (Mn2+ to Mn3+) and cathodic peak at 3.87 V (Mn3+ to Mn2+), peak potential interval 0.30 V for the Mn couple. Both intervals fall in the quasi-reversible range (0.059 V < E < 0.3 V); the highly symmetric peaks indicate low overpotential and high redox reversibility.",,Fig. 7(a) (CV),157.3023,2.0,1.0,0.0,0.6931,170.38,LITERATURE_REPORTED
P49_Sample_9,P49,Synthesis mechanism and characterization of LiMn0.5Fe0.5PO4/C composite cathode material for lithium-ion batteries,10.1016/j.jallcom.2020.155653,2020,Advanced Sustainable Systems - 2022 - Minnetti - Synthesis and Characterization of a LiFe0 6Mn0 4PO4 Olivine Cathode for.pdf,LiMn0.5Fe0.5PO4/C,,,0.5,0.5,Unspecified,0,,,,Solid-state (ball milling + ultrasonic dispersion),400.0,4.0,,,,,,,,,,,,,"First charge-discharge voltage profile at a current density corresponding to 1C = 170 mA/g. Two plateaus at 3.5 V and 4.0 V correspond to the FePO4/LiFePO4 and MnPO4/LiMnPO4 redox couples respectively. The curve is symmetric and stable, indicating that Fe and Mn are evenly distributed and polarization during charge and discharge is small.",,Fig. 7(b),157.3023,2.0,1.0,0.0,0.6931,170.38,LITERATURE_REPORTED
P49_Sample_10,P49,Synthesis mechanism and characterization of LiMn0.5Fe0.5PO4/C composite cathode material for lithium-ion batteries,10.1016/j.jallcom.2020.155653,2020,Advanced Sustainable Systems - 2022 - Minnetti - Synthesis and Characterization of a LiFe0 6Mn0 4PO4 Olivine Cathode for.pdf,LiMn0.5Fe0.5PO4/C,,,0.5,0.5,Unspecified,0,,,,Solid-state (ball milling + ultrasonic dispersion),400.0,4.0,,141,,,,,,,,,,,"Discharge capacity of 141 mAh/g at 0.1 C, corresponding to 83% of the theoretical capacity of 170 mAh/g.",,Fig. 8(a) (rate performance),157.3023,2.0,1.0,0.0,0.6931,170.38,LITERATURE_REPORTED
P49_Sample_11,P49,Synthesis mechanism and characterization of LiMn0.5Fe0.5PO4/C composite cathode material for lithium-ion batteries,10.1016/j.jallcom.2020.155653,2020,Advanced Sustainable Systems - 2022 - Minnetti - Synthesis and Characterization of a LiFe0 6Mn0 4PO4 Olivine Cathode for.pdf,LiMn0.5Fe0.5PO4/C,,,0.5,0.5,Unspecified,0,,,,Solid-state (ball milling + ultrasonic dispersion),400.0,4.0,,,,,,,,,,,,,Discharge capacity of 138 mAh/g at 0.2 C.,,Fig. 8(a) (rate performance),157.3023,2.0,1.0,0.0,0.6931,170.38,LITERATURE_REPORTED
P49_Sample_12,P49,Synthesis mechanism and characterization of LiMn0.5Fe0.5PO4/C composite cathode material for lithium-ion batteries,10.1016/j.jallcom.2020.155653,2020,Advanced Sustainable Systems - 2022 - Minnetti - Synthesis and Characterization of a LiFe0 6Mn0 4PO4 Olivine Cathode for.pdf,LiMn0.5Fe0.5PO4/C,,,0.5,0.5,Unspecified,0,,,,Solid-state (ball milling + ultrasonic dispersion),400.0,4.0,,,,,,,,,,,,,Discharge capacity of 135 mAh/g at 0.5 C.,,Fig. 8(a) (rate performance),157.3023,2.0,1.0,0.0,0.6931,170.38,LITERATURE_REPORTED
P49_Sample_13,P49,Synthesis mechanism and characterization of LiMn0.5Fe0.5PO4/C composite cathode material for lithium-ion batteries,10.1016/j.jallcom.2020.155653,2020,Advanced Sustainable Systems - 2022 - Minnetti - Synthesis and Characterization of a LiFe0 6Mn0 4PO4 Olivine Cathode for.pdf,LiMn0.5Fe0.5PO4/C,,,0.5,0.5,Unspecified,0,,,,Solid-state (ball milling + ultrasonic dispersion),400.0,4.0,,,131.0,,,,,,,,,,Discharge capacity of 131 mAh/g at 1 C.,,Fig. 8(a) (rate performance),157.3023,2.0,1.0,0.0,0.6931,170.38,LITERATURE_REPORTED
P49_Sample_14,P49,Synthesis mechanism and characterization of LiMn0.5Fe0.5PO4/C composite cathode material for lithium-ion batteries,10.1016/j.jallcom.2020.155653,2020,Advanced Sustainable Systems - 2022 - Minnetti - Synthesis and Characterization of a LiFe0 6Mn0 4PO4 Olivine Cathode for.pdf,LiMn0.5Fe0.5PO4/C,,,0.5,0.5,Unspecified,0,,,,Solid-state (ball milling + ultrasonic dispersion),400.0,4.0,,,,124,,,,,,,,,Discharge capacity of 124 mAh/g at 2 C.,,Fig. 8(a) (rate performance),157.3023,2.0,1.0,0.0,0.6931,170.38,LITERATURE_REPORTED
P49_Sample_15,P49,Synthesis mechanism and characterization of LiMn0.5Fe0.5PO4/C composite cathode material for lithium-ion batteries,10.1016/j.jallcom.2020.155653,2020,Advanced Sustainable Systems - 2022 - Minnetti - Synthesis and Characterization of a LiFe0 6Mn0 4PO4 Olivine Cathode for.pdf,LiMn0.5Fe0.5PO4/C,,,0.5,0.5,Unspecified,0,,,,Solid-state (ball milling + ultrasonic dispersion),400.0,4.0,,,,,108.0,,,,,,,,Discharge capacity of 108 mAh/g at 5 C.,,Fig. 8(a) (rate performance),157.3023,2.0,1.0,0.0,0.6931,170.38,LITERATURE_REPORTED
P49_Sample_16,P49,Synthesis mechanism and characterization of LiMn0.5Fe0.5PO4/C composite cathode material for lithium-ion batteries,10.1016/j.jallcom.2020.155653,2020,Advanced Sustainable Systems - 2022 - Minnetti - Synthesis and Characterization of a LiFe0 6Mn0 4PO4 Olivine Cathode for.pdf,LiMn0.5Fe0.5PO4/C,,,0.5,0.5,Unspecified,0,,,,Solid-state (ball milling + ultrasonic dispersion),400.0,4.0,,,,,,,,,,,,,"Discharge capacity of 62 mAh/g at 10 C. The large decrease at 10 C is attributed to the limitation of lithium diffusion and the greater ohmic drop at high current rates; the capacity is nevertheless higher under large magnification than comparable materials in the cited literature. The rate ladder was 0.1, 0.2, 0.5, 1, 2, 5 and 10 C, returning to 0.1 C.",,Fig. 8(a) (rate performance),157.3023,2.0,1.0,0.0,0.6931,170.38,LITERATURE_REPORTED
P49_Sample_17,P49,Synthesis mechanism and characterization of LiMn0.5Fe0.5PO4/C composite cathode material for lithium-ion batteries,10.1016/j.jallcom.2020.155653,2020,Advanced Sustainable Systems - 2022 - Minnetti - Synthesis and Characterization of a LiFe0 6Mn0 4PO4 Olivine Cathode for.pdf,LiMn0.5Fe0.5PO4/C,,,0.5,0.5,Unspecified,0,,,,Solid-state (ball milling + ultrasonic dispersion),400.0,4.0,,,,,,,,,150.93,,,,"EIS with equivalent-circuit fitting gives a charge-transfer resistance Rct of 150.93 ohm. Using sigma = l/(R*S) with pole-sheet thickness l = 0.05 cm and geometric area S = 1.43 cm2, the apparent conductivity is 2.317e-5 S/cm, higher than pure olivine-structure materials, showing that carbon coating greatly increases the conductivity of the composite. EIS measured over 0.01-1e5 Hz with 5 mV AC amplitude.",,Fig. 8(b) (EIS),157.3023,2.0,1.0,0.0,0.6931,170.38,LITERATURE_REPORTED
P49_Sample_18,P49,Synthesis mechanism and characterization of LiMn0.5Fe0.5PO4/C composite cathode material for lithium-ion batteries,10.1016/j.jallcom.2020.155653,2020,Advanced Sustainable Systems - 2022 - Minnetti - Synthesis and Characterization of a LiFe0 6Mn0 4PO4 Olivine Cathode for.pdf,LiMn0.5Fe0.5PO4 raw-material mixture (LiH2PO4 + Mn(CH3COO)2.4H2O + FeC2O4.2H2O),,,,,Unspecified,0,,,,,200.0,,,,,,,,,,,,,,XRD of the raw-material mixture shows no significant change below 200 C. A peak at 2theta = 34.09 deg is observed for the mixture at 200 C.,,Fig. 2(a) (in-situ XRD of raw mixture),101.9108,0.0,3.0,-2.0,0.0,788.97,LITERATURE_REPORTED
P49_Sample_19,P49,Synthesis mechanism and characterization of LiMn0.5Fe0.5PO4/C composite cathode material for lithium-ion batteries,10.1016/j.jallcom.2020.155653,2020,Advanced Sustainable Systems - 2022 - Minnetti - Synthesis and Characterization of a LiFe0 6Mn0 4PO4 Olivine Cathode for.pdf,LiMn0.5Fe0.5PO4 raw-material mixture (LiH2PO4 + Mn(CH3COO)2.4H2O + FeC2O4.2H2O),,,,,Unspecified,0,,,,,300.0,,,,,,,,,,,,,,On raising the temperature to 300 C the 2theta = 34.09 deg peak of the mixture disappears.,,Fig. 2(a),101.9108,0.0,3.0,-2.0,0.0,788.97,LITERATURE_REPORTED
P49_Sample_20,P49,Synthesis mechanism and characterization of LiMn0.5Fe0.5PO4/C composite cathode material for lithium-ion batteries,10.1016/j.jallcom.2020.155653,2020,Advanced Sustainable Systems - 2022 - Minnetti - Synthesis and Characterization of a LiFe0 6Mn0 4PO4 Olivine Cathode for.pdf,LiMn0.5Fe0.5PO4 raw-material mixture (LiH2PO4 + Mn(CH3COO)2.4H2O + FeC2O4.2H2O),,,,,Unspecified,0,,,,,350.0,,,,,,,,,,,,,,"At 350 C the LiMnPO4 phase structure is detected in the raw materials (XRD pattern consistent with LiMnPO4 PDF#33-8308), together with residual LiPO3.",,"Fig. 2(a), Fig. 2(d)",101.9108,0.0,3.0,-2.0,0.0,788.97,LITERATURE_REPORTED
P49_Sample_21,P49,Synthesis mechanism and characterization of LiMn0.5Fe0.5PO4/C composite cathode material for lithium-ion batteries,10.1016/j.jallcom.2020.155653,2020,Advanced Sustainable Systems - 2022 - Minnetti - Synthesis and Characterization of a LiFe0 6Mn0 4PO4 Olivine Cathode for.pdf,LiMn0.5Fe0.5PO4 raw-material mixture (LiH2PO4 + Mn(CH3COO)2.4H2O + FeC2O4.2H2O),,,,,Unspecified,0,,,,,400.0,,,,,,,,,,,,,,"Above 400 C a large amount of fully crystalline LiMn0.5Fe0.5PO4 is formed, matching LiMn(Fe)PO4 PDF#13-0336. A small amount of LiPO3 remains in the product but is easily removed during subsequent high-temperature roasting.",,"Fig. 2(a), Fig. 2(d)",101.9108,0.0,3.0,-2.0,0.0,788.97,LITERATURE_REPORTED
P49_Sample_22,P49,Synthesis mechanism and characterization of LiMn0.5Fe0.5PO4/C composite cathode material for lithium-ion batteries,10.1016/j.jallcom.2020.155653,2020,Advanced Sustainable Systems - 2022 - Minnetti - Synthesis and Characterization of a LiFe0 6Mn0 4PO4 Olivine Cathode for.pdf,LiH2PO4 (lithium/phosphorus precursor),,,,,Unspecified,0,,,,,200.0,,,,,,,,,,,,,,TG: LiPO3 is formed by dehydration of LiH2PO4 at approximately 200 C with a measured dehydration rate of 17.32% against a theoretical 17.47%. The phenomenon is no longer observed at 400 C.,,Fig. 2(b) (TG),101.9108,0.0,3.0,-2.0,0.0,788.97,LITERATURE_REPORTED
P49_Sample_23,P49,Synthesis mechanism and characterization of LiMn0.5Fe0.5PO4/C composite cathode material for lithium-ion batteries,10.1016/j.jallcom.2020.155653,2020,Advanced Sustainable Systems - 2022 - Minnetti - Synthesis and Characterization of a LiFe0 6Mn0 4PO4 Olivine Cathode for.pdf,FeC2O4.2H2O (iron precursor),,,,,Unspecified,0,,,,,200.0,,,,,,,,,,,,,,"TG: the two crystalline water molecules are gradually lost below 200 C, giving a measured weight-loss rate of 20.26% against a theoretical 20.03%, forming FeC2O4.",,Fig. 2(b) (TG),101.9108,0.0,3.0,-2.0,0.0,788.97,LITERATURE_REPORTED
P49_Sample_24,P49,Synthesis mechanism and characterization of LiMn0.5Fe0.5PO4/C composite cathode material for lithium-ion batteries,10.1016/j.jallcom.2020.155653,2020,Advanced Sustainable Systems - 2022 - Minnetti - Synthesis and Characterization of a LiFe0 6Mn0 4PO4 Olivine Cathode for.pdf,FeC2O4.2H2O (iron precursor),,,,,Unspecified,0,,,,,350.0,,,,,,,,,,,,,,"TG: at 350-400 C FeC2O4 decomposes and FeO is formed, with a measured weight-loss rate of 58.70% against the theoretical 59.78% for that decomposition route; the difference is attributed to a small amount of oxide present as Fe3O4.",,Fig. 2(b) (TG),101.9108,0.0,3.0,-2.0,0.0,788.97,LITERATURE_REPORTED
P49_Sample_25,P49,Synthesis mechanism and characterization of LiMn0.5Fe0.5PO4/C composite cathode material for lithium-ion batteries,10.1016/j.jallcom.2020.155653,2020,Advanced Sustainable Systems - 2022 - Minnetti - Synthesis and Characterization of a LiFe0 6Mn0 4PO4 Olivine Cathode for.pdf,Mn(CH3COO)2.4H2O (manganese precursor),,,,,Unspecified,0,,,,,120.0,,,,,,,,,,,,,,TG: crystallinity is completely lost at 120 C with a measured weight-loss rate of 29.70% against a theoretical dehydration rate of 29.39%. DTA shows two endothermic peaks below 100 C from loss of crystalline water and a pronounced exothermic peak at 150 C attributed to generation of Mn(CH3COO)2.OH.,,Fig. 2(b-c) (TG/DTA),101.9108,0.0,3.0,-2.0,0.0,788.97,LITERATURE_REPORTED
P49_Sample_26,P49,Synthesis mechanism and characterization of LiMn0.5Fe0.5PO4/C composite cathode material for lithium-ion batteries,10.1016/j.jallcom.2020.155653,2020,Advanced Sustainable Systems - 2022 - Minnetti - Synthesis and Characterization of a LiFe0 6Mn0 4PO4 Olivine Cathode for.pdf,Mn(CH3COO)2.4H2O (manganese precursor),,,,,Unspecified,0,,,,,300.0,,,,,,,,,,,,,,TG: MnO is obtained at 300 C with a measured weight-loss rate of 71.19% against a theoretical 71.01%. DTA shows a corresponding endothermic peak at 300 C indicating decomposition of the raw material and formation of MnO.,,Fig. 2(b-c) (TG/DTA),101.9108,0.0,3.0,-2.0,0.0,788.97,LITERATURE_REPORTED
P49_Sample_27,P49,Synthesis mechanism and characterization of LiMn0.5Fe0.5PO4/C composite cathode material for lithium-ion batteries,10.1016/j.jallcom.2020.155653,2020,Advanced Sustainable Systems - 2022 - Minnetti - Synthesis and Characterization of a LiFe0 6Mn0 4PO4 Olivine Cathode for.pdf,LiMn0.5Fe0.5PO4 raw-material mixture (LiH2PO4 + Mn(CH3COO)2.4H2O + FeC2O4.2H2O),,,,,Unspecified,0,,,,,,,,,,,,,,,,,,,"DTA of the raw-material mixture: dehydration occurs over approximately 60-175 C; exothermic peaks appear at 350 C and 400 C, implying structural transformation and chemical reaction respectively, corresponding to generation of LiMnPO4 and LiFePO4. Based on the formation temperatures the product is suggested to form a solid solution of LiFePO4 wrapped with LiMnPO4.",,Fig. 2(c) (DTA of mixture); Fig. 3,101.9108,0.0,3.0,-2.0,0.0,788.97,LITERATURE_REPORTED
P49_Sample_28,P49,Synthesis mechanism and characterization of LiMn0.5Fe0.5PO4/C composite cathode material for lithium-ion batteries,10.1016/j.jallcom.2020.155653,2020,Advanced Sustainable Systems - 2022 - Minnetti - Synthesis and Characterization of a LiFe0 6Mn0 4PO4 Olivine Cathode for.pdf,LiMn0.5Fe0.5PO4 raw-material mixture (LiH2PO4 + Mn(CH3COO)2.4H2O + FeC2O4.2H2O),,,,,Unspecified,0,,,,,,,,,,,,,,,,,,,Proposed reaction sequence: Mn(CH3COO)2.4H2O to Mn(CH3COO)2 at 120 C; to Mn(CH3COO)2.OH at 150 C; FeC2O4.2H2O to FeC2O4 at 200 C; LiH2PO4 to LiPO3 at 200 C; Mn(CH3COO)2.OH to MnO at 300 C; FeC2O4 to FeO at 350 C; and finally LiPO3 + 0.5FeO + 0.5MnO to LiMn0.5Fe0.5PO4 at 350-400 C.,,Equations (1)-(7),101.9108,0.0,3.0,-2.0,0.0,788.97,LITERATURE_REPORTED
P49_Sample_29,P49,Synthesis mechanism and characterization of LiMn0.5Fe0.5PO4/C composite cathode material for lithium-ion batteries,10.1016/j.jallcom.2020.155653,2020,Advanced Sustainable Systems - 2022 - Minnetti - Synthesis and Characterization of a LiFe0 6Mn0 4PO4 Olivine Cathode for.pdf,LiMn0.5Fe0.5PO4/C,,,0.5,0.5,Unspecified,0,,,,Solid-state (ball milling + ultrasonic dispersion),400.0,4.0,,,,,,,,,,,,,"Cell configuration: cathode of active LiMn0.5Fe0.5PO4/C, conductive carbon black and PVDF in a weight ratio of 8:1:1; 1 mol/L LiPF6 in EC:DEC 1:1 by volume; porous polypropylene separator (Celgard 2400); lithium foil counter electrode; cells assembled in a >99.999% purity argon glove box; galvanostatic testing from 2.0 to 4.2 V at 25 C on a BTS3000 tester.",,Section 2 (Experimental),157.3023,2.0,1.0,0.0,0.6931,170.38,LITERATURE_REPORTED
P50_Sample_1,P50,Hierarchical LiMn0.6Fe0.4PO4 microspheres with atomic mixture of Fe/Mn derived from (Mn0.6Fe0.4)3(PO4)2.xH2O precursors for high stability lithium ion batteries,10.1016/j.ensm.2025.104637,2025,UNVERIFIED_PDF_NOT_FOUND,(Mn0.6Fe0.4)3(PO4)2.xH2O co-precipitation precursor,,,0.6,0.4,Unspecified,0,,,,Co-precipitation,,,,,,,,,,,,,,,"FeSO4.7H2O, MnSO4.H2O and H3PO4 in a molar ratio of 1.2:1.8:2, cation concentration 1.2 M, pumped into a 5 L continuously stirred reactor with 1.8 L bottom liquid, pH controlled at 6.5 by 4.5 M NH3.H2O, N2 atmosphere, 400 rpm. Low-temperature nucleation at 25 C for 1 h followed by high-temperature growth at 50 C for 17 h. Product is a microsphere of stacked nanosheets ~15 um in diameter with good dispersion; ICP gives Fe:Mn = 1:1.47 against a feeding ratio of 1:1.5. TEM-EDS confirms uniform Mn, Fe, P and O distribution.",,Section 2.1; Fig. S1; Table S1,157.2116,2.0,1.0,0.0,0.673,170.48,LITERATURE_REPORTED
P50_Sample_2,P50,Hierarchical LiMn0.6Fe0.4PO4 microspheres with atomic mixture of Fe/Mn derived from (Mn0.6Fe0.4)3(PO4)2.xH2O precursors for high stability lithium ion batteries,10.1016/j.ensm.2025.104637,2025,UNVERIFIED_PDF_NOT_FOUND,LiMn0.6Fe0.4PO4/C (Precursor-LMFP),,,0.6,0.4,Unspecified,0,,,,Co-precipitation precursor + wet sand milling + spray drying,500.0,10.0,,,,,,,,,,,,,"The (Mn0.6Fe0.4)3(PO4)2.xH2O precursor was roasted under Ar at 500 C for 10 h to remove crystalline water, then co-milled with Li3PO4 at a 1:1 molar ratio by high-speed wet sand milling in deionized water (2500 rpm, 2 h), mixed with 8 wt% glucose, spray dried, and calcined at 750 C for 15 h under Ar. XRD shows a pure orthorhombic olivine Pnma phase with no impurity peaks; ICP gives Li:Mn:Fe:P close to 1:0.6:0.4:1.",,Section 2.1; Fig. 2a; Table S1,157.2116,2.0,1.0,0.0,0.673,170.48,LITERATURE_REPORTED
P50_Sample_3,P50,Hierarchical LiMn0.6Fe0.4PO4 microspheres with atomic mixture of Fe/Mn derived from (Mn0.6Fe0.4)3(PO4)2.xH2O precursors for high stability lithium ion batteries,10.1016/j.ensm.2025.104637,2025,UNVERIFIED_PDF_NOT_FOUND,LiMn0.6Fe0.4PO4/C (Blended-LMFP),,,0.6,0.4,Unspecified,0,,,,High-speed wet sand milling + spray drying (separate Fe and Mn sources),,,,,,,,,,,,,,,"Control sample made by the identical sand-milling, spray-drying and calcination process (2500 rpm, 2 h; 8 wt% glucose; 750 C, 15 h, Ar) but starting from separate Li2CO3, FeC2O4.2H2O, MnCO3 and NH4H2PO4 at a molar ratio of 1:0.8:1.2:2. XRD shows the same orthorhombic olivine Pnma phase with no impurity peaks.",,Section 2.1; Fig. 2a,157.2116,2.0,1.0,0.0,0.673,170.48,LITERATURE_REPORTED
P50_Sample_4,P50,Hierarchical LiMn0.6Fe0.4PO4 microspheres with atomic mixture of Fe/Mn derived from (Mn0.6Fe0.4)3(PO4)2.xH2O precursors for high stability lithium ion batteries,10.1016/j.ensm.2025.104637,2025,UNVERIFIED_PDF_NOT_FOUND,LiMn0.6Fe0.4PO4/C (Precursor-LMFP),,,0.6,0.4,Unspecified,0,,,4.3,Co-precipitation precursor + wet sand milling + spray drying,,,,,,,,,,,,,,,Secondary microspheres of 1-5 um formed by agglomeration of primary nanoparticles of average size 61 nm. HRTEM lattice spacings 0.436 nm (101) and 0.303 nm (020/211); uniform carbon layer ~2.3 nm thick. Carbon content 4.3%. Type IV N2 isotherm (mesoporous); BET specific surface area 47.6 m2/g; tap density 1.28 g/mL. TEM-EDS shows a more uniform elemental distribution than Blended-LMFP.,,Fig. 2e-i; Fig. S6; Fig. S8-S9; Table S4,157.2116,2.0,1.0,0.0,0.673,170.48,LITERATURE_REPORTED
P50_Sample_5,P50,Hierarchical LiMn0.6Fe0.4PO4 microspheres with atomic mixture of Fe/Mn derived from (Mn0.6Fe0.4)3(PO4)2.xH2O precursors for high stability lithium ion batteries,10.1016/j.ensm.2025.104637,2025,UNVERIFIED_PDF_NOT_FOUND,LiMn0.6Fe0.4PO4/C (Blended-LMFP),,,0.6,0.4,Unspecified,0,,,3.9,High-speed wet sand milling + spray drying (separate Fe and Mn sources),,,,,,,,,,,,,,,"Morphologically similar secondary microspheres of carbon-coated primary nanoparticle agglomerates, but TEM-EDS shows a less uniform Fe/Mn distribution. Carbon content 3.9%. Type IV N2 isotherm; BET specific surface area 29.5 m2/g; tap density 1.39 g/mL.",,Fig. 2d; Fig. S7-S9; Table S4,157.2116,2.0,1.0,0.0,0.673,170.48,LITERATURE_REPORTED
P50_Sample_6,P50,Hierarchical LiMn0.6Fe0.4PO4 microspheres with atomic mixture of Fe/Mn derived from (Mn0.6Fe0.4)3(PO4)2.xH2O precursors for high stability lithium ion batteries,10.1016/j.ensm.2025.104637,2025,UNVERIFIED_PDF_NOT_FOUND,LiMn0.6Fe0.4PO4/C (Precursor-LMFP),,,0.6,0.4,Unspecified,0,,,,Co-precipitation precursor + wet sand milling + spray drying,,,,,,,,,,,,,,,"XAFS: Fe and Mn are close to divalent. R-space EXAFS fitting gives an Fe-O bond length of 1.97 A, shorter than Blended-LMFP, with no significant difference in Mn-O bond length. The shorter Fe-O bond indicates stronger chemical bonding, which fortifies the olivine framework so that Jahn-Teller distortive force from an MnO6 octahedron is transmitted through shared oxygen to neighbouring FeO6 octahedra and suppressed by the collective lattice rigidity.",,Fig. 2b-c; Fig. S5; Table S3 (XAFS/EXAFS),157.2116,2.0,1.0,0.0,0.673,170.48,LITERATURE_REPORTED
P50_Sample_7,P50,Hierarchical LiMn0.6Fe0.4PO4 microspheres with atomic mixture of Fe/Mn derived from (Mn0.6Fe0.4)3(PO4)2.xH2O precursors for high stability lithium ion batteries,10.1016/j.ensm.2025.104637,2025,UNVERIFIED_PDF_NOT_FOUND,LiMn0.6Fe0.4PO4/C (Blended-LMFP),,,0.6,0.4,Unspecified,0,,,,High-speed wet sand milling + spray drying (separate Fe and Mn sources),,,,,,,,,,,,,,,"XAFS: Fe and Mn close to divalent; R-space EXAFS fitting gives an Fe-O bond length of 2.06 A, longer than the 1.97 A of Precursor-LMFP. Attributed to tensile strain from adjacent expanded Mn-rich domains, since Mn2+ (0.8 A) is larger than Fe2+ (0.76 A).",,Fig. 2b-c; Fig. S5; Table S3 (XAFS/EXAFS),157.2116,2.0,1.0,0.0,0.673,170.48,LITERATURE_REPORTED
P50_Sample_8,P50,Hierarchical LiMn0.6Fe0.4PO4 microspheres with atomic mixture of Fe/Mn derived from (Mn0.6Fe0.4)3(PO4)2.xH2O precursors for high stability lithium ion batteries,10.1016/j.ensm.2025.104637,2025,UNVERIFIED_PDF_NOT_FOUND,LiMn0.6Fe0.4PO4/C (Precursor-LMFP),,,0.6,0.4,Unspecified,0,,,,Co-precipitation precursor + wet sand milling + spray drying,,,,,,,,,,,,,,,"CV at a scan rate of 0.5 mV/s over 2.5-4.5 V: anodic peaks at 3.58 V and 4.16 V, cathodic peaks at 3.44 V and 3.91 V. Potential difference for the Fe2+/Fe3+ redox is 0.14 V.",,"Fig. 3a (CV, 0.5 mV/s)",157.2116,2.0,1.0,0.0,0.673,170.48,LITERATURE_REPORTED
P50_Sample_9,P50,Hierarchical LiMn0.6Fe0.4PO4 microspheres with atomic mixture of Fe/Mn derived from (Mn0.6Fe0.4)3(PO4)2.xH2O precursors for high stability lithium ion batteries,10.1016/j.ensm.2025.104637,2025,UNVERIFIED_PDF_NOT_FOUND,LiMn0.6Fe0.4PO4/C (Precursor-LMFP),,,0.6,0.4,Unspecified,0,,,,Co-precipitation precursor + wet sand milling + spray drying,,,,,,,,,,,,,,,"CV at 0.5 mV/s: potential difference for the Mn2+/Mn3+ redox is 0.25 V. At 0.1 mV/s there is no significant difference from Blended-LMFP, but at 0.5 mV/s Precursor-LMFP shows a higher peak current, indicating a more rapid kinetic response and lower polarization at high current.",,"Fig. 3a (CV, 0.5 mV/s)",157.2116,2.0,1.0,0.0,0.673,170.48,LITERATURE_REPORTED
P50_Sample_10,P50,Hierarchical LiMn0.6Fe0.4PO4 microspheres with atomic mixture of Fe/Mn derived from (Mn0.6Fe0.4)3(PO4)2.xH2O precursors for high stability lithium ion batteries,10.1016/j.ensm.2025.104637,2025,UNVERIFIED_PDF_NOT_FOUND,LiMn0.6Fe0.4PO4/C (Blended-LMFP),,,0.6,0.4,Unspecified,0,,,,High-speed wet sand milling + spray drying (separate Fe and Mn sources),,,,,,,,,,,,,,,"CV at 0.5 mV/s over 2.5-4.5 V: anodic peaks at 3.66 V and 4.21 V, cathodic peaks at 3.42 V and 3.89 V. Potential difference for the Fe2+/Fe3+ redox is 0.24 V.",,"Fig. 3b (CV, 0.5 mV/s)",157.2116,2.0,1.0,0.0,0.673,170.48,LITERATURE_REPORTED
P50_Sample_11,P50,Hierarchical LiMn0.6Fe0.4PO4 microspheres with atomic mixture of Fe/Mn derived from (Mn0.6Fe0.4)3(PO4)2.xH2O precursors for high stability lithium ion batteries,10.1016/j.ensm.2025.104637,2025,UNVERIFIED_PDF_NOT_FOUND,LiMn0.6Fe0.4PO4/C (Blended-LMFP),,,0.6,0.4,Unspecified,0,,,,High-speed wet sand milling + spray drying (separate Fe and Mn sources),,,,,,,,,,,,,,,"CV at 0.5 mV/s: potential difference for the Mn2+/Mn3+ redox is 0.32 V, larger than the 0.25 V of Precursor-LMFP, indicating greater polarization and poorer reversibility at high current.",,"Fig. 3b (CV, 0.5 mV/s)",157.2116,2.0,1.0,0.0,0.673,170.48,LITERATURE_REPORTED
P50_Sample_12,P50,Hierarchical LiMn0.6Fe0.4PO4 microspheres with atomic mixture of Fe/Mn derived from (Mn0.6Fe0.4)3(PO4)2.xH2O precursors for high stability lithium ion batteries,10.1016/j.ensm.2025.104637,2025,UNVERIFIED_PDF_NOT_FOUND,LiMn0.6Fe0.4PO4/C (Precursor-LMFP),,,0.6,0.4,Unspecified,0,,,,Co-precipitation precursor + wet sand milling + spray drying,,,,,,,,,800,,28,41,,,"EIS over 100 kHz-0.1 Hz with equivalent-circuit fitting: charge-transfer resistance 28 ohm for the initial cycle and 41 ohm after 800 cycles, an increase of only 13 ohm, indicating a stable electrode-electrolyte interface under extensive cycling.",,Fig. 3c (EIS),157.2116,2.0,1.0,0.0,0.673,170.48,LITERATURE_REPORTED
P50_Sample_13,P50,Hierarchical LiMn0.6Fe0.4PO4 microspheres with atomic mixture of Fe/Mn derived from (Mn0.6Fe0.4)3(PO4)2.xH2O precursors for high stability lithium ion batteries,10.1016/j.ensm.2025.104637,2025,UNVERIFIED_PDF_NOT_FOUND,LiMn0.6Fe0.4PO4/C (Blended-LMFP),,,0.6,0.4,Unspecified,0,,,,High-speed wet sand milling + spray drying (separate Fe and Mn sources),,,,,,,,,800,,42,120,,,"EIS: charge-transfer resistance 42 ohm for the initial cycle rising to 120 ohm after 800 cycles, a much larger increase than for Precursor-LMFP.",,Fig. 3c (EIS),157.2116,2.0,1.0,0.0,0.673,170.48,LITERATURE_REPORTED
P50_Sample_14,P50,Hierarchical LiMn0.6Fe0.4PO4 microspheres with atomic mixture of Fe/Mn derived from (Mn0.6Fe0.4)3(PO4)2.xH2O precursors for high stability lithium ion batteries,10.1016/j.ensm.2025.104637,2025,UNVERIFIED_PDF_NOT_FOUND,LiMn0.6Fe0.4PO4/C (Precursor-LMFP),,,0.6,0.4,Unspecified,0,,,,Co-precipitation precursor + wet sand milling + spray drying,,,,,,,,,,,,,,,"GITT (10 min pulse at 0.1 C, 30 min relaxation) at the 1st, 201st and 402nd cycles: the GITT curves remain stabilised even after 402 cycles and the calculated Li-ion diffusion coefficients show minimal variation across the three measurements, implying that interfacial Li+ transport kinetics remain highly stable during prolonged cycling.",,"Fig. 3d, 3f (GITT)",157.2116,2.0,1.0,0.0,0.673,170.48,LITERATURE_REPORTED
P50_Sample_15,P50,Hierarchical LiMn0.6Fe0.4PO4 microspheres with atomic mixture of Fe/Mn derived from (Mn0.6Fe0.4)3(PO4)2.xH2O precursors for high stability lithium ion batteries,10.1016/j.ensm.2025.104637,2025,UNVERIFIED_PDF_NOT_FOUND,LiMn0.6Fe0.4PO4/C (Blended-LMFP),,,0.6,0.4,Unspecified,0,,,,High-speed wet sand milling + spray drying (separate Fe and Mn sources),,,,,,,,,,,,,,,"GITT at the 1st, 201st and 402nd cycles: at the 402nd cycle the Fe2+/Fe3+ plateau disappears during charging and the equilibrium open-circuit potential cannot be restored to the starting ~3 V even after 10 h relaxation, indicating structural damage. The Li-ion diffusion coefficients at the 402nd cycle decrease significantly.",,"Fig. 3e, 3g (GITT)",157.2116,2.0,1.0,0.0,0.673,170.48,LITERATURE_REPORTED
P50_Sample_16,P50,Hierarchical LiMn0.6Fe0.4PO4 microspheres with atomic mixture of Fe/Mn derived from (Mn0.6Fe0.4)3(PO4)2.xH2O precursors for high stability lithium ion batteries,10.1016/j.ensm.2025.104637,2025,UNVERIFIED_PDF_NOT_FOUND,LiMn0.6Fe0.4PO4/C (Precursor-LMFP),,,0.6,0.4,Unspecified,0,,,,Co-precipitation precursor + wet sand milling + spray drying,,,,151,,,,,,,,,,,Rate-performance ladder 0.1-0.5-1-2-3-2-1-0.5-0.1 C: 151 mAh/g at 0.1 C. Two discharge plateaus at ~4.1 V (Mn3+/Mn2+) and ~3.5 V (Fe3+/Fe2+) are clearly observed at 0.1-1 C.,,"Fig. 4a, 4c (rate performance)",157.2116,2.0,1.0,0.0,0.673,170.48,LITERATURE_REPORTED
P50_Sample_17,P50,Hierarchical LiMn0.6Fe0.4PO4 microspheres with atomic mixture of Fe/Mn derived from (Mn0.6Fe0.4)3(PO4)2.xH2O precursors for high stability lithium ion batteries,10.1016/j.ensm.2025.104637,2025,UNVERIFIED_PDF_NOT_FOUND,LiMn0.6Fe0.4PO4/C (Precursor-LMFP),,,0.6,0.4,Unspecified,0,,,,Co-precipitation precursor + wet sand milling + spray drying,,,,,,,,,,,,,,,Discharge capacity of 145 mAh/g at 0.5 C in the rate ladder.,,"Fig. 4a, 4c (rate performance)",157.2116,2.0,1.0,0.0,0.673,170.48,LITERATURE_REPORTED
P50_Sample_18,P50,Hierarchical LiMn0.6Fe0.4PO4 microspheres with atomic mixture of Fe/Mn derived from (Mn0.6Fe0.4)3(PO4)2.xH2O precursors for high stability lithium ion batteries,10.1016/j.ensm.2025.104637,2025,UNVERIFIED_PDF_NOT_FOUND,LiMn0.6Fe0.4PO4/C (Precursor-LMFP),,,0.6,0.4,Unspecified,0,,,,Co-precipitation precursor + wet sand milling + spray drying,,,,,142.0,,,,,,,,,,Discharge capacity of 142 mAh/g at 1 C in the rate ladder.,,"Fig. 4a, 4c (rate performance)",157.2116,2.0,1.0,0.0,0.673,170.48,LITERATURE_REPORTED
P50_Sample_19,P50,Hierarchical LiMn0.6Fe0.4PO4 microspheres with atomic mixture of Fe/Mn derived from (Mn0.6Fe0.4)3(PO4)2.xH2O precursors for high stability lithium ion batteries,10.1016/j.ensm.2025.104637,2025,UNVERIFIED_PDF_NOT_FOUND,LiMn0.6Fe0.4PO4/C (Precursor-LMFP),,,0.6,0.4,Unspecified,0,,,,Co-precipitation precursor + wet sand milling + spray drying,,,,,,139,,,,,,,,,Discharge capacity of 139 mAh/g at 2 C in the rate ladder.,,"Fig. 4a, 4c (rate performance)",157.2116,2.0,1.0,0.0,0.673,170.48,LITERATURE_REPORTED
P50_Sample_20,P50,Hierarchical LiMn0.6Fe0.4PO4 microspheres with atomic mixture of Fe/Mn derived from (Mn0.6Fe0.4)3(PO4)2.xH2O precursors for high stability lithium ion batteries,10.1016/j.ensm.2025.104637,2025,UNVERIFIED_PDF_NOT_FOUND,LiMn0.6Fe0.4PO4/C (Precursor-LMFP),,,0.6,0.4,Unspecified,0,,,,Co-precipitation precursor + wet sand milling + spray drying,,,,,,,,,,,,,,,"Discharge capacity of 137 mAh/g at the high rate of 3 C - the headline rate figure of the paper. At 3 C the Mn discharge plateau remains close to horizontal with small polarization and a higher discharge platform than Blended-LMFP, giving higher energy density.",,"Fig. 4a, 4c; Abstract",157.2116,2.0,1.0,0.0,0.673,170.48,LITERATURE_REPORTED
