Repository: Priyavarshini13/High-Entropy-LMFP-Designer

# High-Entropy Doped LMFP Formula & Materials Design Platform (HE-LMFP-Designer-AG)

A standalone, computational materials-design application for Lithium Manganese Iron Phosphate (LMFP) cathode materials with multi-element high-entropy cation doping.

---

## 1. Project Purpose & Scientific Scope

The **HE-LMFP Designer** provides a deterministic chemical formula design, site occupancy validation, and charge balancing platform for high-entropy and multi-element doped LMFP cathode compositions. 

Version 1 focuses on deterministic chemical formula generation, charge balance compensation, configurational entropy evaluation, material modification planning, and synthesis workflow structuring.

File: data/literature_reference.csv (part 12 of 26)
Sample_ID,Paper_ID,Paper_Title,DOI,Year,Source_PDF,Composition_Formula,Base_LMFP_Composition,Full_Doped_Composition,Mn_Ratio,Fe_Ratio,Dopant_Element,Dopant_Count,Dopant_Molar_Ratio,Dopant_x_per_fu,Carbon_wt_percent,Synthesis_Method,Calcination_Temp_1_C,Calcination_Time_1_h,Discharge_Capacity_0_05C_mAh_g,Discharge_Capacity_0_1C_mAh_g,Discharge_Capacity_1C_mAh_g,Discharge_Capacity_2C_mAh_g,Discharge_Capacity_5C_mAh_g,Initial_Coulombic_Efficiency_percent,Cycle_Life_cycles,Capacity_Retention_percent,EIS_R_ct_before_Ohm,EIS_R_ct_after_Ohm,Li_Diffusion_Coefficient_cm2_s,XRD_Phase_Purity,Remarks,Impurity_Phase_Identified,Evidence,Calculated_Molar_Mass,Calculated_Q_M2,Calculated_Li_Stoichiometry,Calculated_Li_Vacancy_delta,Calculated_S_config_over_R,Calculated_Theoretical_Capacity_Metric,Record_Classification
P50_Sample_21,P50,Hierarchical LiMn0.6Fe0.4PO4 microspheres with atomic mixture of Fe/Mn derived from (Mn0.6Fe0.4)3(PO4)2.xH2O precursors for high stability lithium ion batteries,10.1016/j.ensm.2025.104637,2025,UNVERIFIED_PDF_NOT_FOUND,LiMn0.6Fe0.4PO4/C (Precursor-LMFP),,,0.6,0.4,Unspecified,0,,,,Co-precipitation precursor + wet sand milling + spray drying,,,,,,,,,,,,,,,"On stepping back down the ladder Precursor-LMFP recovers 138, 140, 142 and 148 mAh/g at 2, 1, 0.5 and 0.1 C respectively, consistently outperforming Blended-LMFP at every rate.",,Fig. 4c (rate recovery),157.2116,2.0,1.0,0.0,0.673,170.48,LITERATURE_REPORTED
P50_Sample_22,P50,Hierarchical LiMn0.6Fe0.4PO4 microspheres with atomic mixture of Fe/Mn derived from (Mn0.6Fe0.4)3(PO4)2.xH2O precursors for high stability lithium ion batteries,10.1016/j.ensm.2025.104637,2025,UNVERIFIED_PDF_NOT_FOUND,LiMn0.6Fe0.4PO4/C (Blended-LMFP),,,0.6,0.4,Unspecified,0,,,,High-speed wet sand milling + spray drying (separate Fe and Mn sources),,,,148,,,,,,,,,,,Rate-performance ladder 0.1-0.5-1-2-3-2-1-0.5-0.1 C: 148 mAh/g at 0.1 C.,,"Fig. 4b, 4c (rate performance)",157.2116,2.0,1.0,0.0,0.673,170.48,LITERATURE_REPORTED
P50_Sample_23,P50,Hierarchical LiMn0.6Fe0.4PO4 microspheres with atomic mixture of Fe/Mn derived from (Mn0.6Fe0.4)3(PO4)2.xH2O precursors for high stability lithium ion batteries,10.1016/j.ensm.2025.104637,2025,UNVERIFIED_PDF_NOT_FOUND,LiMn0.6Fe0.4PO4/C (Blended-LMFP),,,0.6,0.4,Unspecified,0,,,,High-speed wet sand milling + spray drying (separate Fe and Mn sources),,,,,,,,,,,,,,,Discharge capacity of 139 mAh/g at 0.5 C in the rate ladder.,,"Fig. 4b, 4c (rate performance)",157.2116,2.0,1.0,0.0,0.673,170.48,LITERATURE_REPORTED
P50_Sample_24,P50,Hierarchical LiMn0.6Fe0.4PO4 microspheres with atomic mixture of Fe/Mn derived from (Mn0.6Fe0.4)3(PO4)2.xH2O precursors for high stability lithium ion batteries,10.1016/j.ensm.2025.104637,2025,UNVERIFIED_PDF_NOT_FOUND,LiMn0.6Fe0.4PO4/C (Blended-LMFP),,,0.6,0.4,Unspecified,0,,,,High-speed wet sand milling + spray drying (separate Fe and Mn sources),,,,,135.0,,,,,,,,,,Discharge capacity of 135 mAh/g at 1 C in the rate ladder.,,"Fig. 4b, 4c (rate performance)",157.2116,2.0,1.0,0.0,0.673,170.48,LITERATURE_REPORTED
P50_Sample_25,P50,Hierarchical LiMn0.6Fe0.4PO4 microspheres with atomic mixture of Fe/Mn derived from (Mn0.6Fe0.4)3(PO4)2.xH2O precursors for high stability lithium ion batteries,10.1016/j.ensm.2025.104637,2025,UNVERIFIED_PDF_NOT_FOUND,LiMn0.6Fe0.4PO4/C (Blended-LMFP),,,0.6,0.4,Unspecified,0,,,,High-speed wet sand milling + spray drying (separate Fe and Mn sources),,,,,,129,,,,,,,,,Discharge capacity of 129 mAh/g at 2 C in the rate ladder.,,"Fig. 4b, 4c (rate performance)",157.2116,2.0,1.0,0.0,0.673,170.48,LITERATURE_REPORTED
P50_Sample_26,P50,Hierarchical LiMn0.6Fe0.4PO4 microspheres with atomic mixture of Fe/Mn derived from (Mn0.6Fe0.4)3(PO4)2.xH2O precursors for high stability lithium ion batteries,10.1016/j.ensm.2025.104637,2025,UNVERIFIED_PDF_NOT_FOUND,LiMn0.6Fe0.4PO4/C (Blended-LMFP),,,0.6,0.4,Unspecified,0,,,,High-speed wet sand milling + spray drying (separate Fe and Mn sources),,,,,,,,,,,,,,,"Discharge capacity of 124 mAh/g at 3 C. At this rate the Mn discharge plateau begins to deviate from horizontal and polarization intensifies, giving a notable reduction in the discharge plateau voltage.",,"Fig. 4b, 4c (rate performance)",157.2116,2.0,1.0,0.0,0.673,170.48,LITERATURE_REPORTED
P50_Sample_27,P50,Hierarchical LiMn0.6Fe0.4PO4 microspheres with atomic mixture of Fe/Mn derived from (Mn0.6Fe0.4)3(PO4)2.xH2O precursors for high stability lithium ion batteries,10.1016/j.ensm.2025.104637,2025,UNVERIFIED_PDF_NOT_FOUND,LiMn0.6Fe0.4PO4/C (Blended-LMFP),,,0.6,0.4,Unspecified,0,,,,High-speed wet sand milling + spray drying (separate Fe and Mn sources),,,,,,,,,,,,,,,"On stepping back down the ladder Blended-LMFP recovers 128, 132, 136 and 143 mAh/g at 2, 1, 0.5 and 0.1 C respectively.",,Fig. 4c (rate recovery),157.2116,2.0,1.0,0.0,0.673,170.48,LITERATURE_REPORTED
P50_Sample_28,P50,Hierarchical LiMn0.6Fe0.4PO4 microspheres with atomic mixture of Fe/Mn derived from (Mn0.6Fe0.4)3(PO4)2.xH2O precursors for high stability lithium ion batteries,10.1016/j.ensm.2025.104637,2025,UNVERIFIED_PDF_NOT_FOUND,LiMn0.6Fe0.4PO4/C (Precursor-LMFP),,,0.6,0.4,Unspecified,0,,,,Co-precipitation precursor + wet sand milling + spray drying,,,,,,,,,800,88.5,,,,,"Long-term cycling at 0.5 C, 25 C, 2.5-4.5 V: initial discharge capacity 153.8 mAh/g falling to 136.1 mAh/g after 800 cycles, a capacity retention of 88.5%. The two Mn and Fe discharge platforms are still maintained after 800 cycles.",,"Fig. 4d, 4g-h; Abstract",157.2116,2.0,1.0,0.0,0.673,170.48,LITERATURE_REPORTED
P50_Sample_29,P50,Hierarchical LiMn0.6Fe0.4PO4 microspheres with atomic mixture of Fe/Mn derived from (Mn0.6Fe0.4)3(PO4)2.xH2O precursors for high stability lithium ion batteries,10.1016/j.ensm.2025.104637,2025,UNVERIFIED_PDF_NOT_FOUND,LiMn0.6Fe0.4PO4/C (Blended-LMFP),,,0.6,0.4,Unspecified,0,,,,High-speed wet sand milling + spray drying (separate Fe and Mn sources),,,,,,,,,800,29.4,,,,,"Long-term cycling at 0.5 C: initial discharge capacity 135.1 mAh/g falling to 39.7 mAh/g after 800 cycles, a capacity retention of only 29.4%, with significant capacity degradation and gradual distortion of the Mn redox plateau indicating increased irreversible phase transitions.",,"Fig. 4e, 4g-h",157.2116,2.0,1.0,0.0,0.673,170.48,LITERATURE_REPORTED
P50_Sample_30,P50,Hierarchical LiMn0.6Fe0.4PO4 microspheres with atomic mixture of Fe/Mn derived from (Mn0.6Fe0.4)3(PO4)2.xH2O precursors for high stability lithium ion batteries,10.1016/j.ensm.2025.104637,2025,UNVERIFIED_PDF_NOT_FOUND,LiMn0.6Fe0.4PO4/C (Precursor-LMFP),,,0.6,0.4,Unspecified,0,,,,Co-precipitation precursor + wet sand milling + spray drying,,,,,,,,,800,,,,,,"Over 800 cycles at 0.5 C the voltage drop is only 0.167 V and the capacity drop only 17.7 mAh/g. Discharge average voltage falls from 3.95 V to 3.78 V, a minimal voltage decay of 0.21 mV per cycle - critical for practical large-scale application.",,"Fig. 4f, 4h",157.2116,2.0,1.0,0.0,0.673,170.48,LITERATURE_REPORTED
P50_Sample_31,P50,Hierarchical LiMn0.6Fe0.4PO4 microspheres with atomic mixture of Fe/Mn derived from (Mn0.6Fe0.4)3(PO4)2.xH2O precursors for high stability lithium ion batteries,10.1016/j.ensm.2025.104637,2025,UNVERIFIED_PDF_NOT_FOUND,LiMn0.6Fe0.4PO4/C (Blended-LMFP),,,0.6,0.4,Unspecified,0,,,,High-speed wet sand milling + spray drying (separate Fe and Mn sources),,,,,,,,,800,,,,,,Over 800 cycles at 0.5 C the voltage drop is 0.43 V and the capacity drop 95.4 mAh/g. Discharge average voltage falls from 3.85 V to 3.42 V.,,"Fig. 4f, 4h",157.2116,2.0,1.0,0.0,0.673,170.48,LITERATURE_REPORTED
P50_Sample_32,P50,Hierarchical LiMn0.6Fe0.4PO4 microspheres with atomic mixture of Fe/Mn derived from (Mn0.6Fe0.4)3(PO4)2.xH2O precursors for high stability lithium ion batteries,10.1016/j.ensm.2025.104637,2025,UNVERIFIED_PDF_NOT_FOUND,LiMn0.6Fe0.4PO4/C (Precursor-LMFP),,,0.6,0.4,Unspecified,0,,,,Co-precipitation precursor + wet sand milling + spray drying,,,,,,,,,,,,,,,"In situ XRD at 0.2 C over 2.5-4.5 V: continuous displacement of the (020), (311) and (121) reflections shows a unidirectional complete solid-solution evolution, attributed to the reduced primary particle size (<100 nm). During charge a and b axes and V decrease while c increases; changes are reversible on discharge. Volume change over (de)lithiation is 4.2%, and residual volume expansion after the first cycle is only 0.01 A^3.",,"Fig. 5a, 5c (in situ XRD)",157.2116,2.0,1.0,0.0,0.673,170.48,LITERATURE_REPORTED
P50_Sample_33,P50,Hierarchical LiMn0.6Fe0.4PO4 microspheres with atomic mixture of Fe/Mn derived from (Mn0.6Fe0.4)3(PO4)2.xH2O precursors for high stability lithium ion batteries,10.1016/j.ensm.2025.104637,2025,UNVERIFIED_PDF_NOT_FOUND,LiMn0.6Fe0.4PO4/C (Blended-LMFP),,,0.6,0.4,Unspecified,0,,,,High-speed wet sand milling + spray drying (separate Fe and Mn sources),,,,,,,,,,,,,,,"In situ XRD at 0.2 C: solid-solution phase transition also occurs but less completely than in Precursor-LMFP. Volume change over (de)lithiation is 4.6% and the residual volume expansion after the first cycle is 0.07 A^3, substantially larger than the 0.01 A^3 of Precursor-LMFP.",,"Fig. 5b, 5c (in situ XRD)",157.2116,2.0,1.0,0.0,0.673,170.48,LITERATURE_REPORTED
P50_Sample_34,P50,Hierarchical LiMn0.6Fe0.4PO4 microspheres with atomic mixture of Fe/Mn derived from (Mn0.6Fe0.4)3(PO4)2.xH2O precursors for high stability lithium ion batteries,10.1016/j.ensm.2025.104637,2025,UNVERIFIED_PDF_NOT_FOUND,LiMn0.6Fe0.4PO4/C (Precursor-LMFP),,,0.6,0.4,Unspecified,0,,,,Co-precipitation precursor + wet sand milling + spray drying,,,,,,,,,,,,,,,"In situ XAFS: over 3.5-4 V the Fe K-edge XANES shifts strongly to higher energy (Fe2+ to Fe3+) and is invariant above 4.1 V; over 4-4.5 V the Mn K-edge shifts positively (Mn2+ to Mn3+). Edge shapes and positions of both Fe and Mn return to their original states after discharge, demonstrating highly reversible transition-metal redox. In the 4.0-4.5 V range the Mn-O coordination bifurcates into two elongated and four shortened bonds, the signature of Jahn-Teller distortion of MnO6, whereas FeO6 shows a unimodal Fe-O distribution throughout.",,Fig. 6; Fig. S11 (in situ XAFS),157.2116,2.0,1.0,0.0,0.673,170.48,LITERATURE_REPORTED
P50_Sample_35,P50,Hierarchical LiMn0.6Fe0.4PO4 microspheres with atomic mixture of Fe/Mn derived from (Mn0.6Fe0.4)3(PO4)2.xH2O precursors for high stability lithium ion batteries,10.1016/j.ensm.2025.104637,2025,UNVERIFIED_PDF_NOT_FOUND,LiMn0.6Fe0.4PO4/C (Precursor-LMFP),,,0.6,0.4,Unspecified,0,,,,Co-precipitation precursor + wet sand milling + spray drying,,,,,,,,,800,,,,,,"After 800 cycles at 0.5 C the XRD peak positions and intensities are retained, and SEM shows the spherical secondary morphology of primary particles is preserved. ICP of cycled separators soaked in DMC shows significantly fewer dissolved Fe-Mn atoms than Blended-LMFP. After 100 cycles XAFS shows stabilised shorter M-O (M = Fe/Mn) bond lengths and a stabilised lower Fe oxidation state, i.e. higher Fe2+ retention that suppresses irreversible Fe3+ reduction.",,Fig. 7a-e; Fig. S12-S13,157.2116,2.0,1.0,0.0,0.673,170.48,LITERATURE_REPORTED
P50_Sample_36,P50,Hierarchical LiMn0.6Fe0.4PO4 microspheres with atomic mixture of Fe/Mn derived from (Mn0.6Fe0.4)3(PO4)2.xH2O precursors for high stability lithium ion batteries,10.1016/j.ensm.2025.104637,2025,UNVERIFIED_PDF_NOT_FOUND,LiMn0.6Fe0.4PO4/C (Blended-LMFP),,,0.6,0.4,Unspecified,0,,,,High-speed wet sand milling + spray drying (separate Fe and Mn sources),,,,,,,,,800,,,,,,"After 800 cycles at 0.5 C, significant peak shifts of the (101), (020) and (311) reflections and intensity reduction indicate structural distortion and crystallinity degradation; SEM shows surface smoothing and partial particle dissolution, correlating with transition-metal dissolution during cycling.",,Fig. 7a; Fig. S12b,157.2116,2.0,1.0,0.0,0.673,170.48,LITERATURE_REPORTED
P50_Sample_37,P50,Hierarchical LiMn0.6Fe0.4PO4 microspheres with atomic mixture of Fe/Mn derived from (Mn0.6Fe0.4)3(PO4)2.xH2O precursors for high stability lithium ion batteries,10.1016/j.ensm.2025.104637,2025,UNVERIFIED_PDF_NOT_FOUND,LiMn0.6Fe0.4PO4/C (Precursor-LMFP),,,0.6,0.4,Unspecified,0,,,,Co-precipitation precursor + wet sand milling + spray drying,,,,,139.0,,,,100,,,,,,"High-mass-loading test at approximately 10 mg/cm2: 139 mAh/g delivered after 100 cycles at 1 C, significantly superior to Blended-LMFP, with well-defined horizontal voltage plateaus preserved.",,Fig. S14,157.2116,2.0,1.0,0.0,0.673,170.48,LITERATURE_REPORTED
P50_Sample_38,P50,Hierarchical LiMn0.6Fe0.4PO4 microspheres with atomic mixture of Fe/Mn derived from (Mn0.6Fe0.4)3(PO4)2.xH2O precursors for high stability lithium ion batteries,10.1016/j.ensm.2025.104637,2025,UNVERIFIED_PDF_NOT_FOUND,LiMn0.6Fe0.4PO4/C (Precursor-LMFP),,,0.6,0.4,Unspecified,0,,,,Co-precipitation precursor + wet sand milling + spray drying,,,,,,,,,,,,,,,"Electrode and cell details: LiMn0.6Fe0.4PO4/C : PVDF : Super P = 8:1:1 ground for 30 min with NMP, coated on carbon-coated aluminium foil, electrode 12 mm diameter; CR2032 coin cells assembled under argon with 15.6 mm lithium metal anodes, Celgard 2400 separators (19 mm) and 40 uL electrolyte. In situ XRD at 0.2 C over 2.5-4.5 V with CC-CV charging; EIS 100 kHz-0.1 Hz.",,Section 2.3 (Electrochemical characterization),157.2116,2.0,1.0,0.0,0.673,170.48,LITERATURE_REPORTED
P51_Sample_1,P51,Effect of firing temperature on the electrochemical performance of LiMn0.4Fe0.6PO4/C materials prepared by mechanical activation,10.1016/j.jpowsour.2008.11.051,2009,UNVERIFIED_PDF_NOT_FOUND,LiMn0.4Fe0.6PO4/C(500),,,0.4,0.6,Unspecified,0,,,13.6,Mechanical activation (high-energy ball milling + firing),500.0,10.0,,,,,,,,,,,,,"Composite fired at 500 C for 10 h in nitrogen after high-energy SPEX ball milling. XRD matches the standard LiFePO4 pattern with an orthorhombic Pnma crystalline structure; sharp peaks in the 2theta 20-40 deg region. ICP gives Li:Mn:Fe:P = 1.00:0.40:0.60:1.00 and elemental analysis 13.6 wt% carbon, identical for all four firing temperatures.",,Fig. 1 (XRD); Section 3,157.393,2.0,1.0,0.0,0.673,170.28,LITERATURE_REPORTED
P51_Sample_2,P51,Effect of firing temperature on the electrochemical performance of LiMn0.4Fe0.6PO4/C materials prepared by mechanical activation,10.1016/j.jpowsour.2008.11.051,2009,UNVERIFIED_PDF_NOT_FOUND,LiMn0.4Fe0.6PO4/C(600),,,0.4,0.6,Unspecified,0,,,13.6,Mechanical activation (high-energy ball milling + firing),600.0,10.0,,,,,,,,,,,,,"Fired at 600 C: sharpest XRD peaks of the series, indicating the highest crystallization. TEM average particle size 60 nm, the smallest of the series and with the narrowest size distribution. SEM/EDS show homogeneous distribution of P, Mn and Fe. Amorphous carbon nano-web 4-8 nm thick; HR-Raman D/G ratio 1.03, the lowest of the measured samples, so the coated carbon is the most conductive. No Fe2P or other parasitic peaks detected.",,Fig. 1-5,157.393,2.0,1.0,0.0,0.673,170.28,LITERATURE_REPORTED
P51_Sample_3,P51,Effect of firing temperature on the electrochemical performance of LiMn0.4Fe0.6PO4/C materials prepared by mechanical activation,10.1016/j.jpowsour.2008.11.051,2009,UNVERIFIED_PDF_NOT_FOUND,LiMn0.4Fe0.6PO4/C(700),,,0.4,0.6,Unspecified,0,,,13.6,Mechanical activation (high-energy ball milling + firing),700.0,10.0,,,,,,,,,,,,,"Fired at 700 C: TEM average particle size 80 nm. SEM/EDS reveal an uneven elemental distribution of P, Mn and Fe, unlike the 600 C sample, although the EDS chemical composition still matches the theoretical Mn:Fe:P molar ratio. HR-Raman D/G ratio 1.15, higher than the 600 C sample.",,Fig. 1-5,157.393,2.0,1.0,0.0,0.673,170.28,LITERATURE_REPORTED
P51_Sample_4,P51,Effect of firing temperature on the electrochemical performance of LiMn0.4Fe0.6PO4/C materials prepared by mechanical activation,10.1016/j.jpowsour.2008.11.051,2009,UNVERIFIED_PDF_NOT_FOUND,LiMn0.4Fe0.6PO4/C(800),,,0.4,0.6,Unspecified,0,,,13.6,Mechanical activation (high-energy ball milling + firing),800.0,10.0,,,,,,,,,,,,,"Fired at 800 C: TEM average particle size 200 nm. SEM shows clear agglomeration of particles with increasing synthetic temperature, with the particle size increasing from nanometers to large micron-sized agglomerates especially at 800 C.",,Fig. 1-4,157.393,2.0,1.0,0.0,0.673,170.28,LITERATURE_REPORTED
P51_Sample_5,P51,Effect of firing temperature on the electrochemical performance of LiMn0.4Fe0.6PO4/C materials prepared by mechanical activation,10.1016/j.jpowsour.2008.11.051,2009,UNVERIFIED_PDF_NOT_FOUND,LiMn0.4Fe0.6PO4/C(500),,,0.4,0.6,Unspecified,0,,,13.6,Mechanical activation (high-energy ball milling + firing),500.0,10.0,,113.8,,,,,,,,,,,Initial discharge capacity of 113.8 mAh/g at 0.1 C (0.03 mA/cm2) between 2.0 and 4.6 V at room temperature.,,Fig. 7(a),157.393,2.0,1.0,0.0,0.673,170.28,LITERATURE_REPORTED
P51_Sample_6,P51,Effect of firing temperature on the electrochemical performance of LiMn0.4Fe0.6PO4/C materials prepared by mechanical activation,10.1016/j.jpowsour.2008.11.051,2009,UNVERIFIED_PDF_NOT_FOUND,LiMn0.4Fe0.6PO4/C(600),,,0.4,0.6,Unspecified,0,,,13.6,Mechanical activation (high-energy ball milling + firing),600.0,10.0,,144.5,,,,,,,,,,,"Initial discharge capacity of 144.5 mAh/g at 0.1 C (0.03 mA/cm2), equal to 85.0% of the theoretical capacity and the best of the four firing temperatures; active-material utilization approximately 85% during discharge.",,Fig. 7(a); Abstract,157.393,2.0,1.0,0.0,0.673,170.28,LITERATURE_REPORTED
P51_Sample_7,P51,Effect of firing temperature on the electrochemical performance of LiMn0.4Fe0.6PO4/C materials prepared by mechanical activation,10.1016/j.jpowsour.2008.11.051,2009,UNVERIFIED_PDF_NOT_FOUND,LiMn0.4Fe0.6PO4/C(700),,,0.4,0.6,Unspecified,0,,,13.6,Mechanical activation (high-energy ball milling + firing),700.0,10.0,,124,,,,,,,,,,,Initial discharge capacity of 124.0 mAh/g at 0.1 C (0.03 mA/cm2). Cycling shows cyclical variation of capacity with increasing cycle number.,,Fig. 7(a),157.393,2.0,1.0,0.0,0.673,170.28,LITERATURE_REPORTED
P51_Sample_8,P51,Effect of firing temperature on the electrochemical performance of LiMn0.4Fe0.6PO4/C materials prepared by mechanical activation,10.1016/j.jpowsour.2008.11.051,2009,UNVERIFIED_PDF_NOT_FOUND,LiMn0.4Fe0.6PO4/C(800),,,0.4,0.6,Unspecified,0,,,13.6,Mechanical activation (high-energy ball milling + firing),800.0,10.0,,93.4,,,,,,,,,,,"Initial discharge capacity of 93.4 mAh/g at 0.1 C (0.03 mA/cm2), the lowest of the series, attributed to the large agglomerated 200 nm particles.",,Fig. 7(a),157.393,2.0,1.0,0.0,0.673,170.28,LITERATURE_REPORTED
P51_Sample_9,P51,Effect of firing temperature on the electrochemical performance of LiMn0.4Fe0.6PO4/C materials prepared by mechanical activation,10.1016/j.jpowsour.2008.11.051,2009,UNVERIFIED_PDF_NOT_FOUND,LiMn0.4Fe0.6PO4/C(600),,,0.4,0.6,Unspecified,0,,,13.6,Mechanical activation (high-energy ball milling + firing),600.0,10.0,,,122.0,,,,,,,,,,"Initial discharge capacity of 122.0 mAh/g at 1 C (0.3 mA/cm2), equal to 71.8% of the theoretical capacity.",,Abstract; Section 3,157.393,2.0,1.0,0.0,0.673,170.28,LITERATURE_REPORTED
P51_Sample_10,P51,Effect of firing temperature on the electrochemical performance of LiMn0.4Fe0.6PO4/C materials prepared by mechanical activation,10.1016/j.jpowsour.2008.11.051,2009,UNVERIFIED_PDF_NOT_FOUND,LiMn0.4Fe0.6PO4/C(600),,,0.4,0.6,Unspecified,0,,,13.6,Mechanical activation (high-energy ball milling + firing),600.0,10.0,,,,,,,,,,,,,"First CV at 0.1 mV/s over 2.0-4.6 V: Fe3+/Fe2+ anodic oxidation at 3.55 V and cathodic reduction at 3.4 V, peak separation 150 mV - the smallest of the series. Redox current difference 0.061 mA for the Fe couple. Both redox peaks are the sharpest of the three composites, indicating efficient charge-transfer kinetics resulting from the fine crystalline structure, purity, smallest particle size and thin carbon coating.",,Fig. 6 (CV),157.393,2.0,1.0,0.0,0.673,170.28,LITERATURE_REPORTED
P51_Sample_11,P51,Effect of firing temperature on the electrochemical performance of LiMn0.4Fe0.6PO4/C materials prepared by mechanical activation,10.1016/j.jpowsour.2008.11.051,2009,UNVERIFIED_PDF_NOT_FOUND,LiMn0.4Fe0.6PO4/C(700),,,0.4,0.6,Unspecified,0,,,13.6,Mechanical activation (high-energy ball milling + firing),700.0,10.0,,,,,,,,,,,,,"First CV at 0.1 mV/s: Fe3+/Fe2+ anodic oxidation at 3.6 V and cathodic reduction at 3.35 V, peak separation 250 mV. Redox current difference 0.073 mA for the Fe couple.",,Fig. 6 (CV),157.393,2.0,1.0,0.0,0.673,170.28,LITERATURE_REPORTED
P51_Sample_12,P51,Effect of firing temperature on the electrochemical performance of LiMn0.4Fe0.6PO4/C materials prepared by mechanical activation,10.1016/j.jpowsour.2008.11.051,2009,UNVERIFIED_PDF_NOT_FOUND,LiMn0.4Fe0.6PO4/C(800),,,0.4,0.6,Unspecified,0,,,13.6,Mechanical activation (high-energy ball milling + firing),800.0,10.0,,,,,,,,,,,,,"First CV at 0.1 mV/s: Fe3+/Fe2+ anodic oxidation at 3.59 V and cathodic reduction at 3.38 V, peak separation 250 mV. Redox current difference 0.045 mA for the Fe couple, the lowest of the three, so this composite shows lower application potential than the 600 and 700 C materials.",,Fig. 6 (CV),157.393,2.0,1.0,0.0,0.673,170.28,LITERATURE_REPORTED
P51_Sample_13,P51,Effect of firing temperature on the electrochemical performance of LiMn0.4Fe0.6PO4/C materials prepared by mechanical activation,10.1016/j.jpowsour.2008.11.051,2009,UNVERIFIED_PDF_NOT_FOUND,LiMn0.4Fe0.6PO4/C(600),,,0.4,0.6,Unspecified,0,,,13.6,Mechanical activation (high-energy ball milling + firing),600.0,10.0,,,,,,,,,,,,,First CV at 0.1 mV/s: Mn3+/Mn2+ anodic peak at 4.1 V and cathodic peak at 3.9 V (identical positions for all samples). Redox current difference 0.045 mA - the highest Mn3+/Mn2+ redox current of the series.,,Fig. 6 (CV),157.393,2.0,1.0,0.0,0.673,170.28,LITERATURE_REPORTED
P51_Sample_14,P51,Effect of firing temperature on the electrochemical performance of LiMn0.4Fe0.6PO4/C materials prepared by mechanical activation,10.1016/j.jpowsour.2008.11.051,2009,UNVERIFIED_PDF_NOT_FOUND,LiMn0.4Fe0.6PO4/C(700),,,0.4,0.6,Unspecified,0,,,13.6,Mechanical activation (high-energy ball milling + firing),700.0,10.0,,,,,,,,,,,,,First CV at 0.1 mV/s: Mn3+/Mn2+ peaks at 4.1 V (anodic) and 3.9 V (cathodic); redox current difference 0.027 mA.,,Fig. 6 (CV),157.393,2.0,1.0,0.0,0.673,170.28,LITERATURE_REPORTED
P51_Sample_15,P51,Effect of firing temperature on the electrochemical performance of LiMn0.4Fe0.6PO4/C materials prepared by mechanical activation,10.1016/j.jpowsour.2008.11.051,2009,UNVERIFIED_PDF_NOT_FOUND,LiMn0.4Fe0.6PO4/C(800),,,0.4,0.6,Unspecified,0,,,13.6,Mechanical activation (high-energy ball milling + firing),800.0,10.0,,,,,,,,,,,,,"First CV at 0.1 mV/s: Mn3+/Mn2+ peaks at 4.1 V (anodic) and 3.9 V (cathodic); redox current difference 0.02 mA, the lowest of the series.",,Fig. 6 (CV),157.393,2.0,1.0,0.0,0.673,170.28,LITERATURE_REPORTED
P51_Sample_16,P51,Effect of firing temperature on the electrochemical performance of LiMn0.4Fe0.6PO4/C materials prepared by mechanical activation,10.1016/j.jpowsour.2008.11.051,2009,UNVERIFIED_PDF_NOT_FOUND,LiMn0.4Fe0.6PO4/C(600),,,0.4,0.6,Unspecified,0,,,13.6,Mechanical activation (high-energy ball milling + firing),600.0,10.0,,,,,,,,,,,,,"CV of the 600 C composite over the first, second and third cycles at 0.1 mV/s: the anodic and cathodic peak positions of both redox couples do not change after three cycles, so first-cycle performance is retained on subsequent cycles, demonstrating good cycle stability and high reversibility of the redox reaction.",,Fig. 8 (CV cycles 1-3),157.393,2.0,1.0,0.0,0.673,170.28,LITERATURE_REPORTED
P51_Sample_17,P51,Effect of firing temperature on the electrochemical performance of LiMn0.4Fe0.6PO4/C materials prepared by mechanical activation,10.1016/j.jpowsour.2008.11.051,2009,UNVERIFIED_PDF_NOT_FOUND,LiMn0.4Fe0.6PO4/C(600),,,0.4,0.6,Unspecified,0,,,13.6,Mechanical activation (high-energy ball milling + firing),600.0,10.0,,,,,,,,,,,,,"Charge capacity in the range 154-144 mAh/g and discharge capacity in the range 144.5-141.7 mAh/g over cycles 1, 2 and 5 at 0.1 C. Charge and discharge curves are almost flat up to 50 cycles and the capacities become stable after 5 cycles.",,Fig. 9(a),157.393,2.0,1.0,0.0,0.673,170.28,LITERATURE_REPORTED
P51_Sample_18,P51,Effect of firing temperature on the electrochemical performance of LiMn0.4Fe0.6PO4/C materials prepared by mechanical activation,10.1016/j.jpowsour.2008.11.051,2009,UNVERIFIED_PDF_NOT_FOUND,LiMn0.4Fe0.6PO4/C(600),,,0.4,0.6,Unspecified,0,,,13.6,Mechanical activation (high-energy ball milling + firing),600.0,10.0,,141.7,,,,,10,,,,,,Almost stable performance up to 10 cycles at 0.1 C with only a minor decrease from 144.5 to 141.7 mAh/g. The other three firing temperatures all gave lower discharge capacities over the same cycle range.,,Fig. 7(b),157.393,2.0,1.0,0.0,0.673,170.28,LITERATURE_REPORTED
P51_Sample_19,P51,Effect of firing temperature on the electrochemical performance of LiMn0.4Fe0.6PO4/C materials prepared by mechanical activation,10.1016/j.jpowsour.2008.11.051,2009,UNVERIFIED_PDF_NOT_FOUND,LiMn0.4Fe0.6PO4/C(600),,,0.4,0.6,Unspecified,0,,,13.6,Mechanical activation (high-energy ball milling + firing),600.0,10.0,,136.6,,,,,50,,,,,,"Cycling at 0.1 C for 50 cycles: 136.6 mAh/g retained, a negligible capacity fade of approximately 0.15 mAh/g per cycle and a high material utilization of 80.4%. No substantial capacity fade was observed up to 50 cycles.",,Fig. 9(b); Abstract,157.393,2.0,1.0,0.0,0.673,170.28,LITERATURE_REPORTED
P51_Sample_20,P51,Effect of firing temperature on the electrochemical performance of LiMn0.4Fe0.6PO4/C materials prepared by mechanical activation,10.1016/j.jpowsour.2008.11.051,2009,UNVERIFIED_PDF_NOT_FOUND,LiMn0.4Fe0.6PO4/C(600),,,0.4,0.6,Unspecified,0,,,13.6,Mechanical activation (high-energy ball milling + firing),600.0,10.0,,,111.0,,,,50,,,,,,"Cycling at 1 C for 50 cycles: initial discharge capacity 122 mAh/g falling to 111 mAh/g, a small capacity fade of approximately 0.22 mAh/g per cycle and a material utilization of 65.3%.",,Fig. 9(b); Abstract,157.393,2.0,1.0,0.0,0.673,170.28,LITERATURE_REPORTED
P51_Sample_21,P51,Effect of firing temperature on the electrochemical performance of LiMn0.4Fe0.6PO4/C materials prepared by mechanical activation,10.1016/j.jpowsour.2008.11.051,2009,UNVERIFIED_PDF_NOT_FOUND,LiMn0.4Fe0.6PO4/C(600),,,0.4,0.6,Unspecified,0,,,13.6,Mechanical activation (high-energy ball milling + firing),600.0,10.0,,,,,,,,,,,,,HR-TEM: amorphous carbon coating 4-8 nm thick observed as a nano-web on the particles of all samples. A uniform carbon coating of ~10 nm is enough to contribute effectively to the electronic conductivity of olivine phosphates. The LiMn0.4Fe0.6PO4 crystallite appears as a straight line with dark regions and the carbon coating as a wave form with greyish regions.,,Fig. 4(B-C) (HR-TEM),157.393,2.0,1.0,0.0,0.673,170.28,LITERATURE_REPORTED
P51_Sample_22,P51,Effect of firing temperature on the electrochemical performance of LiMn0.4Fe0.6PO4/C materials prepared by mechanical activation,10.1016/j.jpowsour.2008.11.051,2009,UNVERIFIED_PDF_NOT_FOUND,LiMn0.4Fe0.6PO4/C(600),,,0.4,0.6,Unspecified,0,,,13.6,Mechanical activation (high-energy ball milling + firing),600.0,10.0,,,,,,,,,,,,,"Mechanical activation: high-energy ball milling of the powder in a hardened steel vial with zirconia balls (ball-to-powder weight ratio 10:3) at room temperature in argon using a SPEX mill at 1000 rpm, conversion of the powder into pellets by mechanical pressing, then thermal treatment for 10 h in nitrogen. Note: the abstract states 10 h of milling while Section 3 states 15 h; both values appear in the paper.",,Section 2.1 (Synthesis),157.393,2.0,1.0,0.0,0.673,170.28,LITERATURE_REPORTED
P51_Sample_23,P51,Effect of firing temperature on the electrochemical performance of LiMn0.4Fe0.6PO4/C materials prepared by mechanical activation,10.1016/j.jpowsour.2008.11.051,2009,UNVERIFIED_PDF_NOT_FOUND,LiMn0.4Fe0.6PO4/C(600),,,0.4,0.6,Unspecified,0,,,13.6,Mechanical activation (high-energy ball milling + firing),600.0,10.0,,,,,,,,,,,,,"Electrode: LiMn0.4Fe0.6PO4/C : Super-P carbon black : PVdF = 80:10:10 by weight in NMP, cast on aluminium foil, dried at 95 C under vacuum for 12 h, cut into discs of area 0.785 cm2 and mass approximately 2.0 mg. Coin cell with 300 um lithium metal anode, Celgard 2200 separator and 1 M LiPF6 in EC/DMC (1:1 by volume); assembled in an argon glove box with H2O < 10 ppm.",,Section 2.3 (Electrochemical evaluation),157.393,2.0,1.0,0.0,0.673,170.28,LITERATURE_REPORTED
P51_Sample_24,P51,Effect of firing temperature on the electrochemical performance of LiMn0.4Fe0.6PO4/C materials prepared by mechanical activation,10.1016/j.jpowsour.2008.11.051,2009,UNVERIFIED_PDF_NOT_FOUND,LiMn0.4Fe0.6PO4/C(600),,,0.4,0.6,Unspecified,0,,,13.6,Mechanical activation (high-energy ball milling + firing),600.0,10.0,,,,,,,,,,,,,"Because the carbon contents of all composites were identical at 13.6 wt%, the differences in the D/G ratio, the nature of the carbon coating and the particle size are identified as the factors responsible for the better performance of the 600 C composite over the other three.",,Section 3 (comparison across firing temperatures),157.393,2.0,1.0,0.0,0.673,170.28,LITERATURE_REPORTED
P51_Sample_25,P51,Effect of firing temperature on the electrochemical performance of LiMn0.4Fe0.6PO4/C materials prepared by mechanical activation,10.1016/j.jpowsour.2008.11.051,2009,UNVERIFIED_PDF_NOT_FOUND,LiMn0.4Fe0.6PO4/C(800),,,0.4,0.6,Unspecified,0,,,13.6,Mechanical activation (high-energy ball milling + firing),800.0,10.0,,,,,,,,,,,,,"SEM of the three composites shows particle sizes varying from ~50 nm to ~200 nm, with more particles on the lower side of this range. Agglomeration of particles with increasing synthetic temperature is clearly evident in the 800 C sample despite the carbon coating producing small nano-sized particles.",,Fig. 2 (SEM),157.393,2.0,1.0,0.0,0.673,170.28,LITERATURE_REPORTED
P51_Sample_26,P51,Effect of firing temperature on the electrochemical performance of LiMn0.4Fe0.6PO4/C materials prepared by mechanical activation,10.1016/j.jpowsour.2008.11.051,2009,UNVERIFIED_PDF_NOT_FOUND,LiMn0.4Fe0.6PO4/C(700),,,0.4,0.6,Unspecified,0,,,13.6,Mechanical activation (high-energy ball milling + firing),700.0,10.0,,,,,,,,,,,,,"EDS mapping of P, Mn and Fe shows an uneven elemental distribution for the 700 C composite, in contrast to the homogeneous distribution seen at 600 C, although the EDS chemical composition still matches the theoretical Mn:Fe:P molar ratio.",,Fig. 3(b) (SEM/EDS),157.393,2.0,1.0,0.0,0.673,170.28,LITERATURE_REPORTED
P52_Sample_1,P52,Morphology effects on LiMn0.6Fe0.4PO4 cathode for lithium-ion batteries with high energy density,10.1016/j.jpowsour.2025.238593,2026,UNVERIFIED_PDF_NOT_FOUND,"LiMn0.6Fe0.4PO4 (LMFP-D, spray-dried)",,,0.6,0.4,Unspecified,0,,,,Spray drying,350.0,4.0,,,,,,,,,,,,,"Spray-dried route: 10 mmol Li2CO3, 12 mmol MnCO3, 8 mmol FePO4, 20 mmol NH4H2PO4 and 4 mmol glucose in deionized water ball-milled at a ball/powder ratio of 3, spray dried, calcined at 350 C for 4 h and sintered at 750 C for 8 h under Ar/H2. SEM shows micron-sized spherical secondary particles assembled from 200-300 nm primary nanoparticles with a homogeneous narrow size distribution and a loose, porous surface favourable for electrolyte wetting. BET specific surface area 23.02 m2/g. XRD indexes to LiMnPO4 PDF#74-3075 with Pnma space group, peaks slightly shifted to higher angle from Fe2+ introduction, no impurity phases.",,Section 2; Fig. 1a; Fig. 2a,157.2116,2.0,1.0,0.0,0.673,170.48,LITERATURE_REPORTED
P52_Sample_2,P52,Morphology effects on LiMn0.6Fe0.4PO4 cathode for lithium-ion batteries with high energy density,10.1016/j.jpowsour.2025.238593,2026,UNVERIFIED_PDF_NOT_FOUND,"LiMn0.6Fe0.4PO4 (LMFP-S, sol-gel)",,,0.6,0.4,Unspecified,0,,,,Sol-gel,350.0,4.0,,,,,,,,,,,,,"Sol-gel route: 20 mmol LiNO3, 12 mmol Mn(NO3)2.4H2O, 8 mmol Fe(NO3)3.9H2O, 20 mmol NH4H2PO4 and 40 mmol citric acid dissolved in 100 mL deionized water, heated to 60 C under vigorous stirring to induce gelation, dried overnight, pre-calcined at 350 C for 4 h and sintered at 750 C for 8 h under Ar/H2. SEM shows an irregular morphology of aggregated nanoparticles with smaller and more widely distributed particle size, reducing tap density. BET specific surface area 14.21 m2/g. Relative XRD diffraction intensity weaker than LMFP-D, consistent with smaller grain size.",,Section 2; Fig. 1b; Fig. 2a,157.2116,2.0,1.0,0.0,0.673,170.48,LITERATURE_REPORTED
P52_Sample_3,P52,Morphology effects on LiMn0.6Fe0.4PO4 cathode for lithium-ion batteries with high energy density,10.1016/j.jpowsour.2025.238593,2026,UNVERIFIED_PDF_NOT_FOUND,"LiMn0.6Fe0.4PO4 (LMFP-D, spray-dried)",,,0.6,0.4,Unspecified,0,,,,Spray drying,350.0,4.0,,,,,,,,,,,,,"Raman D band at ~1355 cm-1 and G band at ~1595 cm-1; intensity ratio ID/IG = 0.845, lower than LMFP-S, reflecting enhanced graphitization of the carbon coating. HR-TEM shows the primary particles covered by a uniform, continuous carbon layer approximately 3-5 nm thick, contributing to enhanced electronic conductivity.",,Fig. 2b; Fig. S3 (Raman / HR-TEM),157.2116,2.0,1.0,0.0,0.673,170.48,LITERATURE_REPORTED
P52_Sample_4,P52,Morphology effects on LiMn0.6Fe0.4PO4 cathode for lithium-ion batteries with high energy density,10.1016/j.jpowsour.2025.238593,2026,UNVERIFIED_PDF_NOT_FOUND,"LiMn0.6Fe0.4PO4 (LMFP-S, sol-gel)",,,0.6,0.4,Unspecified,0,,,,Sol-gel,350.0,4.0,,,,,,,,,,,,,"Raman intensity ratio ID/IG = 0.924, higher than LMFP-D, indicating a less ordered carbon structure. HR-TEM shows the coating layer is non-uniform and discontinuous.",,Fig. 2b; Fig. S3 (Raman / HR-TEM),157.2116,2.0,1.0,0.0,0.673,170.48,LITERATURE_REPORTED
P52_Sample_5,P52,Morphology effects on LiMn0.6Fe0.4PO4 cathode for lithium-ion batteries with high energy density,10.1016/j.jpowsour.2025.238593,2026,UNVERIFIED_PDF_NOT_FOUND,"LiMn0.6Fe0.4PO4 (LMFP-D, spray-dried)",,,0.6,0.4,Unspecified,0,,,,Spray drying,350.0,4.0,,,,,,,,,,,,,"Rietveld refinement with the FullProf Suite and a pseudo-Voigt profile: R-factors Rwp and Rp of approximately 1-3% and chi-squared below 3. LMFP-D has smaller lattice constants a and c and a smaller cell volume than LMFP-S, indicating a more compact crystal structure; the shortened c-axis suggests a less distorted and more stable Li+ transport pathway, lowering the activation energy for ion hopping and reducing lattice strain during cycling. Numerical lattice parameters for both LMFP-D and LMFP-S are given only in supplementary Tables S2-S3.",,Fig. 2c-d; Tables S2-S3 (Rietveld refinement),157.2116,2.0,1.0,0.0,0.673,170.48,LITERATURE_REPORTED
P52_Sample_6,P52,Morphology effects on LiMn0.6Fe0.4PO4 cathode for lithium-ion batteries with high energy density,10.1016/j.jpowsour.2025.238593,2026,UNVERIFIED_PDF_NOT_FOUND,"LiMn0.6Fe0.4PO4 (LMFP-D, spray-dried)",,,0.6,0.4,Unspecified,0,,,,Spray drying,350.0,4.0,,,,,,,,,,,,,"EDS mapping shows uniform dispersion of Fe, Mn, P and O. EDS point analysis at five random locations gives a Mn/Fe atomic ratio with a standard deviation of only 0.0084, confirming a homogeneous elemental distribution critical for forming a well-defined solid solution; this homogeneity mitigates Mn dissolution and suppresses Jahn-Teller distortion.",,Fig. 1c; Table S1 (EDS point analysis),157.2116,2.0,1.0,0.0,0.673,170.48,LITERATURE_REPORTED
P52_Sample_7,P52,Morphology effects on LiMn0.6Fe0.4PO4 cathode for lithium-ion batteries with high energy density,10.1016/j.jpowsour.2025.238593,2026,UNVERIFIED_PDF_NOT_FOUND,"LiMn0.6Fe0.4PO4 (LMFP-S, sol-gel)",,,0.6,0.4,Unspecified,0,,,,Sol-gel,350.0,4.0,,,,,,,,,,,,,"EDS point analysis at five random locations gives a Mn/Fe atomic ratio with a standard deviation of 0.0440, over five times larger than LMFP-D, indicating a less homogeneous elemental distribution.",,Fig. 1d; Table S1 (EDS point analysis),157.2116,2.0,1.0,0.0,0.673,170.48,LITERATURE_REPORTED
P52_Sample_8,P52,Morphology effects on LiMn0.6Fe0.4PO4 cathode for lithium-ion batteries with high energy density,10.1016/j.jpowsour.2025.238593,2026,UNVERIFIED_PDF_NOT_FOUND,"LiMn0.6Fe0.4PO4 (LMFP-D, spray-dried)",,,0.6,0.4,Unspecified,0,,,,Spray drying,350.0,4.0,,,,,,,,,,,,,"XPS: atomic ratio P:Mn:Fe = 0.1699:0.0657:0.0456, giving an Mn/Fe atomic ratio of 1.441 against the theoretical value of 1.5. Fe 2p3/2 at 709.6 eV and Fe 2p1/2 at 722.2 eV with satellite peaks confirm Fe2+. Mn 2p3/2 deconvolutes into Mn2+ at ~640.9 eV and Mn3+ at ~642.6 eV with an Mn2+/Mn3+ ratio of 0.38/0.62. Fewer oxygen-containing groups than LMFP-S, improving carbon-layer conductivity.",,"Fig. 3a-b; Fig. S6, S9 (XPS)",157.2116,2.0,1.0,0.0,0.673,170.48,LITERATURE_REPORTED
P52_Sample_9,P52,Morphology effects on LiMn0.6Fe0.4PO4 cathode for lithium-ion batteries with high energy density,10.1016/j.jpowsour.2025.238593,2026,UNVERIFIED_PDF_NOT_FOUND,"LiMn0.6Fe0.4PO4 (LMFP-S, sol-gel)",,,0.6,0.4,Unspecified,0,,,,Sol-gel,350.0,4.0,,,,,,,,,,,,,"XPS: atomic ratio P:Mn:Fe = 0.1564:0.0837:0.0582, giving an Mn/Fe atomic ratio of 1.438. Fe 2p3/2 at 710.1 eV and Fe 2p1/2 at 722.9 eV confirm Fe2+. The Mn2+/Mn3+ ratio decreases to 0.29/0.71 relative to LMFP-D, indicating greater surface oxidation of Mn species because the sol-gel carbon layer is less uniform.",,"Fig. 3c-d; Fig. S6, S9 (XPS)",157.2116,2.0,1.0,0.0,0.673,170.48,LITERATURE_REPORTED
P52_Sample_10,P52,Morphology effects on LiMn0.6Fe0.4PO4 cathode for lithium-ion batteries with high energy density,10.1016/j.jpowsour.2025.238593,2026,UNVERIFIED_PDF_NOT_FOUND,"LiMn0.6Fe0.4PO4 (LMFP-D, spray-dried)",,,0.6,0.4,Unspecified,0,,,,Spray drying,350.0,4.0,,,,,,,,,,,,,"CV at 0.2 mV/s over 2.5-4.3 V: anodic peaks at 3.62 V (Fe2+/Fe3+) and 4.16 V (Mn2+/Mn3+), with symmetrical, sharp anodic and cathodic peaks. Peak potential difference dE for the Fe2+/Fe3+ couple is 0.19 V.",,"Fig. 4a, 4c (CV, 0.2 mV/s)",157.2116,2.0,1.0,0.0,0.673,170.48,LITERATURE_REPORTED
P52_Sample_11,P52,Morphology effects on LiMn0.6Fe0.4PO4 cathode for lithium-ion batteries with high energy density,10.1016/j.jpowsour.2025.238593,2026,UNVERIFIED_PDF_NOT_FOUND,"LiMn0.6Fe0.4PO4 (LMFP-D, spray-dried)",,,0.6,0.4,Unspecified,0,,,,Spray drying,350.0,4.0,,,,,,,,,,,,,"CV at 0.2 mV/s: peak potential difference dE for the Mn2+/Mn3+ couple is 0.23 V, smaller than LMFP-S, a direct consequence of the superior structural and morphological characteristics. Randles-Sevcik analysis of peak current against the square root of scan rate gives much faster Li+ diffusion kinetics than LMFP-S.",,"Fig. 4a, 4c (CV, 0.2 mV/s)",157.2116,2.0,1.0,0.0,0.673,170.48,LITERATURE_REPORTED
P52_Sample_12,P52,Morphology effects on LiMn0.6Fe0.4PO4 cathode for lithium-ion batteries with high energy density,10.1016/j.jpowsour.2025.238593,2026,UNVERIFIED_PDF_NOT_FOUND,"LiMn0.6Fe0.4PO4 (LMFP-S, sol-gel)",,,0.6,0.4,Unspecified,0,,,,Sol-gel,350.0,4.0,,,,,,,,,,,,,CV at 0.2 mV/s over 2.5-4.3 V: anodic peaks at 3.60 V (Fe2+/Fe3+) and 4.19 V (Mn2+/Mn3+). Peak potential difference dE for the Fe2+/Fe3+ couple is 0.22 V.,,"Fig. 4b, 4c (CV, 0.2 mV/s)",157.2116,2.0,1.0,0.0,0.673,170.48,LITERATURE_REPORTED
P52_Sample_13,P52,Morphology effects on LiMn0.6Fe0.4PO4 cathode for lithium-ion batteries with high energy density,10.1016/j.jpowsour.2025.238593,2026,UNVERIFIED_PDF_NOT_FOUND,"LiMn0.6Fe0.4PO4 (LMFP-S, sol-gel)",,,0.6,0.4,Unspecified,0,,,,Sol-gel,350.0,4.0,,,,,,,,,,,,,"CV at 0.2 mV/s: peak potential difference dE for the Mn2+/Mn3+ couple is 0.28 V, larger than LMFP-D, indicating higher electrochemical polarization.",,"Fig. 4b, 4c (CV, 0.2 mV/s)",157.2116,2.0,1.0,0.0,0.673,170.48,LITERATURE_REPORTED
P52_Sample_14,P52,Morphology effects on LiMn0.6Fe0.4PO4 cathode for lithium-ion batteries with high energy density,10.1016/j.jpowsour.2025.238593,2026,UNVERIFIED_PDF_NOT_FOUND,"LiMn0.6Fe0.4PO4 (LMFP-D, spray-dried)",,,0.6,0.4,Unspecified,0,,,,Spray drying,350.0,4.0,,151.2,,,,,,,,,,,"Initial discharge specific capacity of 151.2 mAh/g in a CC-CV test at 0.1 C between 2.0 and 4.35 V (constant current to 4.35 V, constant voltage hold until the current falls to 0.05 C). At low C-rate the two samples deliver similar capacities, but the porous structure of LMFP-D induces irreversible lithium loss via CEI formation during the initial cycles, giving a lower initial Coulombic efficiency than LMFP-S.",,"Fig. 4d, 4f (CC-CV at 0.1C)",157.2116,2.0,1.0,0.0,0.673,170.48,LITERATURE_REPORTED
