Repository: Priyavarshini13/High-Entropy-LMFP-Designer

# High-Entropy Doped LMFP Formula & Materials Design Platform (HE-LMFP-Designer-AG)

A standalone, computational materials-design application for Lithium Manganese Iron Phosphate (LMFP) cathode materials with multi-element high-entropy cation doping.

---

## 1. Project Purpose & Scientific Scope

The **HE-LMFP Designer** provides a deterministic chemical formula design, site occupancy validation, and charge balancing platform for high-entropy and multi-element doped LMFP cathode compositions. 

Version 1 focuses on deterministic chemical formula generation, charge balance compensation, configurational entropy evaluation, material modification planning, and synthesis workflow structuring.

File: data/literature_reference.csv (part 13 of 26)
Sample_ID,Paper_ID,Paper_Title,DOI,Year,Source_PDF,Composition_Formula,Base_LMFP_Composition,Full_Doped_Composition,Mn_Ratio,Fe_Ratio,Dopant_Element,Dopant_Count,Dopant_Molar_Ratio,Dopant_x_per_fu,Carbon_wt_percent,Synthesis_Method,Calcination_Temp_1_C,Calcination_Time_1_h,Discharge_Capacity_0_05C_mAh_g,Discharge_Capacity_0_1C_mAh_g,Discharge_Capacity_1C_mAh_g,Discharge_Capacity_2C_mAh_g,Discharge_Capacity_5C_mAh_g,Initial_Coulombic_Efficiency_percent,Cycle_Life_cycles,Capacity_Retention_percent,EIS_R_ct_before_Ohm,EIS_R_ct_after_Ohm,Li_Diffusion_Coefficient_cm2_s,XRD_Phase_Purity,Remarks,Impurity_Phase_Identified,Evidence,Calculated_Molar_Mass,Calculated_Q_M2,Calculated_Li_Stoichiometry,Calculated_Li_Vacancy_delta,Calculated_S_config_over_R,Calculated_Theoretical_Capacity_Metric,Record_Classification
P52_Sample_15,P52,Morphology effects on LiMn0.6Fe0.4PO4 cathode for lithium-ion batteries with high energy density,10.1016/j.jpowsour.2025.238593,2026,UNVERIFIED_PDF_NOT_FOUND,"LiMn0.6Fe0.4PO4 (LMFP-S, sol-gel)",,,0.6,0.4,Unspecified,0,,,,Sol-gel,350.0,4.0,,150.5,,,,,,,,,,,"Initial discharge specific capacity of 150.5 mAh/g in a CC-CV test at 0.1 C between 2.0 and 4.35 V. Charge-discharge curves are more sloped with less distinct redox plateaus than LMFP-D, an electrochemical signature of the irregular aggregation and broad particle size distribution causing asynchronous reaction of particles.",,"Fig. 4e, 4f (CC-CV at 0.1C)",157.2116,2.0,1.0,0.0,0.673,170.48,LITERATURE_REPORTED
P52_Sample_16,P52,Morphology effects on LiMn0.6Fe0.4PO4 cathode for lithium-ion batteries with high energy density,10.1016/j.jpowsour.2025.238593,2026,UNVERIFIED_PDF_NOT_FOUND,"LiMn0.6Fe0.4PO4 (LMFP-D, spray-dried)",,,0.6,0.4,Unspecified,0,,,,Spray drying,350.0,4.0,,148.3,,,,,,,,,,,Rate-performance ladder 0.1-0.2-0.5-1-2-5-10 C then back to 0.1 C: 148.3 mAh/g at 0.1 C.,,Fig. 5a (rate performance),157.2116,2.0,1.0,0.0,0.673,170.48,LITERATURE_REPORTED
P52_Sample_17,P52,Morphology effects on LiMn0.6Fe0.4PO4 cathode for lithium-ion batteries with high energy density,10.1016/j.jpowsour.2025.238593,2026,UNVERIFIED_PDF_NOT_FOUND,"LiMn0.6Fe0.4PO4 (LMFP-D, spray-dried)",,,0.6,0.4,Unspecified,0,,,,Spray drying,350.0,4.0,,,,,,,,,,,,,Discharge specific capacity of 144.1 mAh/g at 0.2 C.,,Fig. 5a (rate performance),157.2116,2.0,1.0,0.0,0.673,170.48,LITERATURE_REPORTED
P52_Sample_18,P52,Morphology effects on LiMn0.6Fe0.4PO4 cathode for lithium-ion batteries with high energy density,10.1016/j.jpowsour.2025.238593,2026,UNVERIFIED_PDF_NOT_FOUND,"LiMn0.6Fe0.4PO4 (LMFP-D, spray-dried)",,,0.6,0.4,Unspecified,0,,,,Spray drying,350.0,4.0,,,,,,,,,,,,,Discharge specific capacity of 139.6 mAh/g at 0.5 C.,,Fig. 5a (rate performance),157.2116,2.0,1.0,0.0,0.673,170.48,LITERATURE_REPORTED
P52_Sample_19,P52,Morphology effects on LiMn0.6Fe0.4PO4 cathode for lithium-ion batteries with high energy density,10.1016/j.jpowsour.2025.238593,2026,UNVERIFIED_PDF_NOT_FOUND,"LiMn0.6Fe0.4PO4 (LMFP-D, spray-dried)",,,0.6,0.4,Unspecified,0,,,,Spray drying,350.0,4.0,,,139.3,,,,,,,,,,Discharge specific capacity of 139.3 mAh/g at 1 C (1 C corresponds to 170 mA/g).,,Fig. 5a (rate performance),157.2116,2.0,1.0,0.0,0.673,170.48,LITERATURE_REPORTED
P52_Sample_20,P52,Morphology effects on LiMn0.6Fe0.4PO4 cathode for lithium-ion batteries with high energy density,10.1016/j.jpowsour.2025.238593,2026,UNVERIFIED_PDF_NOT_FOUND,"LiMn0.6Fe0.4PO4 (LMFP-D, spray-dried)",,,0.6,0.4,Unspecified,0,,,,Spray drying,350.0,4.0,,,,134.1,,,,,,,,,Discharge specific capacity of 134.1 mAh/g at 2 C. The Mn2+/Mn3+ redox plateau at approximately 4.1 V is maintained as the rate increases.,,Fig. 5a (rate performance),157.2116,2.0,1.0,0.0,0.673,170.48,LITERATURE_REPORTED
P52_Sample_21,P52,Morphology effects on LiMn0.6Fe0.4PO4 cathode for lithium-ion batteries with high energy density,10.1016/j.jpowsour.2025.238593,2026,UNVERIFIED_PDF_NOT_FOUND,"LiMn0.6Fe0.4PO4 (LMFP-D, spray-dried)",,,0.6,0.4,Unspecified,0,,,,Spray drying,350.0,4.0,,,,,128.7,,,,,,,,Discharge specific capacity of 128.7 mAh/g at 5 C.,,Fig. 5a (rate performance),157.2116,2.0,1.0,0.0,0.673,170.48,LITERATURE_REPORTED
P52_Sample_22,P52,Morphology effects on LiMn0.6Fe0.4PO4 cathode for lithium-ion batteries with high energy density,10.1016/j.jpowsour.2025.238593,2026,UNVERIFIED_PDF_NOT_FOUND,"LiMn0.6Fe0.4PO4 (LMFP-D, spray-dried)",,,0.6,0.4,Unspecified,0,,,,Spray drying,350.0,4.0,,,,,,,,,,,,,"Discharge specific capacity of 125.9 mAh/g at 10 C. LMFP-D consistently gives higher discharge capacities than LMFP-S at every tested rate, attributed to the shortened Li+ diffusion paths inside the nanoparticles.",,Fig. 5a (rate performance),157.2116,2.0,1.0,0.0,0.673,170.48,LITERATURE_REPORTED
P52_Sample_23,P52,Morphology effects on LiMn0.6Fe0.4PO4 cathode for lithium-ion batteries with high energy density,10.1016/j.jpowsour.2025.238593,2026,UNVERIFIED_PDF_NOT_FOUND,"LiMn0.6Fe0.4PO4 (LMFP-S, sol-gel)",,,0.6,0.4,Unspecified,0,,,,Sol-gel,350.0,4.0,,142.5,,,,,,,,,,,Rate-performance ladder 0.1-0.2-0.5-1-2-5-10 C: 142.5 mAh/g at 0.1 C.,,Fig. 5a (rate performance),157.2116,2.0,1.0,0.0,0.673,170.48,LITERATURE_REPORTED
P52_Sample_24,P52,Morphology effects on LiMn0.6Fe0.4PO4 cathode for lithium-ion batteries with high energy density,10.1016/j.jpowsour.2025.238593,2026,UNVERIFIED_PDF_NOT_FOUND,"LiMn0.6Fe0.4PO4 (LMFP-S, sol-gel)",,,0.6,0.4,Unspecified,0,,,,Sol-gel,350.0,4.0,,,,,,,,,,,,,Discharge specific capacity of 131.9 mAh/g at 0.2 C.,,Fig. 5a (rate performance),157.2116,2.0,1.0,0.0,0.673,170.48,LITERATURE_REPORTED
P52_Sample_25,P52,Morphology effects on LiMn0.6Fe0.4PO4 cathode for lithium-ion batteries with high energy density,10.1016/j.jpowsour.2025.238593,2026,UNVERIFIED_PDF_NOT_FOUND,"LiMn0.6Fe0.4PO4 (LMFP-S, sol-gel)",,,0.6,0.4,Unspecified,0,,,,Sol-gel,350.0,4.0,,,,,,,,,,,,,Discharge specific capacity of 118.8 mAh/g at 0.5 C.,,Fig. 5a (rate performance),157.2116,2.0,1.0,0.0,0.673,170.48,LITERATURE_REPORTED
P52_Sample_26,P52,Morphology effects on LiMn0.6Fe0.4PO4 cathode for lithium-ion batteries with high energy density,10.1016/j.jpowsour.2025.238593,2026,UNVERIFIED_PDF_NOT_FOUND,"LiMn0.6Fe0.4PO4 (LMFP-S, sol-gel)",,,0.6,0.4,Unspecified,0,,,,Sol-gel,350.0,4.0,,,116.1,,,,,,,,,,Discharge specific capacity of 116.1 mAh/g at 1 C.,,Fig. 5a (rate performance),157.2116,2.0,1.0,0.0,0.673,170.48,LITERATURE_REPORTED
P52_Sample_27,P52,Morphology effects on LiMn0.6Fe0.4PO4 cathode for lithium-ion batteries with high energy density,10.1016/j.jpowsour.2025.238593,2026,UNVERIFIED_PDF_NOT_FOUND,"LiMn0.6Fe0.4PO4 (LMFP-S, sol-gel)",,,0.6,0.4,Unspecified,0,,,,Sol-gel,350.0,4.0,,,,108.1,,,,,,,,,Discharge specific capacity of 108.1 mAh/g at 2 C.,,Fig. 5a (rate performance),157.2116,2.0,1.0,0.0,0.673,170.48,LITERATURE_REPORTED
P52_Sample_28,P52,Morphology effects on LiMn0.6Fe0.4PO4 cathode for lithium-ion batteries with high energy density,10.1016/j.jpowsour.2025.238593,2026,UNVERIFIED_PDF_NOT_FOUND,"LiMn0.6Fe0.4PO4 (LMFP-S, sol-gel)",,,0.6,0.4,Unspecified,0,,,,Sol-gel,350.0,4.0,,,,,104.3,,,,,,,,Discharge specific capacity of 104.3 mAh/g at 5 C.,,Fig. 5a (rate performance),157.2116,2.0,1.0,0.0,0.673,170.48,LITERATURE_REPORTED
P52_Sample_29,P52,Morphology effects on LiMn0.6Fe0.4PO4 cathode for lithium-ion batteries with high energy density,10.1016/j.jpowsour.2025.238593,2026,UNVERIFIED_PDF_NOT_FOUND,"LiMn0.6Fe0.4PO4 (LMFP-S, sol-gel)",,,0.6,0.4,Unspecified,0,,,,Sol-gel,350.0,4.0,,,,,,,,,,,,,"Discharge specific capacity of 102.1 mAh/g at 10 C. Degradation in rate performance stems from asynchronous reactions among particles caused by the broad particle size distribution, coupled with impeded Li+ migration through long-range diffusion paths within large particles.",,Fig. 5a (rate performance),157.2116,2.0,1.0,0.0,0.673,170.48,LITERATURE_REPORTED
P52_Sample_30,P52,Morphology effects on LiMn0.6Fe0.4PO4 cathode for lithium-ion batteries with high energy density,10.1016/j.jpowsour.2025.238593,2026,UNVERIFIED_PDF_NOT_FOUND,"LiMn0.6Fe0.4PO4 (LMFP-D, spray-dried)",,,0.6,0.4,Unspecified,0,,,,Spray drying,350.0,4.0,,,,136.4,,,400,91.9,,,,,Long-term cycling at 2 C: high initial specific capacity of 136.4 mAh/g with a capacity retention of 91.9% after 400 cycles.,,Fig. 5d; Abstract,157.2116,2.0,1.0,0.0,0.673,170.48,LITERATURE_REPORTED
P52_Sample_31,P52,Morphology effects on LiMn0.6Fe0.4PO4 cathode for lithium-ion batteries with high energy density,10.1016/j.jpowsour.2025.238593,2026,UNVERIFIED_PDF_NOT_FOUND,"LiMn0.6Fe0.4PO4 (LMFP-S, sol-gel)",,,0.6,0.4,Unspecified,0,,,,Sol-gel,350.0,4.0,,,,,,,400,88.9,,,,,Long-term cycling at 2 C: retains only 88.9% of its initial specific capacity after 400 cycles under the same conditions as LMFP-D.,,Fig. 5d,157.2116,2.0,1.0,0.0,0.673,170.48,LITERATURE_REPORTED
P52_Sample_32,P52,Morphology effects on LiMn0.6Fe0.4PO4 cathode for lithium-ion batteries with high energy density,10.1016/j.jpowsour.2025.238593,2026,UNVERIFIED_PDF_NOT_FOUND,"LiMn0.6Fe0.4PO4 (LMFP-D, spray-dried)",,,0.6,0.4,Unspecified,0,,,,Spray drying,350.0,4.0,,,,,132.1,,600,90.6,,,,,"Long-term cycling at 5 C: initial capacity of 132.1 mAh/g with a capacity retention of 90.6% after 600 cycles - the headline result of the paper and, per Table S4, particularly outstanding long-term cycling stability at high rates relative to state-of-the-art LMFP cathodes.",,Fig. 5e; Abstract,157.2116,2.0,1.0,0.0,0.673,170.48,LITERATURE_REPORTED
P52_Sample_33,P52,Morphology effects on LiMn0.6Fe0.4PO4 cathode for lithium-ion batteries with high energy density,10.1016/j.jpowsour.2025.238593,2026,UNVERIFIED_PDF_NOT_FOUND,"LiMn0.6Fe0.4PO4 (LMFP-S, sol-gel)",,,0.6,0.4,Unspecified,0,,,,Sol-gel,350.0,4.0,,,,,110.7,,600,88.1,,,,,"Long-term cycling at 5 C: initial specific capacity of 110.7 mAh/g and a capacity retention of 88.1% after 600 cycles, clearly outperformed by LMFP-D.",,Fig. 5e,157.2116,2.0,1.0,0.0,0.673,170.48,LITERATURE_REPORTED
P52_Sample_34,P52,Morphology effects on LiMn0.6Fe0.4PO4 cathode for lithium-ion batteries with high energy density,10.1016/j.jpowsour.2025.238593,2026,UNVERIFIED_PDF_NOT_FOUND,"LiMn0.6Fe0.4PO4 (LMFP-D, spray-dried)",,,0.6,0.4,Unspecified,0,,,,Spray drying,350.0,4.0,,,,,,,,,196.6,,,,"EIS with equivalent-circuit fitting over 1e-1 to 1e6 Hz: equivalent series resistance Rs = 0.20 ohm and charge-transfer resistance Rct = 196.6 ohm, both significantly lower than LMFP-S, reflecting the refined particle structure that simultaneously enhances electronic conduction and facilitates Li+ diffusion kinetics.",,Fig. S12-S13 (EIS),157.2116,2.0,1.0,0.0,0.673,170.48,LITERATURE_REPORTED
P52_Sample_35,P52,Morphology effects on LiMn0.6Fe0.4PO4 cathode for lithium-ion batteries with high energy density,10.1016/j.jpowsour.2025.238593,2026,UNVERIFIED_PDF_NOT_FOUND,"LiMn0.6Fe0.4PO4 (LMFP-S, sol-gel)",,,0.6,0.4,Unspecified,0,,,,Sol-gel,350.0,4.0,,,,,,,,,271.1,,,,"EIS: equivalent series resistance Rs = 0.62 ohm and charge-transfer resistance Rct = 271.1 ohm, both higher than LMFP-D.",,Fig. S12-S13 (EIS),157.2116,2.0,1.0,0.0,0.673,170.48,LITERATURE_REPORTED
P52_Sample_36,P52,Morphology effects on LiMn0.6Fe0.4PO4 cathode for lithium-ion batteries with high energy density,10.1016/j.jpowsour.2025.238593,2026,UNVERIFIED_PDF_NOT_FOUND,"LiMn0.6Fe0.4PO4 (LMFP-D, spray-dried)",,,0.6,0.4,Unspecified,0,,,,Spray drying,350.0,4.0,,,,,,,,,,,,,"In situ EIS over 2.0-4.4-2.0 V with Distribution of Relaxation Times analysis resolving five relaxation peaks: tau1 (1e-6 to 1e-5 s) contact resistance, tau2 (1e-5 to 1e-4 s) inter-particle contact resistance, tau3 (1e-4 to 1e-2 s) lithium metal reference electrode impedance, tau4 (1e-2 to 1e-1 s) charge transfer at the cathode/electrolyte interface, tau5 (1e-1 to 1e0 s) ionic transport through the SEI and CEI. For LMFP-D tau3 and tau4 are nearly constant, indicating stable SEI and CEI formation during cycling.",,Fig. 6a-c (in situ EIS / DRT),157.2116,2.0,1.0,0.0,0.673,170.48,LITERATURE_REPORTED
P52_Sample_37,P52,Morphology effects on LiMn0.6Fe0.4PO4 cathode for lithium-ion batteries with high energy density,10.1016/j.jpowsour.2025.238593,2026,UNVERIFIED_PDF_NOT_FOUND,"LiMn0.6Fe0.4PO4 (LMFP-S, sol-gel)",,,0.6,0.4,Unspecified,0,,,,Sol-gel,350.0,4.0,,,,,,,,,,,,,"DRT analysis: the initial rise and subsequent fall of peaks tau3 and tau4 during charge/discharge signify continual formation and rupture of the SEI and CEI, stemming from Mn dissolution and its catalytic acceleration of their decomposition.",,Fig. 6d-f (in situ EIS / DRT),157.2116,2.0,1.0,0.0,0.673,170.48,LITERATURE_REPORTED
P52_Sample_38,P52,Morphology effects on LiMn0.6Fe0.4PO4 cathode for lithium-ion batteries with high energy density,10.1016/j.jpowsour.2025.238593,2026,UNVERIFIED_PDF_NOT_FOUND,"LiMn0.6Fe0.4PO4 (LMFP-D, spray-dried)",,,0.6,0.4,Unspecified,0,,,,Spray drying,350.0,4.0,,,,,,,50,,,,,,"After 50 cycles at 1 C the LMFP-D particles retain an intact spherical morphology and post-cycling EDS shows a uniform elemental distribution. Post-cycling XPS shows significantly lower concentrations of C-O and O-C=O species and a much stronger relative lattice-oxygen intensity in O 1s, evidencing a substantially thinner, higher-quality CEI than LMFP-S.",,"Fig. 7a, 7c; Fig. S14",157.2116,2.0,1.0,0.0,0.673,170.48,LITERATURE_REPORTED
P52_Sample_39,P52,Morphology effects on LiMn0.6Fe0.4PO4 cathode for lithium-ion batteries with high energy density,10.1016/j.jpowsour.2025.238593,2026,UNVERIFIED_PDF_NOT_FOUND,"LiMn0.6Fe0.4PO4 (LMFP-S, sol-gel)",,,0.6,0.4,Unspecified,0,,,,Sol-gel,350.0,4.0,,,,,,,50,,,,,,"After 50 cycles at 1 C the LMFP-S grains are densely coated with small particles originating from stress-induced fracture and exfoliation, and post-cycling EDS shows significant attenuation of the Mn signal on the electrode surface, assigning detectable dissolution of Mn.",,"Fig. 7b, 7d; Fig. S14",157.2116,2.0,1.0,0.0,0.673,170.48,LITERATURE_REPORTED
P52_Sample_40,P52,Morphology effects on LiMn0.6Fe0.4PO4 cathode for lithium-ion batteries with high energy density,10.1016/j.jpowsour.2025.238593,2026,UNVERIFIED_PDF_NOT_FOUND,"LiMn0.6Fe0.4PO4 (LMFP-D, spray-dried)",,,0.6,0.4,Unspecified,0,,,,Spray drying,350.0,4.0,,,,,,,,,,,,,"Electrode and cell details: cathode material : Super P : PVDF = 8:1:1 in NMP, coated on Al foil and dried at 120 C for 12 h, loading 1.5 mg/cm2; CR2032 coin cells assembled in a glove box with O2 and H2O below 0.01 ppm, Celgard 2500 separator, metallic Li counter and reference electrode, 1 M LiPF6 in EC:DMC:EMC 1:1:1 by volume; cycling window 2.0-4.35 V with 1 C = 170 mA/g.",,Section 2 (Electrochemical performance testing),157.2116,2.0,1.0,0.0,0.673,170.48,LITERATURE_REPORTED
P53_Sample_1,P53,Electrospun LiFe1-yMnyPO4/C Nanofiber Composites as Self-Supporting Cathodes in Li-Ion Batteries,10.1002/aenm.201100534,2012,Advanced Energy Materials - 2012 - von Hagen - Electrospun LiFe1 yMnyPO4 C Nanofiber Composites as Self‐Supporting Cathodes.pdf,LiFePO4/C (y = 0),,,0.0,1.0,Unspecified,0,,,,Electrospinning + calcination,850.0,5.0,,,,,,,,,,,,,"Le Bail refinement of the XRD data using an olivine structure (Jana2006): a = 10.3210(7) A, b = 6.0011(4) A, c = 4.6887(4) A, V = 290.40(5) A^3, Rwp = 3.76, Rp = 2.99. Lattice parameters of the pure end member agree with literature values.",,Table 1 (Le Bail fit),157.7558,2.0,1.0,0.0,0.0,169.89,LITERATURE_REPORTED
P53_Sample_2,P53,Electrospun LiFe1-yMnyPO4/C Nanofiber Composites as Self-Supporting Cathodes in Li-Ion Batteries,10.1002/aenm.201100534,2012,Advanced Energy Materials - 2012 - von Hagen - Electrospun LiFe1 yMnyPO4 C Nanofiber Composites as Self‐Supporting Cathodes.pdf,LiFe0.75Mn0.25PO4/C (y = 0.25),,,0.25,0.75,Unspecified,0,,,,Electrospinning + calcination,850.0,5.0,,,,,,,,,,,,,"Le Bail refinement: a = 10.3609(9) A, b = 6.0318(6) A, c = 4.7042(5) A, V = 293.99(7) A^3, Rwp = 4.38, Rp = 3.47.",,Table 1 (Le Bail fit),157.5291,2.0,1.0,0.0,0.5623,170.14,LITERATURE_REPORTED
P53_Sample_3,P53,Electrospun LiFe1-yMnyPO4/C Nanofiber Composites as Self-Supporting Cathodes in Li-Ion Batteries,10.1002/aenm.201100534,2012,Advanced Energy Materials - 2012 - von Hagen - Electrospun LiFe1 yMnyPO4 C Nanofiber Composites as Self‐Supporting Cathodes.pdf,LiFe0.5Mn0.5PO4/C (y = 0.5),,,0.5,0.5,Unspecified,0,,,,Electrospinning + calcination,850.0,5.0,,,,,,,,,,,,,"Le Bail refinement: a = 10.3784(9) A, b = 6.0481(6) A, c = 4.7161(5) A, V = 296.03(6) A^3, Rwp = 3.21, Rp = 2.55.",,Table 1 (Le Bail fit),157.3023,2.0,1.0,0.0,0.6931,170.38,LITERATURE_REPORTED
P53_Sample_4,P53,Electrospun LiFe1-yMnyPO4/C Nanofiber Composites as Self-Supporting Cathodes in Li-Ion Batteries,10.1002/aenm.201100534,2012,Advanced Energy Materials - 2012 - von Hagen - Electrospun LiFe1 yMnyPO4 C Nanofiber Composites as Self‐Supporting Cathodes.pdf,LiFe0.25Mn0.75PO4/C (y = 0.75),,,0.75,0.25,Unspecified,0,,,,Electrospinning + calcination,850.0,5.0,,,,,,,,,,,,,"Le Bail refinement: a = 10.4319(8) A, b = 6.0889(5) A, c = 4.7372(4) A, V = 300.90(2) A^3, Rwp = 4.42, Rp = 3.52.",,Table 1 (Le Bail fit),157.0756,2.0,1.0,0.0,0.5623,170.63,LITERATURE_REPORTED
P53_Sample_5,P53,Electrospun LiFe1-yMnyPO4/C Nanofiber Composites as Self-Supporting Cathodes in Li-Ion Batteries,10.1002/aenm.201100534,2012,Advanced Energy Materials - 2012 - von Hagen - Electrospun LiFe1 yMnyPO4 C Nanofiber Composites as Self‐Supporting Cathodes.pdf,LiMnPO4/C (y = 1),,,1.0,0.0,Unspecified,0,,,,Electrospinning + calcination,850.0,5.0,,,,,,,,,,,,,"Le Bail refinement: a = 10.4398(6) A, b = 6.1008(3) A, c = 4.7429(3) A, V = 302.08(4) A^3, Rwp = 5.79, Rp = 4.51. The unit-cell volume increases linearly with y, following Vegard's rule, confirming solid-solution character; small deviations from linearity are attributed to the amorphous carbon present.",,Table 1 (Le Bail fit),156.8488,2.0,1.0,0.0,0.0,170.87,LITERATURE_REPORTED
P53_Sample_6,P53,Electrospun LiFe1-yMnyPO4/C Nanofiber Composites as Self-Supporting Cathodes in Li-Ion Batteries,10.1002/aenm.201100534,2012,Advanced Energy Materials - 2012 - von Hagen - Electrospun LiFe1 yMnyPO4 C Nanofiber Composites as Self‐Supporting Cathodes.pdf,LiFePO4/C (y = 0),,,0.0,1.0,Unspecified,0,,,,Electrospinning + calcination,850.0,5.0,,,,,,,,,,,,,Cyclic voltammetry at 10 uV/s. Charge passed: Q_Ox(Fe2+/Fe3+) = 209 mC/cm2 and Q_Red(Fe3+/Fe2+) = 207 mC/cm2; no Mn contribution. The Fe2+/Fe3+ peak appears around 3.4 V and the ratio Qdischarge/Qcharge of the fifth cycle was over 99%.,,"Fig. 6a; Table 2 (CV, 10 uV/s)",157.7558,2.0,1.0,0.0,0.0,169.89,LITERATURE_REPORTED
P53_Sample_7,P53,Electrospun LiFe1-yMnyPO4/C Nanofiber Composites as Self-Supporting Cathodes in Li-Ion Batteries,10.1002/aenm.201100534,2012,Advanced Energy Materials - 2012 - von Hagen - Electrospun LiFe1 yMnyPO4 C Nanofiber Composites as Self‐Supporting Cathodes.pdf,LiFe0.75Mn0.25PO4/C (y = 0.25),,,0.25,0.75,Unspecified,0,,,,Electrospinning + calcination,850.0,5.0,,,,,,,,,,,,,"CV at 10 uV/s. Q_Ox(Fe) = 231 mC/cm2, Q_Red(Fe) = 212 mC/cm2, Q_Ox(Mn) = 30 mC/cm2, Q_Red(Mn) = 27 mC/cm2. The stored capacity was 87% from the Fe2+/Fe3+ couple and 13% from the Mn2+/Mn3+ couple. A small reduction peak of about 22 mC/cm2 at 3.6 V is assigned to a Mn2P2O7 impurity phase presumably formed during thermal decomposition of the precursor; this phase was not detectable by XRD.",,"Fig. 6b; Table 2 (CV, 10 uV/s)",157.5291,2.0,1.0,0.0,0.5623,170.14,LITERATURE_REPORTED
P53_Sample_8,P53,Electrospun LiFe1-yMnyPO4/C Nanofiber Composites as Self-Supporting Cathodes in Li-Ion Batteries,10.1002/aenm.201100534,2012,Advanced Energy Materials - 2012 - von Hagen - Electrospun LiFe1 yMnyPO4 C Nanofiber Composites as Self‐Supporting Cathodes.pdf,LiFe0.5Mn0.5PO4/C (y = 0.5),,,0.5,0.5,Unspecified,0,,,,Electrospinning + calcination,850.0,5.0,,,,,,,,,,,,,"CV at 10 uV/s. Q_Ox(Fe) = 55 mC/cm2, Q_Red(Fe) = 45 mC/cm2, Q_Ox(Mn) = 52 mC/cm2, Q_Red(Mn) = 55 mC/cm2. Both oxidation peaks are nearly identical in capacity. The manganese reduction is more defined and has a higher peak current than its corresponding oxidation, an intrinsic effect independent of cut-off voltage rather than electrolyte decomposition.",,"Fig. 6c; Table 2 (CV, 10 uV/s)",157.3023,2.0,1.0,0.0,0.6931,170.38,LITERATURE_REPORTED
P53_Sample_9,P53,Electrospun LiFe1-yMnyPO4/C Nanofiber Composites as Self-Supporting Cathodes in Li-Ion Batteries,10.1002/aenm.201100534,2012,Advanced Energy Materials - 2012 - von Hagen - Electrospun LiFe1 yMnyPO4 C Nanofiber Composites as Self‐Supporting Cathodes.pdf,LiFe0.25Mn0.75PO4/C (y = 0.75),,,0.75,0.25,Unspecified,0,,,,Electrospinning + calcination,850.0,5.0,,,,,,,,,,,,,"CV at 10 uV/s. Q_Ox(Fe) = 49 mC/cm2, Q_Red(Fe) = 46 mC/cm2, Q_Ox(Mn) = 241 mC/cm2, Q_Red(Mn) = 230 mC/cm2. The iron-to-manganese capacity ratio is 20% below the value expected from the stoichiometric ratio, so part of the minor phase appears electronically inaccessible.",,"Fig. 6d; Table 2 (CV, 10 uV/s)",157.0756,2.0,1.0,0.0,0.5623,170.63,LITERATURE_REPORTED
P53_Sample_10,P53,Electrospun LiFe1-yMnyPO4/C Nanofiber Composites as Self-Supporting Cathodes in Li-Ion Batteries,10.1002/aenm.201100534,2012,Advanced Energy Materials - 2012 - von Hagen - Electrospun LiFe1 yMnyPO4 C Nanofiber Composites as Self‐Supporting Cathodes.pdf,LiMnPO4/C (y = 1),,,1.0,0.0,Unspecified,0,,,,Electrospinning + calcination,850.0,5.0,,,,,,,,,,,,,CV at 10 uV/s. Q_Ox(Mn) = 238 mC/cm2 and Q_Red(Mn) = 229 mC/cm2; no Fe contribution. A distinct current wave with the oxidation peak at 4.31 V and an extended tail up to 4.7 V is observed. The impurity phase is visible as a small shoulder around 3.6 V in the decaying reduction wave.,,"Fig. 6e; Table 2 (CV, 10 uV/s)",156.8488,2.0,1.0,0.0,0.0,170.87,LITERATURE_REPORTED
P53_Sample_11,P53,Electrospun LiFe1-yMnyPO4/C Nanofiber Composites as Self-Supporting Cathodes in Li-Ion Batteries,10.1002/aenm.201100534,2012,Advanced Energy Materials - 2012 - von Hagen - Electrospun LiFe1 yMnyPO4 C Nanofiber Composites as Self‐Supporting Cathodes.pdf,LiFePO4/C (y = 0),,,0.0,1.0,Unspecified,0,,,,Electrospinning + calcination,850.0,5.0,,,,,,,,,,,,,Peak separation dE for the Fe2+/Fe3+ couple = 0.31 V; no Mn couple present.,,Table 3 (CV peak shift),157.7558,2.0,1.0,0.0,0.0,169.89,LITERATURE_REPORTED
P53_Sample_12,P53,Electrospun LiFe1-yMnyPO4/C Nanofiber Composites as Self-Supporting Cathodes in Li-Ion Batteries,10.1002/aenm.201100534,2012,Advanced Energy Materials - 2012 - von Hagen - Electrospun LiFe1 yMnyPO4 C Nanofiber Composites as Self‐Supporting Cathodes.pdf,LiFe0.75Mn0.25PO4/C (y = 0.25),,,0.25,0.75,Unspecified,0,,,,Electrospinning + calcination,850.0,5.0,,,,,,,,,,,,,Peak separation dE = 0.17 V for Fe2+/Fe3+ and 0.13 V for Mn2+/Mn3+.,,Table 3 (CV peak shift),157.5291,2.0,1.0,0.0,0.5623,170.14,LITERATURE_REPORTED
P53_Sample_13,P53,Electrospun LiFe1-yMnyPO4/C Nanofiber Composites as Self-Supporting Cathodes in Li-Ion Batteries,10.1002/aenm.201100534,2012,Advanced Energy Materials - 2012 - von Hagen - Electrospun LiFe1 yMnyPO4 C Nanofiber Composites as Self‐Supporting Cathodes.pdf,LiFe0.5Mn0.5PO4/C (y = 0.5),,,0.5,0.5,Unspecified,0,,,,Electrospinning + calcination,850.0,5.0,,,,,,,,,,,,,Peak separation dE = 0.06 V for Fe2+/Fe3+ and 0.15 V for Mn2+/Mn3+ - the smallest iron polarization of the series.,,Table 3 (CV peak shift),157.3023,2.0,1.0,0.0,0.6931,170.38,LITERATURE_REPORTED
P53_Sample_14,P53,Electrospun LiFe1-yMnyPO4/C Nanofiber Composites as Self-Supporting Cathodes in Li-Ion Batteries,10.1002/aenm.201100534,2012,Advanced Energy Materials - 2012 - von Hagen - Electrospun LiFe1 yMnyPO4 C Nanofiber Composites as Self‐Supporting Cathodes.pdf,LiFe0.25Mn0.75PO4/C (y = 0.75),,,0.75,0.25,Unspecified,0,,,,Electrospinning + calcination,850.0,5.0,,,,,,,,,,,,,Peak separation dE = 0.07 V for Fe2+/Fe3+ and 0.25 V for Mn2+/Mn3+. The polarization of the Mn2+/Mn3+ couple is three times higher than that of the corresponding Fe2+/Fe3+ couple.,,Table 3 (CV peak shift),157.0756,2.0,1.0,0.0,0.5623,170.63,LITERATURE_REPORTED
P53_Sample_15,P53,Electrospun LiFe1-yMnyPO4/C Nanofiber Composites as Self-Supporting Cathodes in Li-Ion Batteries,10.1002/aenm.201100534,2012,Advanced Energy Materials - 2012 - von Hagen - Electrospun LiFe1 yMnyPO4 C Nanofiber Composites as Self‐Supporting Cathodes.pdf,LiMnPO4/C (y = 1),,,1.0,0.0,Unspecified,0,,,,Electrospinning + calcination,850.0,5.0,,,,,,,,,,,,,"Peak separation dE = 0.44 V for Mn2+/Mn3+, the highest polarization of the series. Across the series the polarization for iron oxidation/reduction decreases with decreasing iron content whereas that of manganese increases, and the voltage of both the iron and manganese redox rises by approximately 130 mV with increasing Mn content.",,Table 3 (CV peak shift),156.8488,2.0,1.0,0.0,0.0,170.87,LITERATURE_REPORTED
P53_Sample_16,P53,Electrospun LiFe1-yMnyPO4/C Nanofiber Composites as Self-Supporting Cathodes in Li-Ion Batteries,10.1002/aenm.201100534,2012,Advanced Energy Materials - 2012 - von Hagen - Electrospun LiFe1 yMnyPO4 C Nanofiber Composites as Self‐Supporting Cathodes.pdf,LiFe0.5Mn0.5PO4/C (y = 0.5),,,0.5,0.5,Unspecified,0,,,,Electrospinning + calcination,850.0,5.0,,,,,,,75,,,,,,"Galvanostatic 75th cycle at C/2 (charge at C/2 followed by a 1 h potentiostatic step): discharge capacity up to 125.0 mAh/g, corresponding to Li0.26Fe0.5Mn0.5PO4. The capacity at C/2 was stable over 75 cycles and even showed an increasing trend, explained by the structural stability of the nanofiber electrodes and fusion of the fiber-fiber connections over cycling giving higher contact area among conduction channels.",,Fig. 7c; Fig. 8; Section 2.1,157.3023,2.0,1.0,0.0,0.6931,170.38,LITERATURE_REPORTED
P53_Sample_17,P53,Electrospun LiFe1-yMnyPO4/C Nanofiber Composites as Self-Supporting Cathodes in Li-Ion Batteries,10.1002/aenm.201100534,2012,Advanced Energy Materials - 2012 - von Hagen - Electrospun LiFe1 yMnyPO4 C Nanofiber Composites as Self‐Supporting Cathodes.pdf,LiFe0.5Mn0.5PO4/C (y = 0.5),,,0.5,0.5,Unspecified,0,,,,Electrospinning + calcination,850.0,5.0,,,,,,,,,,,,,"Rate testing between C/20 and 16C, charging at C/2 with a 1 h potentiostatic step. Only slight capacity fading up to 4C; the sample can be discharged at up to 4C without losing more than 15% of the C/2 capacity. A Mn content between 25% and 50% is identified as beneficial in terms of polarization, capacity and power density.",,Fig. 8 (rate performance),157.3023,2.0,1.0,0.0,0.6931,170.38,LITERATURE_REPORTED
P53_Sample_18,P53,Electrospun LiFe1-yMnyPO4/C Nanofiber Composites as Self-Supporting Cathodes in Li-Ion Batteries,10.1002/aenm.201100534,2012,Advanced Energy Materials - 2012 - von Hagen - Electrospun LiFe1 yMnyPO4 C Nanofiber Composites as Self‐Supporting Cathodes.pdf,LiFe0.5Mn0.5PO4/C (y = 0.5),,,0.5,0.5,Unspecified,0,,,,Electrospinning + calcination,850.0,5.0,,,,,,,,,,,,,"BET gas sorption gives a specific surface area of 111 m2/g (quoted as 111.3 m2/g later in the text) from a type II isotherm with low adsorbate-adsorbent interaction. Half the area is in micropores and half in the external surface by the t-plot method. Assuming smooth cylindrical fibers and a bulk density of 0.15 g/cm3, the external surface would be only about 5 m2/g, so micro- and mesopores formed by release of gaseous by-products during calcination dominate the surface area. AFM gives an average surface roughness Ra = 191.9 nm for the calcined electrode.",,Fig. 3a; Fig. 3b; Section 2,157.3023,2.0,1.0,0.0,0.6931,170.38,LITERATURE_REPORTED
P53_Sample_19,P53,Electrospun LiFe1-yMnyPO4/C Nanofiber Composites as Self-Supporting Cathodes in Li-Ion Batteries,10.1002/aenm.201100534,2012,Advanced Energy Materials - 2012 - von Hagen - Electrospun LiFe1 yMnyPO4 C Nanofiber Composites as Self‐Supporting Cathodes.pdf,LiFe0.5Mn0.5PO4/C (y = 0.5),,,0.5,0.5,Unspecified,0,,,,Electrospinning + calcination,850.0,5.0,,,,,,,,,,,,,Double-layer capacitance: with typical carbon-surface capacitances of 5-20 uF/cm2 the measured surface area implies 6-22 F/g; electrochemical impedance at f = 10 mHz gave specific capacitances of C = 4.6 to 9.6 F/g. The double-layer contribution is also visible as a nonvanishing capacitive current alongside the redox peaks in the CV.,,Section 2.1; Fig. S7 (EIS),157.3023,2.0,1.0,0.0,0.6931,170.38,LITERATURE_REPORTED
P53_Sample_20,P53,Electrospun LiFe1-yMnyPO4/C Nanofiber Composites as Self-Supporting Cathodes in Li-Ion Batteries,10.1002/aenm.201100534,2012,Advanced Energy Materials - 2012 - von Hagen - Electrospun LiFe1 yMnyPO4 C Nanofiber Composites as Self‐Supporting Cathodes.pdf,LiMnPO4/C (y = 1),,,1.0,0.0,Unspecified,0,,,,Electrospinning + calcination,850.0,5.0,,,,,,,,,,,,,"TEM of the LiMnPO4/C (y = 1) nanofibers confirms homogeneous dispersion of LiMnPO4 crystallites in the carbon matrix, with a mean crystallite diameter of around 45 nm coated by a thin carbon film. Where crystallites were removed by ultrasonication a free-standing carbon fiber matrix remained.",,Fig. 5 (TEM),156.8488,2.0,1.0,0.0,0.0,170.87,LITERATURE_REPORTED
P53_Sample_21,P53,Electrospun LiFe1-yMnyPO4/C Nanofiber Composites as Self-Supporting Cathodes in Li-Ion Batteries,10.1002/aenm.201100534,2012,Advanced Energy Materials - 2012 - von Hagen - Electrospun LiFe1 yMnyPO4 C Nanofiber Composites as Self‐Supporting Cathodes.pdf,LiFePO4/C (y = 0),,,0.0,1.0,Unspecified,0,,,,Electrospinning + calcination,850.0,5.0,,,,,,,,,,,,,"TGA shows an initial mass increase, most pronounced for LiFePO4 (y = 0), attributed to oxidation of the metals, followed by sharp mass loss from carbon combustion occurring between 400 and 500 C. Carbon content across the three samples measured (y = 0, 0.5, 1) varied between 8 and 12 wt%.",,Fig. S5 (TGA),157.7558,2.0,1.0,0.0,0.0,169.89,LITERATURE_REPORTED
P53_Sample_22,P53,Electrospun LiFe1-yMnyPO4/C Nanofiber Composites as Self-Supporting Cathodes in Li-Ion Batteries,10.1002/aenm.201100534,2012,Advanced Energy Materials - 2012 - von Hagen - Electrospun LiFe1 yMnyPO4 C Nanofiber Composites as Self‐Supporting Cathodes.pdf,LiMnPO4/C (y = 1),,,1.0,0.0,Unspecified,0,,,10.0,Electrospinning + calcination,850.0,5.0,,,,,,,,,,,,,"The more homogeneous composite structure of the LiMnPO4/C (y = 1) nanofibers shows carbon combustion at lower temperatures than LiFePO4/C and LiFe0.5Mn0.5PO4/C, in which the carbon is less well dispersed in the inorganic material. An averaged carbon content of 10 wt% with a homogeneous overlayer on the crystallites was achieved by stepwise variation of the inorganic-to-organic ratio in the precursor solution.",,Fig. S5 (TGA); Section 2,156.8488,2.0,1.0,0.0,0.0,170.87,LITERATURE_REPORTED
P53_Sample_23,P53,Electrospun LiFe1-yMnyPO4/C Nanofiber Composites as Self-Supporting Cathodes in Li-Ion Batteries,10.1002/aenm.201100534,2012,Advanced Energy Materials - 2012 - von Hagen - Electrospun LiFe1 yMnyPO4 C Nanofiber Composites as Self‐Supporting Cathodes.pdf,LiFePO4/C (y = 0),,,0.0,1.0,Unspecified,0,,,,Electrospinning + calcination,850.0,5.0,,,,,,,,,,,,,As-prepared homogeneous fibers have a diameter of around 220 nm and are randomly oriented in an interconnected network. Calcination causes approximately 30% linear shrinkage of the felt and approximately 20% shrinkage in fiber diameter. SEM shows relatively large crystallites (up to several hundred nanometers) surrounded by a carbon matrix at high Fe content.,,Fig. 1a; Fig. 2a; Fig. 4a,157.7558,2.0,1.0,0.0,0.0,169.89,LITERATURE_REPORTED
P53_Sample_24,P53,Electrospun LiFe1-yMnyPO4/C Nanofiber Composites as Self-Supporting Cathodes in Li-Ion Batteries,10.1002/aenm.201100534,2012,Advanced Energy Materials - 2012 - von Hagen - Electrospun LiFe1 yMnyPO4 C Nanofiber Composites as Self‐Supporting Cathodes.pdf,LiMnPO4/C (y = 1),,,1.0,0.0,Unspecified,0,,,,Electrospinning + calcination,850.0,5.0,,,,,,,,,,,,,"With higher Mn content the crystallites become smaller and more uniform and are homogeneously dispersed in the carbon matrix, giving increasing structural homogeneity across the series from y = 0 to y = 1.",,Fig. 4e; Section 2,156.8488,2.0,1.0,0.0,0.0,170.87,LITERATURE_REPORTED
P53_Sample_25,P53,Electrospun LiFe1-yMnyPO4/C Nanofiber Composites as Self-Supporting Cathodes in Li-Ion Batteries,10.1002/aenm.201100534,2012,Advanced Energy Materials - 2012 - von Hagen - Electrospun LiFe1 yMnyPO4 C Nanofiber Composites as Self‐Supporting Cathodes.pdf,LiFePO4/C (y = 0),,,0.0,1.0,Unspecified,0,,,,Electrospinning + calcination,850.0,5.0,,,,,,,50,,,,,,SEM of a LiFePO4 electrode after 50 cycles confirms the structural stability of the electrode structure and fiber network.,,Fig. S6 (SEM after cycling),157.7558,2.0,1.0,0.0,0.0,169.89,LITERATURE_REPORTED
P53_Sample_26,P53,Electrospun LiFe1-yMnyPO4/C Nanofiber Composites as Self-Supporting Cathodes in Li-Ion Batteries,10.1002/aenm.201100534,2012,Advanced Energy Materials - 2012 - von Hagen - Electrospun LiFe1 yMnyPO4 C Nanofiber Composites as Self‐Supporting Cathodes.pdf,LiFe0.5Mn0.5PO4/C (y = 0.5),,,0.5,0.5,Unspecified,0,,,,Electrospinning + calcination,850.0,5.0,,,,,,,,,,,,,"High discharge rates up to 8C were accessible with a capacity retention of nearly 50%, comparable with reported nanomaterial electrodes. A substitution of up to 50 mol% iron with manganese resulted in higher energy density and reversibility; due to significant lattice distortion in the Mn2+/Mn3+ transition, a manganese content over 50 mol% did not improve the electrochemical performance.",,Conclusion,157.3023,2.0,1.0,0.0,0.6931,170.38,LITERATURE_REPORTED
P53_Sample_27,P53,Electrospun LiFe1-yMnyPO4/C Nanofiber Composites as Self-Supporting Cathodes in Li-Ion Batteries,10.1002/aenm.201100534,2012,Advanced Energy Materials - 2012 - von Hagen - Electrospun LiFe1 yMnyPO4 C Nanofiber Composites as Self‐Supporting Cathodes.pdf,LiFe0.25Mn0.75PO4/C (y = 0.75),,,0.75,0.25,Unspecified,0,,,,Electrospinning + calcination,850.0,5.0,,,,,,,,,,,,,"For manganese contents above 50 mol% the polarization increased rapidly: at C/2 the voltage rose over 4.6 V immediately after applying the charging current. Electrochemical tests across the series revealed a minor impurity phase in all manganese-containing samples amounting to roughly 13% of the total capacity, undetectable in the XRD data.",,Conclusion,157.0756,2.0,1.0,0.0,0.5623,170.63,LITERATURE_REPORTED
P53_Sample_28,P53,Electrospun LiFe1-yMnyPO4/C Nanofiber Composites as Self-Supporting Cathodes in Li-Ion Batteries,10.1002/aenm.201100534,2012,Advanced Energy Materials - 2012 - von Hagen - Electrospun LiFe1 yMnyPO4 C Nanofiber Composites as Self‐Supporting Cathodes.pdf,LiFePO4/C (y = 0),,,0.0,1.0,Unspecified,0,,,,Electrospinning + calcination,850.0,5.0,,,,,,,,,,,,,"Electrospinning conditions: 0.6 mM/mL of LiOH.H2O, FeSO4.7H2O and H3PO4 (85 wt%) with 36 mg/mL citric acid and 100 mg/mL PVP in deionized water, stirred 3 h; needle 0.8 mm inner diameter at 21.5 kV, feeding rate 7 uL/min, needle-collector distance 8 cm. Fibers dried in vacuum overnight, then calcined at 850 C for 5 h with 10 C/min heating/cooling under flowing Ar/H2 (95:5 vol%). Fe:Mn ratios adjusted by stoichiometric mixing of FeSO4.7H2O and MnSO4.1H2O.",,Section 4 (Experimental),157.7558,2.0,1.0,0.0,0.0,169.89,LITERATURE_REPORTED
P53_Sample_29,P53,Electrospun LiFe1-yMnyPO4/C Nanofiber Composites as Self-Supporting Cathodes in Li-Ion Batteries,10.1002/aenm.201100534,2012,Advanced Energy Materials - 2012 - von Hagen - Electrospun LiFe1 yMnyPO4 C Nanofiber Composites as Self‐Supporting Cathodes.pdf,LiFe0.5Mn0.5PO4/C (y = 0.5),,,0.5,0.5,Unspecified,0,,,,Electrospinning + calcination,850.0,5.0,,,,,,,,,,,,,"Electrochemical protocol: 8 mm diameter electrodes in a hermetically sealed Swagelok cell under inert atmosphere, lithium sheets as both counter and reference electrode, fleece separator soaked with 1 M LiPF6 in 3:7 ethylene carbonate:diethyl carbonate. Five slow (10 uV/s) CV formation cycles followed by 75 galvanostatic cycles (charge C/2 with a 1 h CV step, discharge C/20-8C). Samples with Mn content up to 50% were charged to 4.5 V, samples with higher Mn content to 4.9 V; CV for Mn-containing samples was run to 4.9 V, above which electrolyte decomposition adds an irreversible current beyond 4.6 V.",,Section 4 (Experimental),157.3023,2.0,1.0,0.0,0.6931,170.38,LITERATURE_REPORTED
P54_Sample_1,P54,"Micrometer-Sized, Nanoporous, High-Volumetric-Capacity LiMn0.85Fe0.15PO4 Cathode Material for Rechargeable Lithium-Ion Batteries",10.1002/adma.201102497,2011,Advanced Materials - 2011 - Sun - Micrometer‐Sized  Nanoporous  High‐Volumetric‐Capacity LiMn0 85Fe0 15PO4 Cathode Material.pdf,LiMn0.85Fe0.15PO4 (micro-LMFP),,,0.85,0.15,Unspecified,0,,,,Co-precipitation precursor + carbothermal calcination,500.0,1.0,,,,,,,,,,,,,"Well-ordered olivine structure with orthorhombic Pnma space group. Lattice parameters by the least-squares method: a = 10.381(0) A, b = 6.086(7) A, c = 4.728(8) A. Synthesis via a Mn0.85Fe0.15PO4.H2O precursor from co-precipitation of 42.5 g Mn(NO3)2.4H2O and 10.7 g Fe(NO3)3.9H2O in 200 mL ethanol with 50 mL H3PO4, stirred 1 h at 40 C, filtered, washed and dried at 110 C.",,Fig. S1 (XRD); Experimental Section,156.9848,2.0,1.0,0.0,0.4227,170.73,LITERATURE_REPORTED
P54_Sample_2,P54,"Micrometer-Sized, Nanoporous, High-Volumetric-Capacity LiMn0.85Fe0.15PO4 Cathode Material for Rechargeable Lithium-Ion Batteries",10.1002/adma.201102497,2011,Advanced Materials - 2011 - Sun - Micrometer‐Sized  Nanoporous  High‐Volumetric‐Capacity LiMn0 85Fe0 15PO4 Cathode Material.pdf,LiMn0.85Fe0.15PO4 (nano-LMFP),,,0.85,0.15,Unspecified,0,,,,Ultrasonic spray pyrolysis + ball milling with carbon,,,,,,,,,,,,,,,"Benchmark nanocomposite of identical composition prepared by ultrasonic spray pyrolysis followed by ball milling with carbon. Lattice parameters very similar to the micrometer-sized material: a = 10.378(7) A, b = 6.076(5) A, c = 4.712(5) A. SEM shows an agglomerated morphology that cannot be resolved.",,Fig. S1 (XRD); Fig. S2 (SEM),156.9848,2.0,1.0,0.0,0.4227,170.73,LITERATURE_REPORTED
P54_Sample_3,P54,"Micrometer-Sized, Nanoporous, High-Volumetric-Capacity LiMn0.85Fe0.15PO4 Cathode Material for Rechargeable Lithium-Ion Batteries",10.1002/adma.201102497,2011,Advanced Materials - 2011 - Sun - Micrometer‐Sized  Nanoporous  High‐Volumetric‐Capacity LiMn0 85Fe0 15PO4 Cathode Material.pdf,LiMn0.85Fe0.15PO4 (micro-LMFP),,,0.85,0.15,Unspecified,0,,,,Co-precipitation precursor + carbothermal calcination,500.0,1.0,,,,,,,,,,,,,"Spherical morphology with uniform distribution, maintained through the high-temperature calcination as shown by comparison with the precursor powder. Estimated average secondary particle diameter about 7 um, composed of 100-200 nm primary particles interconnected by pores of average size 100 nm. Measured tap density 1.4 g/cm3, surface area 19.2 m2/g and pore volume 1.53 x 10^-1 cc/g. The high tap density is attributed to reduced contact interface and enhanced packing of the agglomerated spherical primary particles.",,Fig. 1a-c; Section 2,156.9848,2.0,1.0,0.0,0.4227,170.73,LITERATURE_REPORTED
P54_Sample_4,P54,"Micrometer-Sized, Nanoporous, High-Volumetric-Capacity LiMn0.85Fe0.15PO4 Cathode Material for Rechargeable Lithium-Ion Batteries",10.1002/adma.201102497,2011,Advanced Materials - 2011 - Sun - Micrometer‐Sized  Nanoporous  High‐Volumetric‐Capacity LiMn0 85Fe0 15PO4 Cathode Material.pdf,LiMn0.85Fe0.15PO4 (nano-LMFP),,,0.85,0.15,Unspecified,0,,,,Ultrasonic spray pyrolysis + ball milling with carbon,,,,,,,,,,,,,,,"Very low tap density of 0.3 g/cm3 with a surface area of 53.5 m2/g and pore volume of 3.17 x 10^-1 cc/g, as commonly observed in nanomaterials. Low tap density reflects low volumetric energy density, making nano-LiMnPO4-type cathodes unsuitable for PHEV and EV applications; the extended contact area with the electrolyte also leads to undesired side reactions and poor thermal stability.",,Section 2 (ref. 28 values),156.9848,2.0,1.0,0.0,0.4227,170.73,LITERATURE_REPORTED
