Repository: Priyavarshini13/High-Entropy-LMFP-Designer

# High-Entropy Doped LMFP Formula & Materials Design Platform (HE-LMFP-Designer-AG)

A standalone, computational materials-design application for Lithium Manganese Iron Phosphate (LMFP) cathode materials with multi-element high-entropy cation doping.

---

## 1. Project Purpose & Scientific Scope

The **HE-LMFP Designer** provides a deterministic chemical formula design, site occupancy validation, and charge balancing platform for high-entropy and multi-element doped LMFP cathode compositions. 

Version 1 focuses on deterministic chemical formula generation, charge balance compensation, configurational entropy evaluation, material modification planning, and synthesis workflow structuring.

File: data/literature_reference.csv (part 14 of 26)
Sample_ID,Paper_ID,Paper_Title,DOI,Year,Source_PDF,Composition_Formula,Base_LMFP_Composition,Full_Doped_Composition,Mn_Ratio,Fe_Ratio,Dopant_Element,Dopant_Count,Dopant_Molar_Ratio,Dopant_x_per_fu,Carbon_wt_percent,Synthesis_Method,Calcination_Temp_1_C,Calcination_Time_1_h,Discharge_Capacity_0_05C_mAh_g,Discharge_Capacity_0_1C_mAh_g,Discharge_Capacity_1C_mAh_g,Discharge_Capacity_2C_mAh_g,Discharge_Capacity_5C_mAh_g,Initial_Coulombic_Efficiency_percent,Cycle_Life_cycles,Capacity_Retention_percent,EIS_R_ct_before_Ohm,EIS_R_ct_after_Ohm,Li_Diffusion_Coefficient_cm2_s,XRD_Phase_Purity,Remarks,Impurity_Phase_Identified,Evidence,Calculated_Molar_Mass,Calculated_Q_M2,Calculated_Li_Stoichiometry,Calculated_Li_Vacancy_delta,Calculated_S_config_over_R,Calculated_Theoretical_Capacity_Metric,Record_Classification
P54_Sample_5,P54,"Micrometer-Sized, Nanoporous, High-Volumetric-Capacity LiMn0.85Fe0.15PO4 Cathode Material for Rechargeable Lithium-Ion Batteries",10.1002/adma.201102497,2011,Advanced Materials - 2011 - Sun - Micrometer‐Sized  Nanoporous  High‐Volumetric‐Capacity LiMn0 85Fe0 15PO4 Cathode Material.pdf,LiMn0.85Fe0.15PO4 (micro-LMFP),,,0.85,0.15,Unspecified,0,,,,Co-precipitation precursor + carbothermal calcination,500.0,1.0,,,,,,,,,,,,,"Focused-ion-beam cross-section reveals a large number of nano-sized pores uniformly distributed from the particle centre to its surface, with the pore size and distribution of the Mn0.85Fe0.15PO4 precursor maintained after high-temperature calcination. EELS elemental mapping shows a smooth thin carbon layer surrounding the pores, and HR-TEM shows a 20 nm thick carbon coating on the primary particle surfaces facing the pores. The carbon layer limits growth and solid-state sintering of primary particles; the pores are speculated to form between acicular primary particles of the secondary Mn0.85Fe0.15PO4.H2O agglomerates.",,"Fig. 2a-d (FIB-SEM, TEM, EELS, HR-TEM)",156.9848,2.0,1.0,0.0,0.4227,170.73,LITERATURE_REPORTED
P54_Sample_6,P54,"Micrometer-Sized, Nanoporous, High-Volumetric-Capacity LiMn0.85Fe0.15PO4 Cathode Material for Rechargeable Lithium-Ion Batteries",10.1002/adma.201102497,2011,Advanced Materials - 2011 - Sun - Micrometer‐Sized  Nanoporous  High‐Volumetric‐Capacity LiMn0 85Fe0 15PO4 Cathode Material.pdf,LiMn0.85Fe0.15PO4 (micro-LMFP),,,0.85,0.15,Unspecified,0,,,,Co-precipitation precursor + carbothermal calcination,500.0,1.0,142.0,,,,,,,,,,,,"First charge-discharge cycle at C/20 (charged at C/20 to 4.5 V, held at 4.5 V until C/100, discharged at C/20 to 2.7 V): two plateaus around 4.1 V and 3.5 V corresponding to the Mn2+/3+ and Fe2+/3+ redox couples. The 142 mAh/g gravimetric capacity of the 100-200 nm primary particles is stated to compare well with the 160 mAh/g reported for 25-60 nm LiMn0.8Fe0.2PO4 by S. K. Martha et al., given the much lower electrical conductivity of LiMnPO4 relative to LiFePO4.",,Fig. 3a,156.9848,2.0,1.0,0.0,0.4227,170.73,LITERATURE_REPORTED
P54_Sample_7,P54,"Micrometer-Sized, Nanoporous, High-Volumetric-Capacity LiMn0.85Fe0.15PO4 Cathode Material for Rechargeable Lithium-Ion Batteries",10.1002/adma.201102497,2011,Advanced Materials - 2011 - Sun - Micrometer‐Sized  Nanoporous  High‐Volumetric‐Capacity LiMn0 85Fe0 15PO4 Cathode Material.pdf,LiMn0.85Fe0.15PO4 (nano-LMFP),,,0.85,0.15,Unspecified,0,,,,Ultrasonic spray pyrolysis + ball milling with carbon,,,,,,,,,,,,,,,"First charge-discharge cycle at C/20: the same two plateaus around 4.1 V and 3.5 V. Gravimetric capacity values are comparable to the micrometer-sized material, with the micro-LMFP electrode delivering slightly lower gravimetric capacity. Numerical values for the nano sample are not stated in the text.",,Fig. 3a,156.9848,2.0,1.0,0.0,0.4227,170.73,LITERATURE_REPORTED
P54_Sample_8,P54,"Micrometer-Sized, Nanoporous, High-Volumetric-Capacity LiMn0.85Fe0.15PO4 Cathode Material for Rechargeable Lithium-Ion Batteries",10.1002/adma.201102497,2011,Advanced Materials - 2011 - Sun - Micrometer‐Sized  Nanoporous  High‐Volumetric‐Capacity LiMn0 85Fe0 15PO4 Cathode Material.pdf,LiMn0.85Fe0.15PO4 (micro-LMFP),,,0.85,0.15,Unspecified,0,,,,Co-precipitation precursor + carbothermal calcination,500.0,1.0,,,,,,,,,,,,,"Volumetric capacity of 369.3 mAh/cm3 on the first discharge, nearly 1.4 times higher than the nano counterpart, reflecting the difference in tap density (1.4 versus 0.3 g/cm3). The value of the volumetric capacity is emphasised as critical because it determines the amount of loaded electrode material and hence the battery volume.",,Fig. 3b; Section 2,156.9848,2.0,1.0,0.0,0.4227,170.73,LITERATURE_REPORTED
P54_Sample_9,P54,"Micrometer-Sized, Nanoporous, High-Volumetric-Capacity LiMn0.85Fe0.15PO4 Cathode Material for Rechargeable Lithium-Ion Batteries",10.1002/adma.201102497,2011,Advanced Materials - 2011 - Sun - Micrometer‐Sized  Nanoporous  High‐Volumetric‐Capacity LiMn0 85Fe0 15PO4 Cathode Material.pdf,LiMn0.85Fe0.15PO4 (nano-LMFP),,,0.85,0.15,Unspecified,0,,,,Ultrasonic spray pyrolysis + ball milling with carbon,,,,,,,,,,,,,,,"Volumetric capacity of 261.1 mAh/cm3 on the first discharge, substantially lower than the 369.3 mAh/cm3 of the micrometer-sized material despite comparable gravimetric capacity.",,Fig. 3b; Section 2,156.9848,2.0,1.0,0.0,0.4227,170.73,LITERATURE_REPORTED
P54_Sample_10,P54,"Micrometer-Sized, Nanoporous, High-Volumetric-Capacity LiMn0.85Fe0.15PO4 Cathode Material for Rechargeable Lithium-Ion Batteries",10.1002/adma.201102497,2011,Advanced Materials - 2011 - Sun - Micrometer‐Sized  Nanoporous  High‐Volumetric‐Capacity LiMn0 85Fe0 15PO4 Cathode Material.pdf,LiMn0.85Fe0.15PO4 (micro-LMFP),,,0.85,0.15,Unspecified,0,,,,Co-precipitation precursor + carbothermal calcination,500.0,1.0,,,,,,,50,,,,,,Cyclability over 50 cycles at C/2 between 4.5 and 2.7 V: the micro-LMFP electrode provides a stable cycle life at a volumetric capacity consistently above that of the nano material throughout. Numerical retention values are not quoted in the text.,,Fig. 3c,156.9848,2.0,1.0,0.0,0.4227,170.73,LITERATURE_REPORTED
P54_Sample_11,P54,"Micrometer-Sized, Nanoporous, High-Volumetric-Capacity LiMn0.85Fe0.15PO4 Cathode Material for Rechargeable Lithium-Ion Batteries",10.1002/adma.201102497,2011,Advanced Materials - 2011 - Sun - Micrometer‐Sized  Nanoporous  High‐Volumetric‐Capacity LiMn0 85Fe0 15PO4 Cathode Material.pdf,LiMn0.85Fe0.15PO4 (nano-LMFP),,,0.85,0.15,Unspecified,0,,,,Ultrasonic spray pyrolysis + ball milling with carbon,,,,,,,,,50,,,,,,Cyclability over 50 cycles at C/2: stable but at a markedly lower volumetric capacity than the micrometer-sized material throughout the test.,,Fig. 3c,156.9848,2.0,1.0,0.0,0.4227,170.73,LITERATURE_REPORTED
P54_Sample_12,P54,"Micrometer-Sized, Nanoporous, High-Volumetric-Capacity LiMn0.85Fe0.15PO4 Cathode Material for Rechargeable Lithium-Ion Batteries",10.1002/adma.201102497,2011,Advanced Materials - 2011 - Sun - Micrometer‐Sized  Nanoporous  High‐Volumetric‐Capacity LiMn0 85Fe0 15PO4 Cathode Material.pdf,LiMn0.85Fe0.15PO4 (micro-LMFP),,,0.85,0.15,Unspecified,0,,,,Co-precipitation precursor + carbothermal calcination,500.0,1.0,,,,,,,,,,,,,"Rate capability measured at 0.05C, 0.1C, 0.5C, 1C, 2C and 3C (charged at C/20 to 4.5 V, held until C/100, discharged to 2.7 V). At a rate as high as 3C the micro-LMFP shows an outstanding 1.5 times higher volumetric capacity than the nano material, i.e. high volumetric capacity is retained together with comparable rate capability. Numerical capacities at each rate are shown only graphically.",,Fig. 4a-b; Section 2,156.9848,2.0,1.0,0.0,0.4227,170.73,LITERATURE_REPORTED
P54_Sample_13,P54,"Micrometer-Sized, Nanoporous, High-Volumetric-Capacity LiMn0.85Fe0.15PO4 Cathode Material for Rechargeable Lithium-Ion Batteries",10.1002/adma.201102497,2011,Advanced Materials - 2011 - Sun - Micrometer‐Sized  Nanoporous  High‐Volumetric‐Capacity LiMn0 85Fe0 15PO4 Cathode Material.pdf,LiMn0.85Fe0.15PO4 (nano-LMFP),,,0.85,0.15,Unspecified,0,,,,Ultrasonic spray pyrolysis + ball milling with carbon,,,,,,,,,,,,,,,"Rate capability measured over the same 0.05C-3C ladder. Gravimetric capacity is slightly higher than micro-LMFP at each rate but volumetric capacity is substantially lower, and the gap widens at 3C. Numerical capacities are shown only graphically.",,Fig. 4a-b,156.9848,2.0,1.0,0.0,0.4227,170.73,LITERATURE_REPORTED
P54_Sample_14,P54,"Micrometer-Sized, Nanoporous, High-Volumetric-Capacity LiMn0.85Fe0.15PO4 Cathode Material for Rechargeable Lithium-Ion Batteries",10.1002/adma.201102497,2011,Advanced Materials - 2011 - Sun - Micrometer‐Sized  Nanoporous  High‐Volumetric‐Capacity LiMn0 85Fe0 15PO4 Cathode Material.pdf,LiMn0.85Fe0.15PO4 (micro-LMFP),,,0.85,0.15,Unspecified,0,,,,Co-precipitation precursor + carbothermal calcination,500.0,1.0,,,,,,,,,,,,,"Electrode: 85 wt% active material, 7.5 wt% carbon black and 7.5 wt% PVDF in NMP, spread on Al foil, dried in an oven at 85 C, dried overnight at 120 C under vacuum, then roll-pressed at 2 ton/cm3. Electrode thickness 40 um and electrode density 2.6 g/cc. R2032 coin cells with Li metal negative electrode and 1 M LiPF6 in EC:DEC 1:1 by volume, tested by galvanostatic cycling at various rates at room temperature.",,Experimental Section,156.9848,2.0,1.0,0.0,0.4227,170.73,LITERATURE_REPORTED
P54_Sample_15,P54,"Micrometer-Sized, Nanoporous, High-Volumetric-Capacity LiMn0.85Fe0.15PO4 Cathode Material for Rechargeable Lithium-Ion Batteries",10.1002/adma.201102497,2011,Advanced Materials - 2011 - Sun - Micrometer‐Sized  Nanoporous  High‐Volumetric‐Capacity LiMn0 85Fe0 15PO4 Cathode Material.pdf,LiMn0.85Fe0.15PO4 (nano-LMFP),,,0.85,0.15,Unspecified,0,,,,Ultrasonic spray pyrolysis + ball milling with carbon,,,,,,,,,,,,,,,Identical electrode formulation and cell build as the micrometer-sized material; electrode thickness also 40 um but electrode density only 1.6 g/cc versus 2.6 g/cc for micro-LMFP.,,Experimental Section,156.9848,2.0,1.0,0.0,0.4227,170.73,LITERATURE_REPORTED
P54_Sample_16,P54,"Micrometer-Sized, Nanoporous, High-Volumetric-Capacity LiMn0.85Fe0.15PO4 Cathode Material for Rechargeable Lithium-Ion Batteries",10.1002/adma.201102497,2011,Advanced Materials - 2011 - Sun - Micrometer‐Sized  Nanoporous  High‐Volumetric‐Capacity LiMn0 85Fe0 15PO4 Cathode Material.pdf,Mn0.85Fe0.15PO4.H2O co-precipitation precursor,,,0.85,0.15,Unspecified,0,,,,Co-precipitation,500.0,1.0,,,,,,,,,,,,,"Gray-green precipitate obtained by stirring Mn(NO3)2.4H2O and Fe(NO3)3.9H2O in ethanol with H3PO4 for 1 h at 40 C, filtered, washed and dried at 110 C. Heat-treated at 500 C for 1 h in air to give a crystalline anhydrous Mn0.85Fe0.15PO4 precursor, then poured into 3 wt% sucrose solution, dried at 110 C, mixed with a stoichiometric amount of Li2CO3 and 2 wt% pitch as a second carbon source, and calcined for 15 h at 700 C under Ar/H2 (96:4 vol%).",,Fig. 1c; Fig. S3; Experimental Section,156.9848,2.0,1.0,0.0,0.4227,170.73,LITERATURE_REPORTED
P54_Sample_17,P54,"Micrometer-Sized, Nanoporous, High-Volumetric-Capacity LiMn0.85Fe0.15PO4 Cathode Material for Rechargeable Lithium-Ion Batteries",10.1002/adma.201102497,2011,Advanced Materials - 2011 - Sun - Micrometer‐Sized  Nanoporous  High‐Volumetric‐Capacity LiMn0 85Fe0 15PO4 Cathode Material.pdf,"LiMnPO4 (nanometer-sized, cited)",,,1.0,0.0,Unspecified,0,,,,,,,,,,,,,,,,,,,"Nanometer-sized LiMnPO4 is cited as demonstrating high gravimetric capacity (92% of the theoretical value) and improved rate capability but a very low tap density of 0.3-0.6 g/cc, compared with 2.6 g/cc for LiCoO2. Mn2+/Mn3+ redox potential 4.1 V versus Li/Li+ against 3.4 V for Fe2+/Fe3+.",,Introduction (cited background),156.8488,2.0,1.0,0.0,0.0,170.87,LITERATURE_REPORTED
P54_Sample_18,P54,"Micrometer-Sized, Nanoporous, High-Volumetric-Capacity LiMn0.85Fe0.15PO4 Cathode Material for Rechargeable Lithium-Ion Batteries",10.1002/adma.201102497,2011,Advanced Materials - 2011 - Sun - Micrometer‐Sized  Nanoporous  High‐Volumetric‐Capacity LiMn0 85Fe0 15PO4 Cathode Material.pdf,"LiMn0.8Fe0.2PO4 (25-60 nm, cited ref. 25)",,,0.8,0.2,Unspecified,0,,,,,,,,,,,,,,,,,,,"Cited benchmark: 160 mAh/g reported for a 25-60 nm particle sample by S. K. Martha et al., Angew. Chem. Int. Ed. 48 (2009) 1, used for comparison against the 142 mAh/g of the present 100-200 nm micro-LMFP primary particles.",,"Section 2 (cited, ref. 25)",157.0302,2.0,1.0,0.0,0.5004,170.68,LITERATURE_REPORTED
P54_Sample_19,P54,"Micrometer-Sized, Nanoporous, High-Volumetric-Capacity LiMn0.85Fe0.15PO4 Cathode Material for Rechargeable Lithium-Ion Batteries",10.1002/adma.201102497,2011,Advanced Materials - 2011 - Sun - Micrometer‐Sized  Nanoporous  High‐Volumetric‐Capacity LiMn0 85Fe0 15PO4 Cathode Material.pdf,"LiFePO4 (20-50 nm particles, cited ref. 31)",,,0.0,1.0,Unspecified,0,,,,,,,,,,,,,,,,,,,"Cited LiFePO4 powder electrode particle-size series (Gaberscek, Dominko and Jamnik, Electrochem. Commun. 9 (2007) 2778): 20-50 nm particles give 163 mAh/g. Quoted to argue there is a limiting particle size beyond which electrochemical performance is governed by other factors.",,"Section 2 (cited particle-size series, ref. 31)",157.7558,2.0,1.0,0.0,0.0,169.89,LITERATURE_REPORTED
P54_Sample_20,P54,"Micrometer-Sized, Nanoporous, High-Volumetric-Capacity LiMn0.85Fe0.15PO4 Cathode Material for Rechargeable Lithium-Ion Batteries",10.1002/adma.201102497,2011,Advanced Materials - 2011 - Sun - Micrometer‐Sized  Nanoporous  High‐Volumetric‐Capacity LiMn0 85Fe0 15PO4 Cathode Material.pdf,"LiFePO4 (100-200 nm particles, cited ref. 31)",,,0.0,1.0,Unspecified,0,,,,,,,,,,,,,,,,,,,Cited LiFePO4 particle-size series: 100-200 nm particles give 158 mAh/g.,,"Section 2 (cited particle-size series, ref. 31)",157.7558,2.0,1.0,0.0,0.0,169.89,LITERATURE_REPORTED
P54_Sample_21,P54,"Micrometer-Sized, Nanoporous, High-Volumetric-Capacity LiMn0.85Fe0.15PO4 Cathode Material for Rechargeable Lithium-Ion Batteries",10.1002/adma.201102497,2011,Advanced Materials - 2011 - Sun - Micrometer‐Sized  Nanoporous  High‐Volumetric‐Capacity LiMn0 85Fe0 15PO4 Cathode Material.pdf,"LiFePO4 (200-400 nm particles, cited ref. 31)",,,0.0,1.0,Unspecified,0,,,,,,,,,,,,,,,,,,,Cited LiFePO4 particle-size series: 200-400 nm particles give 120 mAh/g.,,"Section 2 (cited particle-size series, ref. 31)",157.7558,2.0,1.0,0.0,0.0,169.89,LITERATURE_REPORTED
P54_Sample_22,P54,"Micrometer-Sized, Nanoporous, High-Volumetric-Capacity LiMn0.85Fe0.15PO4 Cathode Material for Rechargeable Lithium-Ion Batteries",10.1002/adma.201102497,2011,Advanced Materials - 2011 - Sun - Micrometer‐Sized  Nanoporous  High‐Volumetric‐Capacity LiMn0 85Fe0 15PO4 Cathode Material.pdf,"LiFePO4 (450-550 nm particles, cited ref. 31)",,,0.0,1.0,Unspecified,0,,,,,,,,,,,,,,,,,,,Cited LiFePO4 particle-size series: 450-550 nm particles give 72 mAh/g.,,"Section 2 (cited particle-size series, ref. 31)",157.7558,2.0,1.0,0.0,0.0,169.89,LITERATURE_REPORTED
P54_Sample_23,P54,"Micrometer-Sized, Nanoporous, High-Volumetric-Capacity LiMn0.85Fe0.15PO4 Cathode Material for Rechargeable Lithium-Ion Batteries",10.1002/adma.201102497,2011,Advanced Materials - 2011 - Sun - Micrometer‐Sized  Nanoporous  High‐Volumetric‐Capacity LiMn0 85Fe0 15PO4 Cathode Material.pdf,LiMn0.85Fe0.15PO4 (micro-LMFP),,,0.85,0.15,Unspecified,0,,,,Co-precipitation precursor + carbothermal calcination,500.0,1.0,,,,,,,,,,,,,"Conclusion: the micrometer-sized nanoporous configuration largely surpasses the nanocomposite in volumetric energy density while maintaining comparable rate capability, demonstrating that nanostructured materials, although interesting for basic studies, have few chances of reaching practical application where volumetric capacity determines battery volume.",,Conclusion,156.9848,2.0,1.0,0.0,0.4227,170.73,LITERATURE_REPORTED
P55_Sample_1,P55,LiMn1-xFexPO4 Nanorods Grown on Graphene Sheets for Ultrahigh-Rate-Performance Lithium Ion Batteries,10.1002/anie.201103163,2011,Angew Chem Int Ed - 2011 - Wang - LiMn1 xFexPO4 Nanorods Grown on Graphene Sheets for Ultrahigh‐Rate‐Performance Lithium.pdf,LiMn0.75Fe0.25PO4/rmGO nanorod hybrid,,,0.75,0.25,Unspecified,0,,,,Two-step solution phase: controlled hydrolysis on graphene + solvothermal,,,,,,,,,,,,,,,"Step 1: Fe-doped Mn3O4 nanoparticles of circa 10 nm were selectively grown at 80 C on mildly oxidized graphene oxide (mGO) suspended in a 10:1 DMF/H2O solution by controlled hydrolysis of Mn(OAc)2 and Fe(NO3)3, per Mn2+ + Fe3+ + O2 + H2O to (Mn0.75Fe0.25)3O4 + H+. Uniform coating was achieved with no free growth of nanoparticles in solution; the reaction was run in an open system exposed to air.",,Fig. 1a-b; Eq. (1); Fig. S1,157.0756,2.0,1.0,0.0,0.5623,170.63,LITERATURE_REPORTED
P55_Sample_2,P55,LiMn1-xFexPO4 Nanorods Grown on Graphene Sheets for Ultrahigh-Rate-Performance Lithium Ion Batteries,10.1002/anie.201103163,2011,Angew Chem Int Ed - 2011 - Wang - LiMn1 xFexPO4 Nanorods Grown on Graphene Sheets for Ultrahigh‐Rate‐Performance Lithium.pdf,LiMn0.75Fe0.25PO4/rmGO nanorod hybrid,,,0.75,0.25,Unspecified,0,,,,Two-step solution phase: controlled hydrolysis on graphene + solvothermal,,,,,,,,,,,,,,,"Step 2: solvothermal reaction at 180 C in 50:1 DMF/H2O with LiOH, H3PO4 and ascorbic acid transformed the oxide nanoparticles into LiMn0.75Fe0.25PO4 nanorods specifically on the mGO surface while reducing mGO to rmGO. Ascorbic acid reduces Fe(III) to Fe(II) and also reduces the mGO. Systematic variation of reaction time showed gradual transformation of precursor particles into phosphate nanorods.",,Fig. 1c; Eq. (2); Fig. S4-S5,157.0756,2.0,1.0,0.0,0.5623,170.63,LITERATURE_REPORTED
P55_Sample_3,P55,LiMn1-xFexPO4 Nanorods Grown on Graphene Sheets for Ultrahigh-Rate-Performance Lithium Ion Batteries,10.1002/anie.201103163,2011,Angew Chem Int Ed - 2011 - Wang - LiMn1 xFexPO4 Nanorods Grown on Graphene Sheets for Ultrahigh‐Rate‐Performance Lithium.pdf,LiMn0.75Fe0.25PO4/rmGO nanorod hybrid,,,0.75,0.25,Unspecified,0,,,,Two-step solution phase: controlled hydrolysis on graphene + solvothermal,,,,,,,,,,,,,,,"SEM and TEM show single-crystalline nanorods with a rod length of 50-100 nm (average size field records the midpoint of this reported range) and a diameter of 20-30 nm. HR-TEM shows continuous lattice fringes throughout each nanorod. Long axis is along [001] with an (001) interplanar distance of ca. 0.47 nm; the [010] Li+ diffusion channel lies along a short axis with a (100) interplanar distance of ca. 1.04 nm, giving a short diffusion length ideal for fast Li+ insertion and extraction. EDS gives an Mn/Fe ratio of about three.",,Fig. 2a-d; Fig. 3b-d; Fig. S3,157.0756,2.0,1.0,0.0,0.5623,170.63,LITERATURE_REPORTED
P55_Sample_4,P55,LiMn1-xFexPO4 Nanorods Grown on Graphene Sheets for Ultrahigh-Rate-Performance Lithium Ion Batteries,10.1002/anie.201103163,2011,Angew Chem Int Ed - 2011 - Wang - LiMn1 xFexPO4 Nanorods Grown on Graphene Sheets for Ultrahigh‐Rate‐Performance Lithium.pdf,LiMn0.75Fe0.25PO4/rmGO nanorod hybrid,,,0.75,0.25,Unspecified,0,,,,Two-step solution phase: controlled hydrolysis on graphene + solvothermal,,,,,,,,,,,,,,,"Electrical conductivity measured from pellets of the hybrid was 0.1-1 S/cm, which is 10^13-10^14 times higher than pure LiMnPO4. The amount of rmGO in the hybrid was about 20% by mass by thermal analysis, and total conductive carbon content including carbon black was 26 wt%, much lower than the 45% or higher used previously for discharge rates above 100 C. Oxygen content of the mGO was ca. 15% (versus ca. 30% for Hummers GO) and was reduced to about 4% after the solvothermal step.",,Section 2 (conductivity); Fig. S2,157.0756,2.0,1.0,0.0,0.5623,170.63,LITERATURE_REPORTED
P55_Sample_5,P55,LiMn1-xFexPO4 Nanorods Grown on Graphene Sheets for Ultrahigh-Rate-Performance Lithium Ion Batteries,10.1002/anie.201103163,2011,Angew Chem Int Ed - 2011 - Wang - LiMn1 xFexPO4 Nanorods Grown on Graphene Sheets for Ultrahigh‐Rate‐Performance Lithium.pdf,LiMn0.75Fe0.25PO4/rmGO nanorod hybrid,,,0.75,0.25,Unspecified,0,,,,Two-step solution phase: controlled hydrolysis on graphene + solvothermal,,,,,,,,,,,,,,,"Charge and discharge curves at C/2 (1 C corresponds to 170 mA/g based on the theoretical capacity). The charge curve has two voltage plateaus at about 3.6 V and about 4.2 V for oxidation of Fe(II) to Fe(III) and Mn(II) to Mn(III); the capacity of the 3.6 V plateau is about one-third that of the 4.2 V plateau, consistent with the Fe/Mn ratio. The discharge curve shows two plateaus at about 4.0 V and about 3.5 V. Charging was done at a C/2 constant current to 4.25 V followed by constant-voltage charging at 4.25 V with a cut-off current of C/20.",,Fig. 4a,157.0756,2.0,1.0,0.0,0.5623,170.63,LITERATURE_REPORTED
P55_Sample_6,P55,LiMn1-xFexPO4 Nanorods Grown on Graphene Sheets for Ultrahigh-Rate-Performance Lithium Ion Batteries,10.1002/anie.201103163,2011,Angew Chem Int Ed - 2011 - Wang - LiMn1 xFexPO4 Nanorods Grown on Graphene Sheets for Ultrahigh‐Rate‐Performance Lithium.pdf,LiMn0.75Fe0.25PO4/rmGO nanorod hybrid,,,0.75,0.25,Unspecified,0,,,,Two-step solution phase: controlled hydrolysis on graphene + solvothermal,,,,,,,,,,,,,,,"Specific capacity of 155 mAh/g at a C/2 discharge rate with a 2.0 V cut-off, based on the mass of the active LiMn0.75Fe0.25PO4, which is 91% of the theoretical capacity. Cathode was annealed at 600 C for 1 h before cell assembly, at a loading of ca. 3 mg/cm2 against a Li foil anode.",,Fig. 4b-c,157.0756,2.0,1.0,0.0,0.5623,170.63,LITERATURE_REPORTED
P55_Sample_7,P55,LiMn1-xFexPO4 Nanorods Grown on Graphene Sheets for Ultrahigh-Rate-Performance Lithium Ion Batteries,10.1002/anie.201103163,2011,Angew Chem Int Ed - 2011 - Wang - LiMn1 xFexPO4 Nanorods Grown on Graphene Sheets for Ultrahigh‐Rate‐Performance Lithium.pdf,LiMn0.75Fe0.25PO4/rmGO nanorod hybrid,,,0.75,0.25,Unspecified,0,,,,Two-step solution phase: controlled hydrolysis on graphene + solvothermal,,,,,,,,,,,,,,,Discharge capacity remained high at 153 mAh/g at a rate of 2 C with a 2.0 V cut-off.,,Fig. 4b-c,157.0756,2.0,1.0,0.0,0.5623,170.63,LITERATURE_REPORTED
P55_Sample_8,P55,LiMn1-xFexPO4 Nanorods Grown on Graphene Sheets for Ultrahigh-Rate-Performance Lithium Ion Batteries,10.1002/anie.201103163,2011,Angew Chem Int Ed - 2011 - Wang - LiMn1 xFexPO4 Nanorods Grown on Graphene Sheets for Ultrahigh‐Rate‐Performance Lithium.pdf,LiMn0.75Fe0.25PO4/rmGO nanorod hybrid,,,0.75,0.25,Unspecified,0,,,,Two-step solution phase: controlled hydrolysis on graphene + solvothermal,,,,,,,,,,,,,,,"Discharge capacity of 132 mAh/g at 20 C, which is 85% of the C/2 capacity of 155 mAh/g.",,Fig. 4b-c; Abstract,157.0756,2.0,1.0,0.0,0.5623,170.63,LITERATURE_REPORTED
P55_Sample_9,P55,LiMn1-xFexPO4 Nanorods Grown on Graphene Sheets for Ultrahigh-Rate-Performance Lithium Ion Batteries,10.1002/anie.201103163,2011,Angew Chem Int Ed - 2011 - Wang - LiMn1 xFexPO4 Nanorods Grown on Graphene Sheets for Ultrahigh‐Rate‐Performance Lithium.pdf,LiMn0.75Fe0.25PO4/rmGO nanorod hybrid,,,0.75,0.25,Unspecified,0,,,,Two-step solution phase: controlled hydrolysis on graphene + solvothermal,,,,,,,,,,,,,,,"Discharge capacity of 107 mAh/g at 50 C, which is 70% of the C/2 capacity.",,Fig. 4b-c; Abstract,157.0756,2.0,1.0,0.0,0.5623,170.63,LITERATURE_REPORTED
P55_Sample_10,P55,LiMn1-xFexPO4 Nanorods Grown on Graphene Sheets for Ultrahigh-Rate-Performance Lithium Ion Batteries,10.1002/anie.201103163,2011,Angew Chem Int Ed - 2011 - Wang - LiMn1 xFexPO4 Nanorods Grown on Graphene Sheets for Ultrahigh‐Rate‐Performance Lithium.pdf,LiMn0.75Fe0.25PO4/rmGO nanorod hybrid,,,0.75,0.25,Unspecified,0,,,,Two-step solution phase: controlled hydrolysis on graphene + solvothermal,,,,,,,,,,,,,,,"Discharge capacity of 65 mAh/g at 100 C, corresponding to a discharge time of 36 s for the theoretical capacity. A 2.0 V cut-off was used for all these discharge rates.",,Fig. 4b-c,157.0756,2.0,1.0,0.0,0.5623,170.63,LITERATURE_REPORTED
P55_Sample_11,P55,LiMn1-xFexPO4 Nanorods Grown on Graphene Sheets for Ultrahigh-Rate-Performance Lithium Ion Batteries,10.1002/anie.201103163,2011,Angew Chem Int Ed - 2011 - Wang - LiMn1 xFexPO4 Nanorods Grown on Graphene Sheets for Ultrahigh‐Rate‐Performance Lithium.pdf,LiMn0.75Fe0.25PO4/rmGO nanorod hybrid,,,0.75,0.25,Unspecified,0,,,,Two-step solution phase: controlled hydrolysis on graphene + solvothermal,,,,,,,,,100,,,,,,Cycle life at C/2: little capacity decay of ca. 1.9% over 90 cycles from the 11th to the 100th cycle.,,Fig. 4d,157.0756,2.0,1.0,0.0,0.5623,170.63,LITERATURE_REPORTED
P55_Sample_12,P55,LiMn1-xFexPO4 Nanorods Grown on Graphene Sheets for Ultrahigh-Rate-Performance Lithium Ion Batteries,10.1002/anie.201103163,2011,Angew Chem Int Ed - 2011 - Wang - LiMn1 xFexPO4 Nanorods Grown on Graphene Sheets for Ultrahigh‐Rate‐Performance Lithium.pdf,LiMn0.75Fe0.25PO4/rmGO nanorod hybrid,,,0.75,0.25,Unspecified,0,,,,Two-step solution phase: controlled hydrolysis on graphene + solvothermal,,,,,,,,,,,,,,,"Coulombic efficiency was typically higher than 99.0%, and after 50 cycles higher than 99.5%, suggesting little side chemical reaction or a stable solid electrolyte interphase between the electrolyte and the nanorod/rmGO hybrid.",,Section 2 (Coulombic efficiency),157.0756,2.0,1.0,0.0,0.5623,170.63,LITERATURE_REPORTED
P55_Sample_13,P55,LiMn1-xFexPO4 Nanorods Grown on Graphene Sheets for Ultrahigh-Rate-Performance Lithium Ion Batteries,10.1002/anie.201103163,2011,Angew Chem Int Ed - 2011 - Wang - LiMn1 xFexPO4 Nanorods Grown on Graphene Sheets for Ultrahigh‐Rate‐Performance Lithium.pdf,LiMn0.75Fe0.25PO4 nanoparticles + rmGO (physical mixture control),,,0.75,0.25,Unspecified,0,,,,Physical mixture control,,,,,,,,,,,,,,,"Control experiment: a physical mixture of separately made LiMn0.75Fe0.25PO4 nanoparticles and rmGO sheets delivered only 75 mAh/g at C/10, far below the directly grown hybrid.",,Fig. S9a,157.0756,2.0,1.0,0.0,0.5623,170.63,LITERATURE_REPORTED
P55_Sample_14,P55,LiMn1-xFexPO4 Nanorods Grown on Graphene Sheets for Ultrahigh-Rate-Performance Lithium Ion Batteries,10.1002/anie.201103163,2011,Angew Chem Int Ed - 2011 - Wang - LiMn1 xFexPO4 Nanorods Grown on Graphene Sheets for Ultrahigh‐Rate‐Performance Lithium.pdf,LiMn0.75Fe0.25PO4 nanoparticles + rmGO (physical mixture control),,,0.75,0.25,Unspecified,0,,,,Physical mixture control,,,,,44.0,,,,,,,,,,Physical-mixture control: 44 mAh/g at a 1 C rate.,,Fig. S9b,157.0756,2.0,1.0,0.0,0.5623,170.63,LITERATURE_REPORTED
P55_Sample_15,P55,LiMn1-xFexPO4 Nanorods Grown on Graphene Sheets for Ultrahigh-Rate-Performance Lithium Ion Batteries,10.1002/anie.201103163,2011,Angew Chem Int Ed - 2011 - Wang - LiMn1 xFexPO4 Nanorods Grown on Graphene Sheets for Ultrahigh‐Rate‐Performance Lithium.pdf,LiMn0.75Fe0.25PO4 nanoparticles + rmGO (physical mixture control),,,0.75,0.25,Unspecified,0,,,,Physical mixture control,,,,,,,,,,,,,,,"Physical-mixture control: capacity decreased to less than 2 mAh/g at a discharge rate of 50 C, clearly showing that the capacity contribution of rmGO at high rate is negligible and that the performance derives from the intimate nanorod-graphene interaction.",,Fig. S9c,157.0756,2.0,1.0,0.0,0.5623,170.63,LITERATURE_REPORTED
P55_Sample_16,P55,LiMn1-xFexPO4 Nanorods Grown on Graphene Sheets for Ultrahigh-Rate-Performance Lithium Ion Batteries,10.1002/anie.201103163,2011,Angew Chem Int Ed - 2011 - Wang - LiMn1 xFexPO4 Nanorods Grown on Graphene Sheets for Ultrahigh‐Rate‐Performance Lithium.pdf,LiMn0.75Fe0.25PO4 nanoparticles + rmGO (physical mixture control),,,0.75,0.25,Unspecified,0,,,,Physical mixture control,,,,,,,,,,,,,,,"EIS provided strong evidence of significantly improved charge transport in the cathode of nanorods directly grown on rmGO over the simple physical mixture, and CV showed much better charge and discharge kinetics for the directly grown material.",,Fig. S10-S11 (EIS and CV),157.0756,2.0,1.0,0.0,0.5623,170.63,LITERATURE_REPORTED
P55_Sample_17,P55,LiMn1-xFexPO4 Nanorods Grown on Graphene Sheets for Ultrahigh-Rate-Performance Lithium Ion Batteries,10.1002/anie.201103163,2011,Angew Chem Int Ed - 2011 - Wang - LiMn1 xFexPO4 Nanorods Grown on Graphene Sheets for Ultrahigh‐Rate‐Performance Lithium.pdf,LiMn0.75Fe0.25PO4/rmGO nanorod hybrid,,,0.75,0.25,Unspecified,0,,,,Two-step solution phase: controlled hydrolysis on graphene + solvothermal,,,,,,,,,,,,,,,"Control experiment without mGO added: the same synthetic steps produced irregularly shaped LiMn0.75Fe0.25PO4 particles without the desired nanorod morphology, showing that the mildly oxidized graphene sheets act as a unique substrate for growing nanocrystals into well-defined morphologies. Resulting nanorods bond to rmGO by Mn/Fe-O-C bonds at remaining oxygen sites and by van der Waals interactions with the aromatic regions.",,Fig. S6 (control without mGO),157.0756,2.0,1.0,0.0,0.5623,170.63,LITERATURE_REPORTED
P55_Sample_18,P55,LiMn1-xFexPO4 Nanorods Grown on Graphene Sheets for Ultrahigh-Rate-Performance Lithium Ion Batteries,10.1002/anie.201103163,2011,Angew Chem Int Ed - 2011 - Wang - LiMn1 xFexPO4 Nanorods Grown on Graphene Sheets for Ultrahigh‐Rate‐Performance Lithium.pdf,LiMn0.75Fe0.25PO4/rmGO nanorod hybrid,,,0.75,0.25,Unspecified,0,,,,Two-step solution phase: controlled hydrolysis on graphene + solvothermal,,,,,,,,,,,,,,,"The hybrid exhibited the highest rate performance measured under similar voltage cut-off conditions among all pure and doped LiMnPO4 cathode materials compared (a 2.7 V cut-off was used for this comparison), and was also comparable to some of the best reported ultrahigh-rate cathode materials including LiFePO4, LiCoO2 and LiMn2O4.",,Fig. 4e; Fig. S8,157.0756,2.0,1.0,0.0,0.5623,170.63,LITERATURE_REPORTED
P55_Sample_19,P55,LiMn1-xFexPO4 Nanorods Grown on Graphene Sheets for Ultrahigh-Rate-Performance Lithium Ion Batteries,10.1002/anie.201103163,2011,Angew Chem Int Ed - 2011 - Wang - LiMn1 xFexPO4 Nanorods Grown on Graphene Sheets for Ultrahigh‐Rate‐Performance Lithium.pdf,"LiMn0.8Fe0.2PO4 (cited, ref. 23)",,,0.8,0.2,Unspecified,0,,,,,,,,,,,,,,,,,,,"Cited Fe-doped LiMnPO4 cathode included in the Fig. 4e rate-capability comparison, plotted with a discharge cut-off voltage of 2.7 V (ref. 23). Numerical discharge capacities for this reference are shown only graphically and are not quoted in the text.",,"Fig. 4e (rate-capability comparison, ref. 23)",157.0302,2.0,1.0,0.0,0.5004,170.68,LITERATURE_REPORTED
P55_Sample_20,P55,LiMn1-xFexPO4 Nanorods Grown on Graphene Sheets for Ultrahigh-Rate-Performance Lithium Ion Batteries,10.1002/anie.201103163,2011,Angew Chem Int Ed - 2011 - Wang - LiMn1 xFexPO4 Nanorods Grown on Graphene Sheets for Ultrahigh‐Rate‐Performance Lithium.pdf,"LiMn0.8Fe0.2PO4 (cited, ref. 24)",,,0.8,0.2,Unspecified,0,,,,,,,,,,,,,,,,,,,"Cited Fe-doped LiMnPO4 cathode included in the Fig. 4e rate-capability comparison, plotted with a discharge cut-off voltage of 2.6 V (ref. 24). Numerical discharge capacities for this reference are shown only graphically and are not quoted in the text.",,"Fig. 4e (rate-capability comparison, ref. 24)",157.0302,2.0,1.0,0.0,0.5004,170.68,LITERATURE_REPORTED
P55_Sample_21,P55,LiMn1-xFexPO4 Nanorods Grown on Graphene Sheets for Ultrahigh-Rate-Performance Lithium Ion Batteries,10.1002/anie.201103163,2011,Angew Chem Int Ed - 2011 - Wang - LiMn1 xFexPO4 Nanorods Grown on Graphene Sheets for Ultrahigh‐Rate‐Performance Lithium.pdf,"LiMn0.7Fe0.3PO4 (cited, ref. 20)",,,0.7,0.3,Unspecified,0,,,,,,,,,,,,,,,,,,,"Cited Fe-doped LiMnPO4 cathode included in the Fig. 4e rate-capability comparison, plotted with a discharge cut-off voltage of 2.75 V (ref. 20). Numerical discharge capacities for this reference are shown only graphically and are not quoted in the text.",,"Fig. 4e (rate-capability comparison, ref. 20)",157.1209,2.0,1.0,0.0,0.6109,170.58,LITERATURE_REPORTED
P55_Sample_22,P55,LiMn1-xFexPO4 Nanorods Grown on Graphene Sheets for Ultrahigh-Rate-Performance Lithium Ion Batteries,10.1002/anie.201103163,2011,Angew Chem Int Ed - 2011 - Wang - LiMn1 xFexPO4 Nanorods Grown on Graphene Sheets for Ultrahigh‐Rate‐Performance Lithium.pdf,"LiMn0.6Fe0.4PO4 (cited, ref. 21)",,,0.6,0.4,Unspecified,0,,,,,,,,,,,,,,,,,,,"Cited Fe-doped LiMnPO4 cathode included in the Fig. 4e rate-capability comparison, plotted with a discharge cut-off voltage of 2.5 V (ref. 21). Numerical discharge capacities for this reference are shown only graphically and are not quoted in the text.",,"Fig. 4e (rate-capability comparison, ref. 21)",157.2116,2.0,1.0,0.0,0.673,170.48,LITERATURE_REPORTED
P55_Sample_23,P55,LiMn1-xFexPO4 Nanorods Grown on Graphene Sheets for Ultrahigh-Rate-Performance Lithium Ion Batteries,10.1002/anie.201103163,2011,Angew Chem Int Ed - 2011 - Wang - LiMn1 xFexPO4 Nanorods Grown on Graphene Sheets for Ultrahigh‐Rate‐Performance Lithium.pdf,"LiMn0.5Fe0.5PO4 (cited, ref. 22)",,,0.5,0.5,Unspecified,0,,,,,,,,,,,,,,,,,,,"Cited Fe-doped LiMnPO4 cathode included in the Fig. 4e rate-capability comparison, plotted with a discharge cut-off voltage of 2.5 V (ref. 22). Numerical discharge capacities for this reference are shown only graphically and are not quoted in the text.",,"Fig. 4e (rate-capability comparison, ref. 22)",157.3023,2.0,1.0,0.0,0.6931,170.38,LITERATURE_REPORTED
P55_Sample_24,P55,LiMn1-xFexPO4 Nanorods Grown on Graphene Sheets for Ultrahigh-Rate-Performance Lithium Ion Batteries,10.1002/anie.201103163,2011,Angew Chem Int Ed - 2011 - Wang - LiMn1 xFexPO4 Nanorods Grown on Graphene Sheets for Ultrahigh‐Rate‐Performance Lithium.pdf,"LiMn0.2Fe0.8PO4 (cited, ref. 25)",,,0.2,0.8,Unspecified,0,,,,,,,,,,,,,,,,,,,"Cited Fe-doped LiMnPO4 cathode included in the Fig. 4e rate-capability comparison, plotted with a discharge cut-off voltage of 2.0 V (ref. 25). Numerical discharge capacities for this reference are shown only graphically and are not quoted in the text.",,"Fig. 4e (rate-capability comparison, ref. 25)",157.5744,2.0,1.0,0.0,0.5004,170.09,LITERATURE_REPORTED
P55_Sample_25,P55,LiMn1-xFexPO4 Nanorods Grown on Graphene Sheets for Ultrahigh-Rate-Performance Lithium Ion Batteries,10.1002/anie.201103163,2011,Angew Chem Int Ed - 2011 - Wang - LiMn1 xFexPO4 Nanorods Grown on Graphene Sheets for Ultrahigh‐Rate‐Performance Lithium.pdf,LiMn0.75Fe0.25PO4/rmGO nanorod hybrid,,,0.75,0.25,Unspecified,0,,,,Two-step solution phase: controlled hydrolysis on graphene + solvothermal,,,,,,,,,,,,,,,"NOTE ON DUPLICATION: this paper is already partially represented in the dataset as P20 (two sparse rows recorded under DOI 10.1101/1107.0111v1, which is not the journal DOI). The present P55 block is the full extraction from the published Angewandte Chemie article, DOI 10.1002/anie.201103163; the two P20 rows were left untouched and should be treated as superseded. Summary claim: first synthesis of complex single-crystalline nanomaterials on highly conducting mildly oxidized graphene sheets with desired size and morphology, and the first synthesis of LiMn0.75Fe0.25PO4 nanorods with an ideal crystal shape for fast Li+ diffusion along the radial [010] direction.",,Summary; duplicate-source note,157.0756,2.0,1.0,0.0,0.5623,170.63,LITERATURE_REPORTED
P56_Sample_1,P56,Crystal Chemistry of the Olivine-Type Li(MnyFe1-y)PO4 and (MnyFe1-y)PO4 as Possible 4 V Cathode Materials for Lithium Batteries,10.1149/1.1385377,2001,Journal of Chemistry - 2019 - Huynh - Structure and Electrochemical Behavior of Minor Mn‐Doped Olivine LiMnxFe1 xPO4.pdf,Li(Mn0.6Fe0.4)PO4 (discharged state),,,0.6,0.4,Unspecified,0,,,,Solid-state reaction (high-energy ball milling + sintering),280.0,3.0,,,,,,,,,,,,,"Optimized composition of the study. Charge/discharge at 0.12 mA/cm2 (Fig. 11 annotates 0.1 mA/cm2 - both values appear in the paper) between 2.0 and 4.5 V at 23 C, with a constant-voltage hold at 4.5 V until the current fell below 0.012 mA/cm2. Large total capacity of over 160 mAh/g, more than half of which is generated at 4 V by the Mn3+/Mn2+ redox, close to the theoretical value of 170 mAh/g and highly reversible. Homogeneous precursors sintered at the optimal moderate temperature of ca. 550 C to avoid both undesirable particle growth at high sintering temperature and a noncrystalline residual trivalent phase at low temperature.",,Fig. 11a; Section: Results and Discussion,157.2116,2.0,1.0,0.0,0.673,170.48,LITERATURE_REPORTED
P56_Sample_2,P56,Crystal Chemistry of the Olivine-Type Li(MnyFe1-y)PO4 and (MnyFe1-y)PO4 as Possible 4 V Cathode Materials for Lithium Batteries,10.1149/1.1385377,2001,Journal of Chemistry - 2019 - Huynh - Structure and Electrochemical Behavior of Minor Mn‐Doped Olivine LiMnxFe1 xPO4.pdf,Li(Mn0.6Fe0.4)PO4 (discharged state),,,0.6,0.4,Unspecified,0,,,,Solid-state reaction (high-energy ball milling + sintering),280.0,3.0,,,,,,,21,,,,,,Cycle performance of the optimized Li(Mn0.6Fe0.4)PO4 over roughly 21 cycles at 0.1 mA/cm2 in 1 M LiPF6 PC/DMC: capacity remains essentially flat at about 160 mAh/g with no visible fade over the tested range.,,Fig. 11b,157.2116,2.0,1.0,0.0,0.673,170.48,LITERATURE_REPORTED
P56_Sample_3,P56,Crystal Chemistry of the Olivine-Type Li(MnyFe1-y)PO4 and (MnyFe1-y)PO4 as Possible 4 V Cathode Materials for Lithium Batteries,10.1149/1.1385377,2001,Journal of Chemistry - 2019 - Huynh - Structure and Electrochemical Behavior of Minor Mn‐Doped Olivine LiMnxFe1 xPO4.pdf,Li(Mn0.2Fe0.8)PO4 (discharged state),,,0.2,0.8,Unspecified,0,,,,Solid-state reaction (high-energy ball milling + sintering),280.0,3.0,,,,,,,,,,,,,"Prepared under the same optimal synthesis conditions. Showed high capacity close to 170 mAh/g but with a smaller capacity fraction in the 4 V region than the Mn-richer compositions, because less Mn3+/Mn2+ redox is available.",,Section: Results and Discussion,157.5744,2.0,1.0,0.0,0.5004,170.09,LITERATURE_REPORTED
P56_Sample_4,P56,Crystal Chemistry of the Olivine-Type Li(MnyFe1-y)PO4 and (MnyFe1-y)PO4 as Possible 4 V Cathode Materials for Lithium Batteries,10.1149/1.1385377,2001,Journal of Chemistry - 2019 - Huynh - Structure and Electrochemical Behavior of Minor Mn‐Doped Olivine LiMnxFe1 xPO4.pdf,Li(Mn0.4Fe0.6)PO4 (discharged state),,,0.4,0.6,Unspecified,0,,,,Solid-state reaction (high-energy ball milling + sintering),280.0,3.0,,,,,,,,,,,,,Prepared under the same optimal synthesis conditions. Showed high capacity close to 170 mAh/g but with a smaller 4 V capacity region than Li(Mn0.6Fe0.4)PO4.,,Section: Results and Discussion,157.393,2.0,1.0,0.0,0.673,170.28,LITERATURE_REPORTED
P56_Sample_5,P56,Crystal Chemistry of the Olivine-Type Li(MnyFe1-y)PO4 and (MnyFe1-y)PO4 as Possible 4 V Cathode Materials for Lithium Batteries,10.1149/1.1385377,2001,Journal of Chemistry - 2019 - Huynh - Structure and Electrochemical Behavior of Minor Mn‐Doped Olivine LiMnxFe1 xPO4.pdf,Li(Mn0.8Fe0.2)PO4 (discharged state),,,0.8,0.2,Unspecified,0,,,,Solid-state reaction (high-energy ball milling + sintering),280.0,3.0,,,,,,,,,,,,,"Attempting to enlarge the 4 V region by increasing the Mn content to y > 0.8 was not successful: the result was an abrupt decrease in capacity with much larger polarization, consistent with the earlier report by Padhi et al. Attributed to the strong electron/lattice (Jahn-Teller) interaction in the charged state and the resultant elastic limit set by lattice distortion.",,Section: Results and Discussion,157.0302,2.0,1.0,0.0,0.5004,170.68,LITERATURE_REPORTED
P56_Sample_6,P56,Crystal Chemistry of the Olivine-Type Li(MnyFe1-y)PO4 and (MnyFe1-y)PO4 as Possible 4 V Cathode Materials for Lithium Batteries,10.1149/1.1385377,2001,Journal of Chemistry - 2019 - Huynh - Structure and Electrochemical Behavior of Minor Mn‐Doped Olivine LiMnxFe1 xPO4.pdf,Li(Mn1.0Fe0.0)PO4 (discharged state),,,1.0,0.0,Unspecified,0,,,,Solid-state reaction (high-energy ball milling + sintering),280.0,3.0,,,,,,,,,,,,,"LiMnPO4 (y = 1) is concluded not to be a viable option as a practical 4 V cathode, as with Mn-rich Li(MnyFe1-y)PO4 for y > 0.8. Compositions in the range 0.6 < y < 0.8 would be useful if the system permits coexistence of the 3.4 V region, since capacity as large as the theoretical 170 mAh/g is obtainable once extrinsic obstacles are overcome.",,Conclusion,156.8488,2.0,1.0,0.0,0.0,170.87,LITERATURE_REPORTED
