Repository: Priyavarshini13/High-Entropy-LMFP-Designer

# High-Entropy Doped LMFP Formula & Materials Design Platform (HE-LMFP-Designer-AG)

A standalone, computational materials-design application for Lithium Manganese Iron Phosphate (LMFP) cathode materials with multi-element high-entropy cation doping.

---

## 1. Project Purpose & Scientific Scope

The **HE-LMFP Designer** provides a deterministic chemical formula design, site occupancy validation, and charge balancing platform for high-entropy and multi-element doped LMFP cathode compositions. 

Version 1 focuses on deterministic chemical formula generation, charge balance compensation, configurational entropy evaluation, material modification planning, and synthesis workflow structuring.

File: data/literature_reference.csv (part 15 of 26)
Sample_ID,Paper_ID,Paper_Title,DOI,Year,Source_PDF,Composition_Formula,Base_LMFP_Composition,Full_Doped_Composition,Mn_Ratio,Fe_Ratio,Dopant_Element,Dopant_Count,Dopant_Molar_Ratio,Dopant_x_per_fu,Carbon_wt_percent,Synthesis_Method,Calcination_Temp_1_C,Calcination_Time_1_h,Discharge_Capacity_0_05C_mAh_g,Discharge_Capacity_0_1C_mAh_g,Discharge_Capacity_1C_mAh_g,Discharge_Capacity_2C_mAh_g,Discharge_Capacity_5C_mAh_g,Initial_Coulombic_Efficiency_percent,Cycle_Life_cycles,Capacity_Retention_percent,EIS_R_ct_before_Ohm,EIS_R_ct_after_Ohm,Li_Diffusion_Coefficient_cm2_s,XRD_Phase_Purity,Remarks,Impurity_Phase_Identified,Evidence,Calculated_Molar_Mass,Calculated_Q_M2,Calculated_Li_Stoichiometry,Calculated_Li_Vacancy_delta,Calculated_S_config_over_R,Calculated_Theoretical_Capacity_Metric,Record_Classification
P56_Sample_7,P56,Crystal Chemistry of the Olivine-Type Li(MnyFe1-y)PO4 and (MnyFe1-y)PO4 as Possible 4 V Cathode Materials for Lithium Batteries,10.1149/1.1385377,2001,Journal of Chemistry - 2019 - Huynh - Structure and Electrochemical Behavior of Minor Mn‐Doped Olivine LiMnxFe1 xPO4.pdf,"(Mn0.0Fe1.0)PO4 (chemically delithiated, charged state)",,,0.0,1.0,Unspecified,0,,,,Chemical delithiation with NO2BF4 in acetonitrile,,,,,,,,,,,,,,,FePO4 obtained by reacting LiFePO4 with NO2BF4 (redox potential of NO2+/NO2 ca. 5.1 V vs Li/Li+) in acetonitrile for 24 h at room temperature with Ar bubbling. ICP-AES showed residual lithium below 0.02 mol per formula unit. Indexed as single-phase orthorhombic Pmnb olivine. Oxidation from the lithiated to the delithiated state induces elongation of the c axis and shrinkage of the a and b axes.,,Fig. 1a; Fig. 3; Fig. 4,157.7558,2.0,1.0,0.0,0.0,169.89,LITERATURE_REPORTED
P56_Sample_8,P56,Crystal Chemistry of the Olivine-Type Li(MnyFe1-y)PO4 and (MnyFe1-y)PO4 as Possible 4 V Cathode Materials for Lithium Batteries,10.1149/1.1385377,2001,Journal of Chemistry - 2019 - Huynh - Structure and Electrochemical Behavior of Minor Mn‐Doped Olivine LiMnxFe1 xPO4.pdf,"(Mn0.2Fe0.8)PO4 (chemically delithiated, charged state)",,,0.2,0.8,Unspecified,0,,,,Chemical delithiation with NO2BF4 in acetonitrile,,,,,,,,,,,,,,,"Single-phase delithiated olivine with residual lithium below 0.02 mol per formula unit. Within the delithiated series, Mn3+ in the 4c sites induces elongation of the a axis and shrinkage of the b and c axes, though the change in c is slight.",,Fig. 1b; Fig. 3; Fig. 9b,157.5744,2.0,1.0,0.0,0.5004,170.09,LITERATURE_REPORTED
P56_Sample_9,P56,Crystal Chemistry of the Olivine-Type Li(MnyFe1-y)PO4 and (MnyFe1-y)PO4 as Possible 4 V Cathode Materials for Lithium Batteries,10.1149/1.1385377,2001,Journal of Chemistry - 2019 - Huynh - Structure and Electrochemical Behavior of Minor Mn‐Doped Olivine LiMnxFe1 xPO4.pdf,"(Mn0.4Fe0.6)PO4 (chemically delithiated, charged state)",,,0.4,0.6,Unspecified,0,,,,Chemical delithiation with NO2BF4 in acetonitrile,,,,,,,,,,,,,,,"Single-phase delithiated olivine with residual lithium below 0.02 mol per formula unit. Mossbauer spectrum analysed by one symmetric doublet with a typical Fe3+ isomer shift, indicating single phase (true for all y < 0.6).",,Fig. 1c; Fig. 3; Fig. 9b,157.393,2.0,1.0,0.0,0.673,170.28,LITERATURE_REPORTED
P56_Sample_10,P56,Crystal Chemistry of the Olivine-Type Li(MnyFe1-y)PO4 and (MnyFe1-y)PO4 as Possible 4 V Cathode Materials for Lithium Batteries,10.1149/1.1385377,2001,Journal of Chemistry - 2019 - Huynh - Structure and Electrochemical Behavior of Minor Mn‐Doped Olivine LiMnxFe1 xPO4.pdf,"(Mn0.6Fe0.4)PO4 (chemically delithiated, charged state)",,,0.6,0.4,Unspecified,0,,,,Chemical delithiation with NO2BF4 in acetonitrile,,,,,,,,,,,,,,,"Single-phase delithiated olivine. Marks the lower bound of the identified Mn3+ solubility limit in the Fe3+PO4-Mn3+PO4 binary system, which lies in the compositional range 0.6 < y < 0.8.",,Fig. 1d; Fig. 3; Fig. 9b,157.2116,2.0,1.0,0.0,0.673,170.48,LITERATURE_REPORTED
P56_Sample_11,P56,Crystal Chemistry of the Olivine-Type Li(MnyFe1-y)PO4 and (MnyFe1-y)PO4 as Possible 4 V Cathode Materials for Lithium Batteries,10.1149/1.1385377,2001,Journal of Chemistry - 2019 - Huynh - Structure and Electrochemical Behavior of Minor Mn‐Doped Olivine LiMnxFe1 xPO4.pdf,"(Mn0.8Fe0.2)PO4 (chemically delithiated, charged state)",,,0.8,0.2,Unspecified,0,,,,Chemical delithiation with NO2BF4 in acetonitrile,,,,,,,,,,,,,,,"Mossbauer spectrum required two symmetric doublets, both from trivalent Fe (isomer shift 0.42 mm/s). The main doublet with quadrupole splitting 1.72 mm/s (80.7%) corresponds to the olivine phase while the weak doublet with a smaller splitting of 0.68 mm/s (19.3%) indicates a nonolivine second phase, undetected by XRD because Mossbauer spectroscopy is far more sensitive to impurities. (Mn0.8Fe0.2)PO4 is too unstable to maintain an olivine structure.",,Fig. 1e; Fig. 8; Fig. 10,157.0302,2.0,1.0,0.0,0.5004,170.68,LITERATURE_REPORTED
P56_Sample_12,P56,Crystal Chemistry of the Olivine-Type Li(MnyFe1-y)PO4 and (MnyFe1-y)PO4 as Possible 4 V Cathode Materials for Lithium Batteries,10.1149/1.1385377,2001,Journal of Chemistry - 2019 - Huynh - Structure and Electrochemical Behavior of Minor Mn‐Doped Olivine LiMnxFe1 xPO4.pdf,"(Mn0.0Fe1.0)PO4 (chemically delithiated, charged state)",,,0.0,1.0,Unspecified,0,,,,Chemical delithiation with NO2BF4 in acetonitrile,,,,,,,,,,,,,,,"57Fe Mossbauer quadrupole splitting of 1.53 mm/s for the delithiated y = 0 end member. Because FePO4 has a formal high-spin 3d5 configuration the asphericity count is zero, which accounts for the much lower electric field gradient of the delithiated series than the lithiated series.",,Fig. 8; Fig. 9b (Mossbauer),157.7558,2.0,1.0,0.0,0.0,169.89,LITERATURE_REPORTED
P56_Sample_13,P56,Crystal Chemistry of the Olivine-Type Li(MnyFe1-y)PO4 and (MnyFe1-y)PO4 as Possible 4 V Cathode Materials for Lithium Batteries,10.1149/1.1385377,2001,Journal of Chemistry - 2019 - Huynh - Structure and Electrochemical Behavior of Minor Mn‐Doped Olivine LiMnxFe1 xPO4.pdf,"(Mn0.2Fe0.8)PO4 (chemically delithiated, charged state)",,,0.2,0.8,Unspecified,0,,,,Chemical delithiation with NO2BF4 in acetonitrile,,,,,,,,,,,,,,,"Quadrupole splitting of approximately 1.58 mm/s, on the linear trend of increasing splitting with Mn3+ content.",,Fig. 9b (Mossbauer),157.5744,2.0,1.0,0.0,0.5004,170.09,LITERATURE_REPORTED
P56_Sample_14,P56,Crystal Chemistry of the Olivine-Type Li(MnyFe1-y)PO4 and (MnyFe1-y)PO4 as Possible 4 V Cathode Materials for Lithium Batteries,10.1149/1.1385377,2001,Journal of Chemistry - 2019 - Huynh - Structure and Electrochemical Behavior of Minor Mn‐Doped Olivine LiMnxFe1 xPO4.pdf,"(Mn0.4Fe0.6)PO4 (chemically delithiated, charged state)",,,0.4,0.6,Unspecified,0,,,,Chemical delithiation with NO2BF4 in acetonitrile,,,,,,,,,,,,,,,"Quadrupole splitting of approximately 1.63 mm/s, on the linear trend with Mn3+ content.",,Fig. 9b (Mossbauer),157.393,2.0,1.0,0.0,0.673,170.28,LITERATURE_REPORTED
P56_Sample_15,P56,Crystal Chemistry of the Olivine-Type Li(MnyFe1-y)PO4 and (MnyFe1-y)PO4 as Possible 4 V Cathode Materials for Lithium Batteries,10.1149/1.1385377,2001,Journal of Chemistry - 2019 - Huynh - Structure and Electrochemical Behavior of Minor Mn‐Doped Olivine LiMnxFe1 xPO4.pdf,"(Mn0.6Fe0.4)PO4 (chemically delithiated, charged state)",,,0.6,0.4,Unspecified,0,,,,Chemical delithiation with NO2BF4 in acetonitrile,,,,,,,,,,,,,,,"Quadrupole splitting of approximately 1.66 mm/s. Across the delithiated series the splitting increases from 1.53 to 1.72 mm/s as the Mn3+ content y rises from 0 to 0.8, reflecting the anisotropic local lattice distortion under constant unit-cell volume.",,Fig. 9b (Mossbauer),157.2116,2.0,1.0,0.0,0.673,170.48,LITERATURE_REPORTED
P56_Sample_16,P56,Crystal Chemistry of the Olivine-Type Li(MnyFe1-y)PO4 and (MnyFe1-y)PO4 as Possible 4 V Cathode Materials for Lithium Batteries,10.1149/1.1385377,2001,Journal of Chemistry - 2019 - Huynh - Structure and Electrochemical Behavior of Minor Mn‐Doped Olivine LiMnxFe1 xPO4.pdf,"(Mn0.8Fe0.2)PO4 (chemically delithiated, charged state)",,,0.8,0.2,Unspecified,0,,,,Chemical delithiation with NO2BF4 in acetonitrile,,,,,,,,,,,,,,,Quadrupole splitting of 1.72 mm/s for the olivine component (80.7% of the spectrum). The data point is not connected by a solid line in Fig. 9b because the sample includes a nonolivine phase observed by Mossbauer spectroscopy but not by XRD.,,Fig. 9b; Fig. 10 (Mossbauer),157.0302,2.0,1.0,0.0,0.5004,170.68,LITERATURE_REPORTED
P56_Sample_17,P56,Crystal Chemistry of the Olivine-Type Li(MnyFe1-y)PO4 and (MnyFe1-y)PO4 as Possible 4 V Cathode Materials for Lithium Batteries,10.1149/1.1385377,2001,Journal of Chemistry - 2019 - Huynh - Structure and Electrochemical Behavior of Minor Mn‐Doped Olivine LiMnxFe1 xPO4.pdf,Li(Mn0.0Fe1.0)PO4 (discharged state),,,0.0,1.0,Unspecified,0,,,,Solid-state reaction (high-energy ball milling + sintering),280.0,3.0,,,,,,,,,,,,,"Quadrupole splitting of the lithiated series is essentially constant at around 2.95 mm/s across y = 0 to 0.8, showing no significant change and consistent with simple isotropic lattice expansion. The exceptionally large splitting for both series is interpreted from the asymmetric local environment at the Fe atom together with the high-spin configuration of the 3d electrons.",,Fig. 9a (Mossbauer),157.7558,2.0,1.0,0.0,0.0,169.89,LITERATURE_REPORTED
P56_Sample_18,P56,Crystal Chemistry of the Olivine-Type Li(MnyFe1-y)PO4 and (MnyFe1-y)PO4 as Possible 4 V Cathode Materials for Lithium Batteries,10.1149/1.1385377,2001,Journal of Chemistry - 2019 - Huynh - Structure and Electrochemical Behavior of Minor Mn‐Doped Olivine LiMnxFe1 xPO4.pdf,Li(Mn1.0Fe0.0)PO4 (discharged state),,,1.0,0.0,Unspecified,0,,,,Solid-state reaction (high-energy ball milling + sintering),280.0,3.0,,,,,,,,,,,,,"Chemical delithiation of LiMnPO4 is far slower than for y < 0.8 and induces significant peak broadening. After 48 h reaction the initial LiMnPO4 phase remained with residual lithium corresponding to the nominal composition Li0.3MnPO4. Full delithiation was possible only by prolonged 120 h reaction, but resulted in disappearance of the diffraction peaks; single-phase MnPO4 could not be isolated, indicating MnPO4 is an unstable compound and that FePO4-MnPO4 is not a complete solid-solution system.",,Fig. 2 (chemical oxidation of LiMnPO4),156.8488,2.0,1.0,0.0,0.0,170.87,LITERATURE_REPORTED
P56_Sample_19,P56,Crystal Chemistry of the Olivine-Type Li(MnyFe1-y)PO4 and (MnyFe1-y)PO4 as Possible 4 V Cathode Materials for Lithium Batteries,10.1149/1.1385377,2001,Journal of Chemistry - 2019 - Huynh - Structure and Electrochemical Behavior of Minor Mn‐Doped Olivine LiMnxFe1 xPO4.pdf,Li(Mn0.6Fe0.4)PO4 (discharged state),,,0.6,0.4,Unspecified,0,,,,Solid-state reaction (high-energy ball milling + sintering),280.0,3.0,,,,,,,,,,,,,"Across the lithiated Li(MnyFe1-y)PO4 series the orthorhombic lattice expands isotropically with Mn2+ content and the unit cell volume increases monotonically, giving a stable complete solid solution. Explained by Pauling ionic radii: high-spin Mn2+ (3d5) is 0.97 A versus high-spin Fe2+ (3d6) at 0.92 A. Expansion reaches roughly 1-1.5% in a, b and c at y = 1 relative to y = 0.",,Fig. 3; Fig. 4; Fig. 7a,157.2116,2.0,1.0,0.0,0.673,170.48,LITERATURE_REPORTED
P56_Sample_20,P56,Crystal Chemistry of the Olivine-Type Li(MnyFe1-y)PO4 and (MnyFe1-y)PO4 as Possible 4 V Cathode Materials for Lithium Batteries,10.1149/1.1385377,2001,Journal of Chemistry - 2019 - Huynh - Structure and Electrochemical Behavior of Minor Mn‐Doped Olivine LiMnxFe1 xPO4.pdf,"(Mn0.6Fe0.4)PO4 (chemically delithiated, charged state)",,,0.6,0.4,Unspecified,0,,,,Chemical delithiation with NO2BF4 in acetonitrile,,,,,,,,,,,,,,,"Across the delithiated (MnyFe1-y)PO4 series the unit cell volume stays almost constant independent of Mn3+ content, because high-spin Mn3+ (3d4, 0.79 A) and high-spin Fe3+ (3d5, 0.79 A) have almost the same ionic radius. Elongation of the a axis (to about +1.5% at y = 0.8) is compensated by shrinkage of the b axis (to about -1.5%) and slight shrinkage of c, and the anisotropic distortion increases linearly with Mn3+ content, indicating the strong electron (3d4) lattice Jahn-Teller interaction.",,Fig. 4; Fig. 7b,157.2116,2.0,1.0,0.0,0.673,170.48,LITERATURE_REPORTED
P56_Sample_21,P56,Crystal Chemistry of the Olivine-Type Li(MnyFe1-y)PO4 and (MnyFe1-y)PO4 as Possible 4 V Cathode Materials for Lithium Batteries,10.1149/1.1385377,2001,Journal of Chemistry - 2019 - Huynh - Structure and Electrochemical Behavior of Minor Mn‐Doped Olivine LiMnxFe1 xPO4.pdf,"(Mn0.8Fe0.2)PO4 (chemically delithiated, charged state)",,,0.8,0.2,Unspecified,0,,,,Chemical delithiation with NO2BF4 in acetonitrile,,,,,,,,,,,,,,,"Under the constant-volume condition, strain energy accumulates in the lattice as the Mn3+ content increases, so the Fe3+PO4-Mn3+PO4 binary system is flawed at large manganese content (y > 0.8). Because the Mn3+/Mn2+ redox proceeds in a two-phase manner by a first-order transition between the Jahn-Teller active Mn3+ phase with cooperative elastic deformation and the Jahn-Teller inactive Mn2+ phase, stable cathode performance is achieved only for y < 0.8; this accounts for the abrupt capacity decrease above that composition.",,Conclusion,157.0302,2.0,1.0,0.0,0.5004,170.68,LITERATURE_REPORTED
P56_Sample_22,P56,Crystal Chemistry of the Olivine-Type Li(MnyFe1-y)PO4 and (MnyFe1-y)PO4 as Possible 4 V Cathode Materials for Lithium Batteries,10.1149/1.1385377,2001,Journal of Chemistry - 2019 - Huynh - Structure and Electrochemical Behavior of Minor Mn‐Doped Olivine LiMnxFe1 xPO4.pdf,Li(Mn0.0Fe1.0)PO4 (discharged state),,,0.0,1.0,Unspecified,0,,,,,280.0,3.0,,,,,,,,,,,,,"Spin-polarized FP-LAPW (Wien97) DFT with gradient-corrected exchange-correlation, lmax = 10, plane-wave cutoff 36.0 Ry (RMT K = 7.2), 126 k points. Total DOS of LiFePO4: narrow band near the Fermi level assigned to Fe 3d with antibonding eg and nonbonding t2g states identifiable despite Cs-induced degeneracy; dispersed O s and p states from -10 to -3 eV. Spin-up 3d states completely filled with a spin-down peak 0.8 eV below the Fermi level. Integrated magnetic moment 3.8 uB per LiFePO4 unit, close to the 4 uB expected for high-spin 3d6 Fe2+.",,Fig. 6a (FP-LAPW DFT),157.7558,2.0,1.0,0.0,0.0,169.89,LITERATURE_REPORTED
P56_Sample_23,P56,Crystal Chemistry of the Olivine-Type Li(MnyFe1-y)PO4 and (MnyFe1-y)PO4 as Possible 4 V Cathode Materials for Lithium Batteries,10.1149/1.1385377,2001,Journal of Chemistry - 2019 - Huynh - Structure and Electrochemical Behavior of Minor Mn‐Doped Olivine LiMnxFe1 xPO4.pdf,"(Mn0.0Fe1.0)PO4 (chemically delithiated, charged state)",,,0.0,1.0,Unspecified,0,,,,,,,,,,,,,,,,,,,"Total DOS of FePO4: with removal of lithium the spin-down d band becomes totally unoccupied and a bandgap of 0.5 eV appears. Calculated magnetic moment 4.8 uB per FePO4 unit, very close to the 5 uB of high-spin 3d5 Fe3+ in the crystal-field model.",,Fig. 6b (FP-LAPW DFT),157.7558,2.0,1.0,0.0,0.0,169.89,LITERATURE_REPORTED
P56_Sample_24,P56,Crystal Chemistry of the Olivine-Type Li(MnyFe1-y)PO4 and (MnyFe1-y)PO4 as Possible 4 V Cathode Materials for Lithium Batteries,10.1149/1.1385377,2001,Journal of Chemistry - 2019 - Huynh - Structure and Electrochemical Behavior of Minor Mn‐Doped Olivine LiMnxFe1 xPO4.pdf,Li(Mn1.0Fe0.0)PO4 (discharged state),,,1.0,0.0,Unspecified,0,,,,,280.0,3.0,,,,,,,,,,,,,Total DOS of LiMnPO4 is similar to that of LiFePO4 except for the number of 3d electrons and the resultant larger spin-exchange splitting. Five 3d electrons are clearly degenerated by the low Cs symmetry around the metal site.,,Fig. 6c (FP-LAPW DFT),156.8488,2.0,1.0,0.0,0.0,170.87,LITERATURE_REPORTED
P56_Sample_25,P56,Crystal Chemistry of the Olivine-Type Li(MnyFe1-y)PO4 and (MnyFe1-y)PO4 as Possible 4 V Cathode Materials for Lithium Batteries,10.1149/1.1385377,2001,Journal of Chemistry - 2019 - Huynh - Structure and Electrochemical Behavior of Minor Mn‐Doped Olivine LiMnxFe1 xPO4.pdf,Li(Mn0.0Fe1.0)PO4 (discharged state),,,0.0,1.0,Unspecified,0,,,,Solid-state reaction (high-energy ball milling + sintering),280.0,3.0,,,,,,,,,,,,,"Highly distorted FeO6 octahedra with Cs symmetry in LiFePO4 (atomic positions from ref. 18): Fe-O1 = 2.21 A, Fe-O2 = 2.11 A, Fe-O3 = 2.06 A (two bonds) and Fe-O3 = 2.25 A (two bonds), with O-Fe-O angles of 91.0, 119.5, 65.8 and 89.0 degrees. Fe-O bond length differs by as much as 0.2 A and the O-Fe-O angle is far from 90 degrees; the axial O-Fe-O angle is roughly 180 degrees with the equatorial O2FeO2 forming a scissor structure.",,Fig. 5 (FeO6 geometry),157.7558,2.0,1.0,0.0,0.0,169.89,LITERATURE_REPORTED
P56_Sample_26,P56,Crystal Chemistry of the Olivine-Type Li(MnyFe1-y)PO4 and (MnyFe1-y)PO4 as Possible 4 V Cathode Materials for Lithium Batteries,10.1149/1.1385377,2001,Journal of Chemistry - 2019 - Huynh - Structure and Electrochemical Behavior of Minor Mn‐Doped Olivine LiMnxFe1 xPO4.pdf,Li(Mn0.0Fe1.0)PO4 (discharged state),,,0.0,1.0,Unspecified,0,,,,,280.0,3.0,,,,,,,,,,,,,"Forcing the calculation to a low-spin solution in LiFePO4 gave an electric field gradient of only 0.49 against 2.34 mm/s for the high-spin solution, five times smaller. The low-spin value is nevertheless high compared with other low-spin Fe structures, attributed to the low-symmetry environment in LiFePO4. Quadrupole moment Q = 1.6e-29 m2 and 57Fe gamma energy 14.4125 keV were used in the conversion.",,Section: Results and Discussion (efg calculation),157.7558,2.0,1.0,0.0,0.0,169.89,LITERATURE_REPORTED
P56_Sample_27,P56,Crystal Chemistry of the Olivine-Type Li(MnyFe1-y)PO4 and (MnyFe1-y)PO4 as Possible 4 V Cathode Materials for Lithium Batteries,10.1149/1.1385377,2001,Journal of Chemistry - 2019 - Huynh - Structure and Electrochemical Behavior of Minor Mn‐Doped Olivine LiMnxFe1 xPO4.pdf,Li(Mn0.0Fe1.0)PO4 (discharged state),,,0.0,1.0,Unspecified,0,,,,Solid-state reaction (high-energy ball milling + sintering),280.0,3.0,,,,,,,,,,,,,"True densities of the olivines are 3.6 g/cm3 for LiFePO4 and 3.4 g/cm3 for LiMnPO4, smaller than LiCoO2 (5.1 g/cm3), LiNiO2 (4.8 g/cm3) and LiMn2O4 (4.2 g/cm3). Theoretical capacity based on the M3+/M2+ one-electron redox is ca. 170 mAh/g. The M3+/M2+ couples in ordered-olivine LiMPO4 generate 3.4, 4.1 and 4.9 V vs Li/Li+ for M = Fe, Mn and Co respectively, the high voltages arising from the (PO4)3- polyanion.",,Introduction (physical properties),157.7558,2.0,1.0,0.0,0.0,169.89,LITERATURE_REPORTED
P56_Sample_28,P56,Crystal Chemistry of the Olivine-Type Li(MnyFe1-y)PO4 and (MnyFe1-y)PO4 as Possible 4 V Cathode Materials for Lithium Batteries,10.1149/1.1385377,2001,Journal of Chemistry - 2019 - Huynh - Structure and Electrochemical Behavior of Minor Mn‐Doped Olivine LiMnxFe1 xPO4.pdf,Li(Mn0.25Fe0.75)PO4 (discharged state),,,0.25,0.75,Unspecified,0,,,,,,,,,,,,,,,,,,,"Cited systematic study by Padhi et al. on Li(MnyFe1-y)PO4 with y = 0.25, 0.50, 0.75 and 1.0, reporting that the width of the 4.1 V Mn3+/Mn2+ plateau relative to the 3.4 V Fe3+/Fe2+ plateau increases with Mn content y but that the total capacity drops rapidly above y = 0.75. Padhi et al. stressed the importance of Fe in near neighbours through Fe3+-O-Mn2+ superexchange interactions destabilising the Mn2+ level, and showed the 4.1 V capacity cannot be achieved unless Fe and Mn coexist at the octahedral 4c site.",,"Introduction (cited, Padhi et al. ref. 7)",157.5291,2.0,1.0,0.0,0.5623,170.14,LITERATURE_REPORTED
P56_Sample_29,P56,Crystal Chemistry of the Olivine-Type Li(MnyFe1-y)PO4 and (MnyFe1-y)PO4 as Possible 4 V Cathode Materials for Lithium Batteries,10.1149/1.1385377,2001,Journal of Chemistry - 2019 - Huynh - Structure and Electrochemical Behavior of Minor Mn‐Doped Olivine LiMnxFe1 xPO4.pdf,Li(Mn0.6Fe0.4)PO4 (discharged state),,,0.6,0.4,Unspecified,0,,,,Solid-state reaction (high-energy ball milling + sintering),280.0,3.0,,,,,,,,,,,,,"Cell details: cathode a highly homogeneous mixture of Li(MnyFe1-y)PO4 : carbon black : PVDF in a weight ratio of 90:8:2, coin-type cells (size 2025) with lithium metal anodes and 1 M LiPF6 in propylene carbonate/dimethyl carbonate. Precursors dispersed in acetone, thoroughly mixed and reground by high-energy ball milling; after acetone evaporation the olivine phase was synthesised under purified N2 flow (800 cm3/min) with fine Fe metal powder used to scavenge residual oxygen, first decomposed at 280 C for 3 h, reground, then sintered 24 h at 550 C.",,Experimental Section,157.2116,2.0,1.0,0.0,0.673,170.48,LITERATURE_REPORTED
P56_Sample_30,P56,Crystal Chemistry of the Olivine-Type Li(MnyFe1-y)PO4 and (MnyFe1-y)PO4 as Possible 4 V Cathode Materials for Lithium Batteries,10.1149/1.1385377,2001,Journal of Chemistry - 2019 - Huynh - Structure and Electrochemical Behavior of Minor Mn‐Doped Olivine LiMnxFe1 xPO4.pdf,"(Mn0.0Fe1.0)PO4 (chemically delithiated, charged state)",,,0.0,1.0,Unspecified,0,,,,Chemical delithiation with NO2BF4 in acetonitrile,,,,,,,,,,,,,,,"Chemical oxidation protocol: 8.5 g NO2BF4 dissolved in 300 mL acetonitrile, then 5 g of Li(MnyFe1-y)PO4 added and stirred 24 h at room temperature with purified Ar bubbling, per Li(MnyFe1-y)PO4 + NO2BF4 to (MnyFe1-y)PO4 + LiBF4 + NO2. NO2BF4 was added at twice the stoichiometric amount to encourage complete reaction. Products filtered, washed and vacuum dried, then analysed by ICP-AES for exact composition. Lattice constants calculated by least squares with a Si standard from slow-scan (0.5 deg/min) XRD.",,Experimental Section; Eq. (1),157.7558,2.0,1.0,0.0,0.0,169.89,LITERATURE_REPORTED
P57_Sample_1,P57,Three-dimensional (3D) LiMn0.8Fe0.2PO4 nanoflowers assembled from interconnected nanoflakes as cathode materials for lithium ion batteries,10.1016/j.ceramint.2016.11.141,2017,UNVERIFIED_PDF_NOT_FOUND,"LiMn0.8Fe0.2PO4 (Bare LMFP, uncoated)",,,0.8,0.2,None/Undoped,0,,,,Liquid-phase (ambient-pressure solution) synthesis + in-situ RF polymerisation carbon coating,,,,,,,,,,,,,,,"Synthesis recipe: 6.7608 g MnSO4.H2O, 2.7802 g FeSO4.7H2O and 5.7515 g (NH4)H2PO4 mixed in 50 mL deionised water with 50.0 g DMSO, then 5.2535 g citric acid added. 6.294 g LiOH.H2O dissolved in 50 mL deionised water was dripped in under stirring, and ammonium hydroxide added dropwise to reach pH 10. Mixture heated to 130 C for 6 h under stirring and argon. Precipitate washed with water and absolute ethanol, dried in vacuum at 80 C for 10 h and sieved.",,Section 2.1 (Experimental),157.0302,2.0,1.0,0.0,0.5004,170.68,LITERATURE_REPORTED
P57_Sample_2,P57,Three-dimensional (3D) LiMn0.8Fe0.2PO4 nanoflowers assembled from interconnected nanoflakes as cathode materials for lithium ion batteries,10.1016/j.ceramint.2016.11.141,2017,UNVERIFIED_PDF_NOT_FOUND,LiMn0.8Fe0.2PO4/C (LMFPC nanoflowers),,,0.8,0.2,None/Undoped,0,,,,Liquid-phase (ambient-pressure solution) synthesis + in-situ RF polymerisation carbon coating,,,,,,,,,,,,,,,"Carbon coating obtained by the in-situ polymerisation of resorcinol-formaldehyde on the LiMn0.8Fe0.2PO4 nanoflowers followed by a high-temperature graphitisation treatment, giving the hierarchical LiMn0.8Fe0.2PO4/C composite.",,Section 2.1 (Experimental); Ref. [13] method,157.0302,2.0,1.0,0.0,0.5004,170.68,LITERATURE_REPORTED
P57_Sample_3,P57,Three-dimensional (3D) LiMn0.8Fe0.2PO4 nanoflowers assembled from interconnected nanoflakes as cathode materials for lithium ion batteries,10.1016/j.ceramint.2016.11.141,2017,UNVERIFIED_PDF_NOT_FOUND,LiMn0.8Fe0.2PO4/C (LMFPC nanoflowers),,,0.8,0.2,None/Undoped,0,,,,Liquid-phase (ambient-pressure solution) synthesis + in-situ RF polymerisation carbon coating,,,,,,,,,,,,,,,"All diffraction peaks index to single-phase olivine orthorhombic Pnmb (JCPDS 74-0375) with no impurity peaks, confirming high purity. No carbon peaks are seen in the LiMn0.8Fe0.2PO4/C pattern, indicating amorphous residual carbon at low content. Peak intensity of the carbon-coated sample is clearly higher than the bare sample, indicating improved crystallisation after the thermal treatment.",,Fig. 1a (XRD),157.0302,2.0,1.0,0.0,0.5004,170.68,LITERATURE_REPORTED
P57_Sample_4,P57,Three-dimensional (3D) LiMn0.8Fe0.2PO4 nanoflowers assembled from interconnected nanoflakes as cathode materials for lithium ion batteries,10.1016/j.ceramint.2016.11.141,2017,UNVERIFIED_PDF_NOT_FOUND,LiMn0.8Fe0.2PO4/C (LMFPC nanoflowers),,,0.8,0.2,None/Undoped,0,,,,Liquid-phase (ambient-pressure solution) synthesis + in-situ RF polymerisation carbon coating,,,,,,,,,,,,,,,"Flower-like hierarchical structure of uniform size about 300 nm; closer observation shows the nanoflowers are composed of interconnected nanosheets of average thickness 5-10 nm, forming a well-organised 3D open porous structure that provides sufficient electrode/electrolyte contact area.",,Fig. 1b-c (SEM),157.0302,2.0,1.0,0.0,0.5004,170.68,LITERATURE_REPORTED
P57_Sample_5,P57,Three-dimensional (3D) LiMn0.8Fe0.2PO4 nanoflowers assembled from interconnected nanoflakes as cathode materials for lithium ion batteries,10.1016/j.ceramint.2016.11.141,2017,UNVERIFIED_PDF_NOT_FOUND,LiMn0.8Fe0.2PO4/C (LMFPC nanoflowers),,,0.8,0.2,None/Undoped,0,,,,Liquid-phase (ambient-pressure solution) synthesis + in-situ RF polymerisation carbon coating,,,,,,,,,,,,,,,"Uniform carbon layer of about 2.64 nm coated on the LiMn0.8Fe0.2PO4 surface, seen as an irregular strip on the nanoplate surface, which builds the interconnected conducting network. Because the nanoflowers are interconnected and porous, the carbon coating extends into the inner surfaces. Lattice fringes of width 0.356 nm correspond to the d-spacing of the (111) planes of LiMn0.8Fe0.2PO4.",,Fig. 1d (HRTEM),157.0302,2.0,1.0,0.0,0.5004,170.68,LITERATURE_REPORTED
P57_Sample_6,P57,Three-dimensional (3D) LiMn0.8Fe0.2PO4 nanoflowers assembled from interconnected nanoflakes as cathode materials for lithium ion batteries,10.1016/j.ceramint.2016.11.141,2017,UNVERIFIED_PDF_NOT_FOUND,LiMn0.8Fe0.2PO4/C (LMFPC nanoflowers),,,0.8,0.2,None/Undoped,0,,,,Liquid-phase (ambient-pressure solution) synthesis + in-situ RF polymerisation carbon coating,,,,,,,,,,,,,,,"FTIR over 400-1200 cm-1 reflects intramolecular vibrations of the PO4 and MnO6/FeO6 units. Bands at 577, 550, 504 and 464 cm-1 correspond to the bending modes (v2 and v4) of (PO4)3-; the band near 980 cm-1 is a component of the symmetric stretching mode (v1); bands at 1137 and 1071 cm-1 are attributed to the asymmetric stretching mode (v3).",,Fig. 2a (FTIR),157.0302,2.0,1.0,0.0,0.5004,170.68,LITERATURE_REPORTED
P57_Sample_7,P57,Three-dimensional (3D) LiMn0.8Fe0.2PO4 nanoflowers assembled from interconnected nanoflakes as cathode materials for lithium ion batteries,10.1016/j.ceramint.2016.11.141,2017,UNVERIFIED_PDF_NOT_FOUND,LiMn0.8Fe0.2PO4/C (LMFPC nanoflowers),,,0.8,0.2,None/Undoped,0,,,,Liquid-phase (ambient-pressure solution) synthesis + in-situ RF polymerisation carbon coating,,,,,,,,,,,,,,,"Mode near 944 cm-1 relates to the PO4(3-) stretching vibration. Broad D band (disordered sp3 carbon) at about 1339 cm-1 and G band (graphitic sp2) at about 1578 cm-1. Lorentz curve fitting gives an integrated G band area of 21.97% (D band 78.03%), the smaller ID/IG ratio indicating a higher relative graphitisation degree of the coated carbon.",,Fig. 2b (Raman),157.0302,2.0,1.0,0.0,0.5004,170.68,LITERATURE_REPORTED
P57_Sample_8,P57,Three-dimensional (3D) LiMn0.8Fe0.2PO4 nanoflowers assembled from interconnected nanoflakes as cathode materials for lithium ion batteries,10.1016/j.ceramint.2016.11.141,2017,UNVERIFIED_PDF_NOT_FOUND,LiMn0.8Fe0.2PO4/C (LMFPC nanoflowers),,,0.8,0.2,None/Undoped,0,,,,Liquid-phase (ambient-pressure solution) synthesis + in-situ RF polymerisation carbon coating,,,,,,,,,,,,,,,"Type IV isotherm with an H-type hysteresis loop, indicating a mesoporous structure. BET surface area 50.38 m2/g and mean pore size 2.963 nm. Pores form during sintering from decomposition of the resorcinol-formaldehyde precursor, which first melts to caramel and then carbonises with evolution of CO2, CO and H2O.",,"Fig. 2c-d (N2 adsorption/desorption, BJH)",157.0302,2.0,1.0,0.0,0.5004,170.68,LITERATURE_REPORTED
P57_Sample_9,P57,Three-dimensional (3D) LiMn0.8Fe0.2PO4 nanoflowers assembled from interconnected nanoflakes as cathode materials for lithium ion batteries,10.1016/j.ceramint.2016.11.141,2017,UNVERIFIED_PDF_NOT_FOUND,"LiMn0.8Fe0.2PO4 (Bare LMFP, uncoated)",,,0.8,0.2,None/Undoped,0,,,,Liquid-phase (ambient-pressure solution) synthesis + in-situ RF polymerisation carbon coating,,,,,,,,,,,479.2,,3.963e-14,,Charge-transfer resistance of the bare LiMn0.8Fe0.2PO4 measured as 479.2 Ohm from the equivalent circuit model. Li+ diffusion coefficient calculated from the Warburg region as 3.963e-14 cm2/s. EIS recorded over 10-100 kHz.,,Fig. 3a (EIS Nyquist),157.0302,2.0,1.0,0.0,0.5004,170.68,LITERATURE_REPORTED
P57_Sample_10,P57,Three-dimensional (3D) LiMn0.8Fe0.2PO4 nanoflowers assembled from interconnected nanoflakes as cathode materials for lithium ion batteries,10.1016/j.ceramint.2016.11.141,2017,UNVERIFIED_PDF_NOT_FOUND,LiMn0.8Fe0.2PO4/C (LMFPC nanoflowers),,,0.8,0.2,None/Undoped,0,,,,Liquid-phase (ambient-pressure solution) synthesis + in-situ RF polymerisation carbon coating,,,,,,,,,,,243.5,,5.5e-13,,"Carbon-coated composite electrode shows a markedly reduced charge-transfer resistance of 243.5 Ohm versus 479.2 Ohm for the bare material, and a Li+ diffusion coefficient of 5.500e-13 cm2/s, an order of magnitude higher than the bare sample. Lithium concentration in the cathode taken as 7.68e-3 mol/cm3 in the calculation.",,"Fig. 3a-b (EIS Nyquist, Warburg fit)",157.0302,2.0,1.0,0.0,0.5004,170.68,LITERATURE_REPORTED
P57_Sample_11,P57,Three-dimensional (3D) LiMn0.8Fe0.2PO4 nanoflowers assembled from interconnected nanoflakes as cathode materials for lithium ion batteries,10.1016/j.ceramint.2016.11.141,2017,UNVERIFIED_PDF_NOT_FOUND,LiMn0.8Fe0.2PO4/C (LMFPC nanoflowers),,,0.8,0.2,None/Undoped,0,,,,Liquid-phase (ambient-pressure solution) synthesis + in-situ RF polymerisation carbon coating,,,,,,,,,,,,,,,"Cyclic voltammogram over 2.5-4.5 V at 0.1 mV/s shows two reversible redox couples: about 4.26 V / 3.94 V vs Li+/Li for Mn3+/Mn2+ and about 3.65 V / 3.52 V for Fe3+/Fe2+. Well defined and symmetrical anodic and cathodic peaks with sharp intensity indicate a stable potential plateau and good reversibility, attributed to the nanoflower architecture built from 2D nanoflakes.",,"Fig. 4a (CV, 0.1 mV/s)",157.0302,2.0,1.0,0.0,0.5004,170.68,LITERATURE_REPORTED
P57_Sample_12,P57,Three-dimensional (3D) LiMn0.8Fe0.2PO4 nanoflowers assembled from interconnected nanoflakes as cathode materials for lithium ion batteries,10.1016/j.ceramint.2016.11.141,2017,UNVERIFIED_PDF_NOT_FOUND,LiMn0.8Fe0.2PO4/C (LMFPC nanoflowers),,,0.8,0.2,None/Undoped,0,,,,Liquid-phase (ambient-pressure solution) synthesis + in-situ RF polymerisation carbon coating,,,,146.3,,,,,,,,,,,"Initial discharge capacity of 146.3 mAh/g at 0.1C with a voltage difference between the charge and discharge plateaus of only 150 mV, indicating very small polarisation during charge-discharge. 1C taken as 170 mA/g.",,"Fig. 4b (initial charge/discharge, 0.1C)",157.0302,2.0,1.0,0.0,0.5004,170.68,LITERATURE_REPORTED
P57_Sample_13,P57,Three-dimensional (3D) LiMn0.8Fe0.2PO4 nanoflowers assembled from interconnected nanoflakes as cathode materials for lithium ion batteries,10.1016/j.ceramint.2016.11.141,2017,UNVERIFIED_PDF_NOT_FOUND,"LiMn0.8Fe0.2PO4 (Bare LMFP, uncoated)",,,0.8,0.2,None/Undoped,0,,,,Liquid-phase (ambient-pressure solution) synthesis + in-situ RF polymerisation carbon coating,,,,43.2,,,,,,,,,,,"Without carbon coating the bare LiMn0.8Fe0.2PO4 delivers only 43.2 mAh/g at 0.1C with a large charge-discharge voltage difference of 690 mV, a direct consequence of its poor electrical conductivity.",,"Fig. 4b (initial charge/discharge, 0.1C)",157.0302,2.0,1.0,0.0,0.5004,170.68,LITERATURE_REPORTED
P57_Sample_14,P57,Three-dimensional (3D) LiMn0.8Fe0.2PO4 nanoflowers assembled from interconnected nanoflakes as cathode materials for lithium ion batteries,10.1016/j.ceramint.2016.11.141,2017,UNVERIFIED_PDF_NOT_FOUND,LiMn0.8Fe0.2PO4/C (LMFPC nanoflowers),,,0.8,0.2,None/Undoped,0,,,,Liquid-phase (ambient-pressure solution) synthesis + in-situ RF polymerisation carbon coating,,,,148,,,,,,,,,,,"Average discharge capacity 148 mAh/g at 0.1C (17 mA/g). Rate series reported as 148, 140, 138, 133, 128 and 121 mAh/g. Note the source lists only five current densities (17, 85, 170, 340 and 850 mA/g) for six capacities; the six rates plotted in Fig. 5a are 0.1C, 0.5C, 1C, 2C, 4C and 7C.",,Fig. 5a-b (rate capability),157.0302,2.0,1.0,0.0,0.5004,170.68,LITERATURE_REPORTED
P57_Sample_15,P57,Three-dimensional (3D) LiMn0.8Fe0.2PO4 nanoflowers assembled from interconnected nanoflakes as cathode materials for lithium ion batteries,10.1016/j.ceramint.2016.11.141,2017,UNVERIFIED_PDF_NOT_FOUND,LiMn0.8Fe0.2PO4/C (LMFPC nanoflowers),,,0.8,0.2,None/Undoped,0,,,,Liquid-phase (ambient-pressure solution) synthesis + in-situ RF polymerisation carbon coating,,,,,,,,,,,,,,,"Average discharge capacity 140 mAh/g at 0.5C (85 mA/g). Long and flat voltage plateaus are retained in the discharge curves from 0.1C to 2C, which ensures a high power density.",,"Fig. 5a (rate capability, 0.5C)",157.0302,2.0,1.0,0.0,0.5004,170.68,LITERATURE_REPORTED
P57_Sample_16,P57,Three-dimensional (3D) LiMn0.8Fe0.2PO4 nanoflowers assembled from interconnected nanoflakes as cathode materials for lithium ion batteries,10.1016/j.ceramint.2016.11.141,2017,UNVERIFIED_PDF_NOT_FOUND,LiMn0.8Fe0.2PO4/C (LMFPC nanoflowers),,,0.8,0.2,None/Undoped,0,,,,Liquid-phase (ambient-pressure solution) synthesis + in-situ RF polymerisation carbon coating,,,,,138.0,,,,,,,,,,Average discharge capacity 138 mAh/g at 1C (170 mA/g).,,"Fig. 5a (rate capability, 1C)",157.0302,2.0,1.0,0.0,0.5004,170.68,LITERATURE_REPORTED
P57_Sample_17,P57,Three-dimensional (3D) LiMn0.8Fe0.2PO4 nanoflowers assembled from interconnected nanoflakes as cathode materials for lithium ion batteries,10.1016/j.ceramint.2016.11.141,2017,UNVERIFIED_PDF_NOT_FOUND,LiMn0.8Fe0.2PO4/C (LMFPC nanoflowers),,,0.8,0.2,None/Undoped,0,,,,Liquid-phase (ambient-pressure solution) synthesis + in-situ RF polymerisation carbon coating,,,,,,133,,,,,,,,,Average discharge capacity 133 mAh/g at 2C (340 mA/g).,,"Fig. 5a (rate capability, 2C)",157.0302,2.0,1.0,0.0,0.5004,170.68,LITERATURE_REPORTED
P57_Sample_18,P57,Three-dimensional (3D) LiMn0.8Fe0.2PO4 nanoflowers assembled from interconnected nanoflakes as cathode materials for lithium ion batteries,10.1016/j.ceramint.2016.11.141,2017,UNVERIFIED_PDF_NOT_FOUND,LiMn0.8Fe0.2PO4/C (LMFPC nanoflowers),,,0.8,0.2,None/Undoped,0,,,,Liquid-phase (ambient-pressure solution) synthesis + in-situ RF polymerisation carbon coating,,,,,,,,,,,,,,,"Average discharge capacity 128 mAh/g at 4C. With increasing discharge rate the discharge curves change from flat to sloping, attributed to increasing polarisation of the electrode material.",,"Fig. 5a (rate capability, 4C)",157.0302,2.0,1.0,0.0,0.5004,170.68,LITERATURE_REPORTED
P57_Sample_19,P57,Three-dimensional (3D) LiMn0.8Fe0.2PO4 nanoflowers assembled from interconnected nanoflakes as cathode materials for lithium ion batteries,10.1016/j.ceramint.2016.11.141,2017,UNVERIFIED_PDF_NOT_FOUND,LiMn0.8Fe0.2PO4/C (LMFPC nanoflowers),,,0.8,0.2,None/Undoped,0,,,,Liquid-phase (ambient-pressure solution) synthesis + in-situ RF polymerisation carbon coating,,,,,,,,,,,,,,,"121 mAh/g retained even at the high current density of 1190 mA/g (7C). When the current density is returned to 170 mA/g the original high discharge capacity recovers quickly, demonstrating good tolerance to varied current densities.",,"Fig. 5a (rate capability, 7C)",157.0302,2.0,1.0,0.0,0.5004,170.68,LITERATURE_REPORTED
P57_Sample_20,P57,Three-dimensional (3D) LiMn0.8Fe0.2PO4 nanoflowers assembled from interconnected nanoflakes as cathode materials for lithium ion batteries,10.1016/j.ceramint.2016.11.141,2017,UNVERIFIED_PDF_NOT_FOUND,LiMn0.8Fe0.2PO4/C (LMFPC nanoflowers),,,0.8,0.2,None/Undoped,0,,,,Liquid-phase (ambient-pressure solution) synthesis + in-situ RF polymerisation carbon coating,,,,,129.3,,,,100,96.98,,,,,"Cycled at 1C (170 mA/g) between 2.5 and 4.5 V: initial discharge capacity 129.3 mAh/g falling only to 125.4 mAh/g at the 100th cycle, i.e. 96.98% retention. Charge/discharge curves at the 1st, 10th, 50th and 100th cycles are consistent, confirming good cycle stability.",,Fig. 5c-d (cycling at 1C),157.0302,2.0,1.0,0.0,0.5004,170.68,LITERATURE_REPORTED
P57_Sample_21,P57,Three-dimensional (3D) LiMn0.8Fe0.2PO4 nanoflowers assembled from interconnected nanoflakes as cathode materials for lithium ion batteries,10.1016/j.ceramint.2016.11.141,2017,UNVERIFIED_PDF_NOT_FOUND,"LiMn0.8Fe0.2PO4 (Bare LMFP, uncoated)",,,0.8,0.2,None/Undoped,0,,,,Liquid-phase (ambient-pressure solution) synthesis + in-situ RF polymerisation carbon coating,,,,,40.7,,,,30,,,,,,"Bare LiMn0.8Fe0.2PO4 tested under the same conditions delivers only 40.7 mAh/g in the first cycle at 1C and drops rapidly to 10.5 mAh/g by the 30th cycle, confirming the critical role of the carbon coating during repeated cycling.",,Fig. 5c (cycling at 1C),157.0302,2.0,1.0,0.0,0.5004,170.68,LITERATURE_REPORTED
P57_Sample_22,P57,Three-dimensional (3D) LiMn0.8Fe0.2PO4 nanoflowers assembled from interconnected nanoflakes as cathode materials for lithium ion batteries,10.1016/j.ceramint.2016.11.141,2017,UNVERIFIED_PDF_NOT_FOUND,LiMn0.8Fe0.2PO4/C (LMFPC nanoflowers),,,0.8,0.2,None/Undoped,0,,,,Liquid-phase (ambient-pressure solution) synthesis + in-situ RF polymerisation carbon coating,,,,,,,,,,,,,,,"Good cycle stability is attributed to the hierarchical structure of 3D interconnected nanosheets with abundant pores, which lets electrolyte saturate the sample interior, shortens the Li+ diffusion path and accommodates volume expansion and contraction during cycling, while the carbon coating facilitates charge transfer.",,Section 4 (Conclusions),157.0302,2.0,1.0,0.0,0.5004,170.68,LITERATURE_REPORTED
P58_Sample_1,P58,LiMn0.8Fe0.2PO4/C cathode material synthesized via co-precipitation method with superior high-rate and low-temperature performances for lithium-ion batteries,10.1016/j.jpowsour.2014.11.063,2015,Advanced Energy Materials - 2012 - von Hagen - Electrospun LiFe1 yMnyPO4 C Nanofiber Composites as Self‐Supporting Cathodes.pdf,LiMn0.8Fe0.2PO4/C (PVP-LMFP/C),,,0.8,0.2,None/Undoped,0,,,5.7,DMSO-assisted co-precipitation at ambient pressure (130 C),600.0,2.0,,,,,,,,,,,,,"DMSO added to an aqueous solution of 0.8 M MnSO4.H2O, 0.2 M FeSO4.7H2O, 1 M PVP (as monomer) and 1 M H3PO4, then 3 M LiOH.H2O added; the molar ratio Li:(Mn+Fe):P was set to 3:1:1 to give pH 10.2-10.3. Mixture heated at 130 C for 6 h under nitrogen, cooled, filtered, washed and vacuum dried at 120 C for 4 h. Carbon coating obtained by mixing with sucrose and sintering at 600 C for 2 h in 5% H2-95% N2. Electrode 80:10:10 active:Super-P:PVDF, loading 2.9-3.3 mg/cm2.",,Section 2.1 (Sample preparation),157.0302,2.0,1.0,0.0,0.5004,170.68,LITERATURE_REPORTED
P58_Sample_2,P58,LiMn0.8Fe0.2PO4/C cathode material synthesized via co-precipitation method with superior high-rate and low-temperature performances for lithium-ion batteries,10.1016/j.jpowsour.2014.11.063,2015,Advanced Energy Materials - 2012 - von Hagen - Electrospun LiFe1 yMnyPO4 C Nanofiber Composites as Self‐Supporting Cathodes.pdf,LiMn0.8Fe0.2PO4/C (PVP-LMFP/C),,,0.8,0.2,None/Undoped,0,,,5.7,DMSO-assisted co-precipitation at ambient pressure (130 C),600.0,2.0,,,,,,,,,,,,,"All four LiMn0.8Fe0.2PO4 samples index completely to the orthorhombic Pnmb olivine space group (JCPDS 33-0804). Peaks are slightly shifted to larger 2-theta versus pure LiMnPO4 owing to the smaller ionic radius of the homogeneously substituted Fe2+. No crystalline carbon peaks, so the sucrose-derived carbon is amorphous; peak intensity rises for both carbon-coated samples, indicating improved crystallisation after thermal treatment.",,"Fig. 1 (XRD, four samples)",157.0302,2.0,1.0,0.0,0.5004,170.68,LITERATURE_REPORTED
