Repository: Priyavarshini13/High-Entropy-LMFP-Designer

# High-Entropy Doped LMFP Formula & Materials Design Platform (HE-LMFP-Designer-AG)

A standalone, computational materials-design application for Lithium Manganese Iron Phosphate (LMFP) cathode materials with multi-element high-entropy cation doping.

---

## 1. Project Purpose & Scientific Scope

The **HE-LMFP Designer** provides a deterministic chemical formula design, site occupancy validation, and charge balancing platform for high-entropy and multi-element doped LMFP cathode compositions. 

Version 1 focuses on deterministic chemical formula generation, charge balance compensation, configurational entropy evaluation, material modification planning, and synthesis workflow structuring.

File: data/literature_reference.csv (part 16 of 26)
Sample_ID,Paper_ID,Paper_Title,DOI,Year,Source_PDF,Composition_Formula,Base_LMFP_Composition,Full_Doped_Composition,Mn_Ratio,Fe_Ratio,Dopant_Element,Dopant_Count,Dopant_Molar_Ratio,Dopant_x_per_fu,Carbon_wt_percent,Synthesis_Method,Calcination_Temp_1_C,Calcination_Time_1_h,Discharge_Capacity_0_05C_mAh_g,Discharge_Capacity_0_1C_mAh_g,Discharge_Capacity_1C_mAh_g,Discharge_Capacity_2C_mAh_g,Discharge_Capacity_5C_mAh_g,Initial_Coulombic_Efficiency_percent,Cycle_Life_cycles,Capacity_Retention_percent,EIS_R_ct_before_Ohm,EIS_R_ct_after_Ohm,Li_Diffusion_Coefficient_cm2_s,XRD_Phase_Purity,Remarks,Impurity_Phase_Identified,Evidence,Calculated_Molar_Mass,Calculated_Q_M2,Calculated_Li_Stoichiometry,Calculated_Li_Vacancy_delta,Calculated_S_config_over_R,Calculated_Theoretical_Capacity_Metric,Record_Classification
P58_Sample_3,P58,LiMn0.8Fe0.2PO4/C cathode material synthesized via co-precipitation method with superior high-rate and low-temperature performances for lithium-ion batteries,10.1016/j.jpowsour.2014.11.063,2015,Advanced Energy Materials - 2012 - von Hagen - Electrospun LiFe1 yMnyPO4 C Nanofiber Composites as Self‐Supporting Cathodes.pdf,"LiMn0.8Fe0.2PO4 (O-LMFP, no PVP)",,,0.8,0.2,None/Undoped,0,,,,DMSO-assisted co-precipitation at ambient pressure (130 C),,,,,,,,,,,,,,,"O-LMFP particles aggregate softly into larger grains; although some particles are smaller than about 70 nm, the largest agglomerations in the viewing fields reach 100-150 nm.",,Fig. 2a (TEM),157.0302,2.0,1.0,0.0,0.5004,170.68,LITERATURE_REPORTED
P58_Sample_4,P58,LiMn0.8Fe0.2PO4/C cathode material synthesized via co-precipitation method with superior high-rate and low-temperature performances for lithium-ion batteries,10.1016/j.jpowsour.2014.11.063,2015,Advanced Energy Materials - 2012 - von Hagen - Electrospun LiFe1 yMnyPO4 C Nanofiber Composites as Self‐Supporting Cathodes.pdf,LiMn0.8Fe0.2PO4 (PVP-LMFP),,,0.8,0.2,None/Undoped,0,,,,DMSO-assisted co-precipitation at ambient pressure (130 C),,,,,,,,,,,,,,,"With PVP as anti-agglomeration agent the particle sizes stay between 50 and 100 nm, are not obviously agglomerated and present clear geometric shapes such as cylinders and cuboids. PVP works via its high-polarity ether group anchoring to the LMFP surface and a lower-polarity tail extending into the solvent, maintaining steric stability.",,Fig. 2b (TEM),157.0302,2.0,1.0,0.0,0.5004,170.68,LITERATURE_REPORTED
P58_Sample_5,P58,LiMn0.8Fe0.2PO4/C cathode material synthesized via co-precipitation method with superior high-rate and low-temperature performances for lithium-ion batteries,10.1016/j.jpowsour.2014.11.063,2015,Advanced Energy Materials - 2012 - von Hagen - Electrospun LiFe1 yMnyPO4 C Nanofiber Composites as Self‐Supporting Cathodes.pdf,LiMn0.8Fe0.2PO4/C (O-LMFP/C),,,0.8,0.2,None/Undoped,0,,,5.9,DMSO-assisted co-precipitation at ambient pressure (130 C),600.0,2.0,,,,,,,,,,,,,"After heat treatment with sucrose the O-LMFP/C particles form large agglomerations up to about 150 nm and adopt spherical morphologies, related to lower surface Gibbs energy. HRTEM shows a carbon layer of 2-3 nm thickness; carbon content about 5.9 wt%.",,"Fig. 2c, 2e (TEM/HRTEM)",157.0302,2.0,1.0,0.0,0.5004,170.68,LITERATURE_REPORTED
P58_Sample_6,P58,LiMn0.8Fe0.2PO4/C cathode material synthesized via co-precipitation method with superior high-rate and low-temperature performances for lithium-ion batteries,10.1016/j.jpowsour.2014.11.063,2015,Advanced Energy Materials - 2012 - von Hagen - Electrospun LiFe1 yMnyPO4 C Nanofiber Composites as Self‐Supporting Cathodes.pdf,LiMn0.8Fe0.2PO4/C (PVP-LMFP/C),,,0.8,0.2,None/Undoped,0,,,5.7,DMSO-assisted co-precipitation at ambient pressure (130 C),600.0,2.0,,,,,,,,,,,,,"PVP-LMFP/C particle sizes are about 100 nm after carbon coating, coated by a 2-3 nm carbon layer; carbon content about 5.7 wt%.",,"Fig. 2d, 2f (TEM/HRTEM)",157.0302,2.0,1.0,0.0,0.5004,170.68,LITERATURE_REPORTED
P58_Sample_7,P58,LiMn0.8Fe0.2PO4/C cathode material synthesized via co-precipitation method with superior high-rate and low-temperature performances for lithium-ion batteries,10.1016/j.jpowsour.2014.11.063,2015,Advanced Energy Materials - 2012 - von Hagen - Electrospun LiFe1 yMnyPO4 C Nanofiber Composites as Self‐Supporting Cathodes.pdf,"LiMn0.8Fe0.2PO4 (O-LMFP, no PVP)",,,0.8,0.2,None/Undoped,0,,,,DMSO-assisted co-precipitation at ambient pressure (130 C),,,,,,,,,,,,,,,"Particle size distribution D10 = 89 nm, D50 = 120 nm, D90 = 180 nm; specific surface area 29.3 m2/g.",,Table 1 (PSD and BET),157.0302,2.0,1.0,0.0,0.5004,170.68,LITERATURE_REPORTED
P58_Sample_8,P58,LiMn0.8Fe0.2PO4/C cathode material synthesized via co-precipitation method with superior high-rate and low-temperature performances for lithium-ion batteries,10.1016/j.jpowsour.2014.11.063,2015,Advanced Energy Materials - 2012 - von Hagen - Electrospun LiFe1 yMnyPO4 C Nanofiber Composites as Self‐Supporting Cathodes.pdf,LiMn0.8Fe0.2PO4 (PVP-LMFP),,,0.8,0.2,None/Undoped,0,,,,DMSO-assisted co-precipitation at ambient pressure (130 C),,,,,,,,,,,,,,,"Particle size distribution D10 = 63 nm, D50 = 85 nm, D90 = 141 nm; specific surface area 36.7 m2/g. The D50 is about 29% smaller than O-LMFP while the surface area is about 25% larger.",,Table 1 (PSD and BET),157.0302,2.0,1.0,0.0,0.5004,170.68,LITERATURE_REPORTED
P58_Sample_9,P58,LiMn0.8Fe0.2PO4/C cathode material synthesized via co-precipitation method with superior high-rate and low-temperature performances for lithium-ion batteries,10.1016/j.jpowsour.2014.11.063,2015,Advanced Energy Materials - 2012 - von Hagen - Electrospun LiFe1 yMnyPO4 C Nanofiber Composites as Self‐Supporting Cathodes.pdf,LiMn0.8Fe0.2PO4/C (O-LMFP/C),,,0.8,0.2,None/Undoped,0,,,5.9,DMSO-assisted co-precipitation at ambient pressure (130 C),600.0,2.0,,,,,,,,,,,,,"Particle size distribution D10 = 99 nm, D50 = 131 nm, D90 = 182 nm; specific surface area 36.62 m2/g.",,Table 1 (PSD and BET),157.0302,2.0,1.0,0.0,0.5004,170.68,LITERATURE_REPORTED
P58_Sample_10,P58,LiMn0.8Fe0.2PO4/C cathode material synthesized via co-precipitation method with superior high-rate and low-temperature performances for lithium-ion batteries,10.1016/j.jpowsour.2014.11.063,2015,Advanced Energy Materials - 2012 - von Hagen - Electrospun LiFe1 yMnyPO4 C Nanofiber Composites as Self‐Supporting Cathodes.pdf,LiMn0.8Fe0.2PO4/C (PVP-LMFP/C),,,0.8,0.2,None/Undoped,0,,,5.7,DMSO-assisted co-precipitation at ambient pressure (130 C),600.0,2.0,,,,,,,,,,,,,"Particle size distribution D10 = 73 nm, D50 = 101 nm, D90 = 160 nm; specific surface area 54.02 m2/g. D50 is about 23% smaller and surface area about 48% larger than O-LMFP/C.",,Table 1 (PSD and BET),157.0302,2.0,1.0,0.0,0.5004,170.68,LITERATURE_REPORTED
P58_Sample_11,P58,LiMn0.8Fe0.2PO4/C cathode material synthesized via co-precipitation method with superior high-rate and low-temperature performances for lithium-ion batteries,10.1016/j.jpowsour.2014.11.063,2015,Advanced Energy Materials - 2012 - von Hagen - Electrospun LiFe1 yMnyPO4 C Nanofiber Composites as Self‐Supporting Cathodes.pdf,LiMn0.8Fe0.2PO4/C (PVP-LMFP/C),,,0.8,0.2,None/Undoped,0,,,5.7,DMSO-assisted co-precipitation at ambient pressure (130 C),600.0,2.0,,,,,,,,,,,,,"Proposed mechanism: raw materials mixed at the atomic level during co-precipitation. Following Delacourt et al., the pH domain for LiMnPO4 precipitation where MnHPO4 and Li3PO4 coexist is 10.2 <= pH <= 10.7, while LiFePO4 precipitates optimally at pH 5.8-7.6; an alkaline pH of 10.2-10.3 was therefore identified as a key factor. No olivine formed at 100 C even at that pH because of the high reaction energy barrier, so DMSO was added to raise the boiling point of the reactants and improve the kinetics at 130 C.",,Fig. 3 (formation mechanism schematic),157.0302,2.0,1.0,0.0,0.5004,170.68,LITERATURE_REPORTED
P58_Sample_12,P58,LiMn0.8Fe0.2PO4/C cathode material synthesized via co-precipitation method with superior high-rate and low-temperature performances for lithium-ion batteries,10.1016/j.jpowsour.2014.11.063,2015,Advanced Energy Materials - 2012 - von Hagen - Electrospun LiFe1 yMnyPO4 C Nanofiber Composites as Self‐Supporting Cathodes.pdf,LiMn0.8Fe0.2PO4/C (PVP-LMFP/C),,,0.8,0.2,None/Undoped,0,,,5.7,DMSO-assisted co-precipitation at ambient pressure (130 C),600.0,2.0,,,,,,,,,,,,,"Both O-LMFP/C and PVP-LMFP/C show two reversible reactions peaking at about 4.1 V and about 3.5 V vs Li+/Li for the Mn3+/Mn2+ and Fe3+/Fe2+ couples. The coulometric ratio between the two reactions is around 4:1 rather than the expected sub-4:1, revealing higher Mn2+/Mn3+ electrochemical activity than in LiMnPO4/C. PVP-LMFP/C shows higher peak currents and larger peak areas than O-LMFP/C.",,"Fig. 4a (CV, 0.1 mV/s)",157.0302,2.0,1.0,0.0,0.5004,170.68,LITERATURE_REPORTED
P58_Sample_13,P58,LiMn0.8Fe0.2PO4/C cathode material synthesized via co-precipitation method with superior high-rate and low-temperature performances for lithium-ion batteries,10.1016/j.jpowsour.2014.11.063,2015,Advanced Energy Materials - 2012 - von Hagen - Electrospun LiFe1 yMnyPO4 C Nanofiber Composites as Self‐Supporting Cathodes.pdf,LiMn0.8Fe0.2PO4/C (O-LMFP/C),,,0.8,0.2,None/Undoped,0,,,5.9,DMSO-assisted co-precipitation at ambient pressure (130 C),600.0,2.0,152.5,,,,,,,,,,,,"Initial discharge capacity 152.5 mAh/g at 0.05C, 90% of the theoretical 170 mAh/g and equal to the commercial LiFePO4/C reference measured on the same basis (capacity computed on pure active material, excluding coated carbon). CC-CV protocol: charged to 4.4 V, held until current fell to 0.01C, then discharged to 2.2 V.",,"Fig. 4b (initial charge/discharge, 0.05C)",157.0302,2.0,1.0,0.0,0.5004,170.68,LITERATURE_REPORTED
P58_Sample_14,P58,LiMn0.8Fe0.2PO4/C cathode material synthesized via co-precipitation method with superior high-rate and low-temperature performances for lithium-ion batteries,10.1016/j.jpowsour.2014.11.063,2015,Advanced Energy Materials - 2012 - von Hagen - Electrospun LiFe1 yMnyPO4 C Nanofiber Composites as Self‐Supporting Cathodes.pdf,LiMn0.8Fe0.2PO4/C (PVP-LMFP/C),,,0.8,0.2,None/Undoped,0,,,5.7,DMSO-assisted co-precipitation at ambient pressure (130 C),600.0,2.0,160.6,,,,,,,,,,,,"Initial discharge capacity 160.6 mAh/g at 0.05C, 94.5% of theoretical, contradicting earlier reports of severe Jahn-Teller-limited capacity for x < 0.25 in LiMn1-xFexPO4. The capacity from the 4.1 V plateau is almost four times that of the 3.5 V slope, consistent with the Mn/Fe ratio of 0.8:0.2.",,"Fig. 4b (initial charge/discharge, 0.05C)",157.0302,2.0,1.0,0.0,0.5004,170.68,LITERATURE_REPORTED
P58_Sample_15,P58,LiMn0.8Fe0.2PO4/C cathode material synthesized via co-precipitation method with superior high-rate and low-temperature performances for lithium-ion batteries,10.1016/j.jpowsour.2014.11.063,2015,Advanced Energy Materials - 2012 - von Hagen - Electrospun LiFe1 yMnyPO4 C Nanofiber Composites as Self‐Supporting Cathodes.pdf,LiMn0.8Fe0.2PO4/C (O-LMFP/C),,,0.8,0.2,None/Undoped,0,,,5.9,DMSO-assisted co-precipitation at ambient pressure (130 C),600.0,2.0,,,,,114.0,,,,,,,,"Rate capability of O-LMFP/C: 114 mAh/g at 5C, 98.2 mAh/g at 10C, 85.2 mAh/g at 20C and 63.8 mAh/g at 50C, corresponding to 74.8%, 64.4%, 55.9% and 41.8% of the 0.05C capacity.",,Fig. 4c-d (rate performance),157.0302,2.0,1.0,0.0,0.5004,170.68,LITERATURE_REPORTED
P58_Sample_16,P58,LiMn0.8Fe0.2PO4/C cathode material synthesized via co-precipitation method with superior high-rate and low-temperature performances for lithium-ion batteries,10.1016/j.jpowsour.2014.11.063,2015,Advanced Energy Materials - 2012 - von Hagen - Electrospun LiFe1 yMnyPO4 C Nanofiber Composites as Self‐Supporting Cathodes.pdf,LiMn0.8Fe0.2PO4/C (PVP-LMFP/C),,,0.8,0.2,None/Undoped,0,,,5.7,DMSO-assisted co-precipitation at ambient pressure (130 C),600.0,2.0,,,,,,,,,,,,,"Rate capability of PVP-LMFP/C: 113 mAh/g at 10C, 102 mAh/g at 20C and 83 mAh/g at 50C, described as among the best results reported for LiMnPO4-based materials. PVP-LMFP/C shows lower polarisation than O-LMFP/C and still exhibits a clear Mn2+/Mn3+ discharge plateau at 5C, a typical indication of a two-phase delithiation reaction. Discharge capacities of the commercial LiFePO4/C reference at 5C and above were negligible.",,Fig. 4c-d (rate performance),157.0302,2.0,1.0,0.0,0.5004,170.68,LITERATURE_REPORTED
P58_Sample_17,P58,LiMn0.8Fe0.2PO4/C cathode material synthesized via co-precipitation method with superior high-rate and low-temperature performances for lithium-ion batteries,10.1016/j.jpowsour.2014.11.063,2015,Advanced Energy Materials - 2012 - von Hagen - Electrospun LiFe1 yMnyPO4 C Nanofiber Composites as Self‐Supporting Cathodes.pdf,LiMn0.8Fe0.2PO4/C (O-LMFP/C),,,0.8,0.2,None/Undoped,0,,,5.9,DMSO-assisted co-precipitation at ambient pressure (130 C),600.0,2.0,,,,,,,,,,,,,"Specific energy 594.6 Wh/kg at 0.05C, 18% higher than the 503.5 Wh/kg of the commercial LiFePO4/C reference. At 1C the energy density is 466.7 Wh/kg, 21.2% higher than the commercial LiFePO4/C.",,Fig. 4e (energy density),157.0302,2.0,1.0,0.0,0.5004,170.68,LITERATURE_REPORTED
P58_Sample_18,P58,LiMn0.8Fe0.2PO4/C cathode material synthesized via co-precipitation method with superior high-rate and low-temperature performances for lithium-ion batteries,10.1016/j.jpowsour.2014.11.063,2015,Advanced Energy Materials - 2012 - von Hagen - Electrospun LiFe1 yMnyPO4 C Nanofiber Composites as Self‐Supporting Cathodes.pdf,LiMn0.8Fe0.2PO4/C (PVP-LMFP/C),,,0.8,0.2,None/Undoped,0,,,5.7,DMSO-assisted co-precipitation at ambient pressure (130 C),600.0,2.0,,,,,,,,,,,,,"Specific energy 630 Wh/kg at 0.05C, 23% higher than the 503.5 Wh/kg of commercial LiFePO4/C. At 1C the energy density is 525.5 Wh/kg, 36.5% higher than commercial LiFePO4/C, reflecting the redox-potential advantage of the Mn-rich olivine.",,Fig. 4e (energy density),157.0302,2.0,1.0,0.0,0.5004,170.68,LITERATURE_REPORTED
P58_Sample_19,P58,LiMn0.8Fe0.2PO4/C cathode material synthesized via co-precipitation method with superior high-rate and low-temperature performances for lithium-ion batteries,10.1016/j.jpowsour.2014.11.063,2015,Advanced Energy Materials - 2012 - von Hagen - Electrospun LiFe1 yMnyPO4 C Nanofiber Composites as Self‐Supporting Cathodes.pdf,LiMn0.8Fe0.2PO4/C (O-LMFP/C),,,0.8,0.2,None/Undoped,0,,,5.9,DMSO-assisted co-precipitation at ambient pressure (130 C),600.0,2.0,,,,,,,50,96.3,,,,,"After 50 cycles the capacity decreases only slightly from 136.1 to 131 mAh/g, i.e. 96.3% capacity retention.",,Fig. 4f (cycling),157.0302,2.0,1.0,0.0,0.5004,170.68,LITERATURE_REPORTED
P58_Sample_20,P58,LiMn0.8Fe0.2PO4/C cathode material synthesized via co-precipitation method with superior high-rate and low-temperature performances for lithium-ion batteries,10.1016/j.jpowsour.2014.11.063,2015,Advanced Energy Materials - 2012 - von Hagen - Electrospun LiFe1 yMnyPO4 C Nanofiber Composites as Self‐Supporting Cathodes.pdf,LiMn0.8Fe0.2PO4/C (PVP-LMFP/C),,,0.8,0.2,None/Undoped,0,,,5.7,DMSO-assisted co-precipitation at ambient pressure (130 C),600.0,2.0,,,,,,,50,97.6,,,,,"After 50 cycles the capacity decreases only slightly from 146.5 to 143 mAh/g, i.e. 97.6% capacity retention, comparable with the commercial LiFePO4/C material.",,Fig. 4f (cycling),157.0302,2.0,1.0,0.0,0.5004,170.68,LITERATURE_REPORTED
P58_Sample_21,P58,LiMn0.8Fe0.2PO4/C cathode material synthesized via co-precipitation method with superior high-rate and low-temperature performances for lithium-ion batteries,10.1016/j.jpowsour.2014.11.063,2015,Advanced Energy Materials - 2012 - von Hagen - Electrospun LiFe1 yMnyPO4 C Nanofiber Composites as Self‐Supporting Cathodes.pdf,LiMn0.8Fe0.2PO4/C (PVP-LMFP/C),,,0.8,0.2,None/Undoped,0,,,5.7,DMSO-assisted co-precipitation at ambient pressure (130 C),600.0,2.0,,,,,,,,,,,,,"Discharge capacity at -15 C and 0.1C is 97 mAh/g, about 65% of the 25 C value and equal to that of commercial LiFePO4/C at the same temperature. PVP-LMFP/C gives higher discharge capacity than O-LMFP/C over the whole -15 C to 25 C range, and its Mn2+/Mn3+ and Fe2+/Fe3+ discharge plateaus remain more distinct at -5 C.",,Fig. 5a-b (low-temperature performance),157.0302,2.0,1.0,0.0,0.5004,170.68,LITERATURE_REPORTED
P58_Sample_22,P58,LiMn0.8Fe0.2PO4/C cathode material synthesized via co-precipitation method with superior high-rate and low-temperature performances for lithium-ion batteries,10.1016/j.jpowsour.2014.11.063,2015,Advanced Energy Materials - 2012 - von Hagen - Electrospun LiFe1 yMnyPO4 C Nanofiber Composites as Self‐Supporting Cathodes.pdf,LiMn0.8Fe0.2PO4/C (O-LMFP/C),,,0.8,0.2,None/Undoped,0,,,5.9,DMSO-assisted co-precipitation at ambient pressure (130 C),600.0,2.0,,,,,,,,,270.3,,1.773e-13,,"Nyquist plot composed of a depressed medium-frequency semicircle (charge transfer) and a low-frequency slanted line (Warburg). Charge-transfer resistance 270.3 Ohm; Warburg factor sigma = 37.786, giving an apparent Li+ diffusion coefficient of 1.773e-13 cm2/s. EIS recorded with 5 mV AC amplitude from 0.01 Hz to 1 MHz; C(Li+) taken as 7.7e-3 mol/cm3.",,"Fig. 6a-b, Table 2 (EIS)",157.0302,2.0,1.0,0.0,0.5004,170.68,LITERATURE_REPORTED
P58_Sample_23,P58,LiMn0.8Fe0.2PO4/C cathode material synthesized via co-precipitation method with superior high-rate and low-temperature performances for lithium-ion batteries,10.1016/j.jpowsour.2014.11.063,2015,Advanced Energy Materials - 2012 - von Hagen - Electrospun LiFe1 yMnyPO4 C Nanofiber Composites as Self‐Supporting Cathodes.pdf,LiMn0.8Fe0.2PO4/C (PVP-LMFP/C),,,0.8,0.2,None/Undoped,0,,,5.7,DMSO-assisted co-precipitation at ambient pressure (130 C),600.0,2.0,,,,,,,,,240.2,,6.607e-13,,"Charge-transfer resistance 240.2 Ohm, smaller than the 270.3 Ohm of O-LMFP/C, indicating a higher charge-transfer rate. Warburg factor sigma = 19.576, giving an apparent Li+ diffusion coefficient of 6.607e-13 cm2/s; the uniform, smaller particles clearly favour Li+ diffusion.",,"Fig. 6a-b, Table 2 (EIS)",157.0302,2.0,1.0,0.0,0.5004,170.68,LITERATURE_REPORTED
P58_Sample_24,P58,LiMn0.8Fe0.2PO4/C cathode material synthesized via co-precipitation method with superior high-rate and low-temperature performances for lithium-ion batteries,10.1016/j.jpowsour.2014.11.063,2015,Advanced Energy Materials - 2012 - von Hagen - Electrospun LiFe1 yMnyPO4 C Nanofiber Composites as Self‐Supporting Cathodes.pdf,LiMn0.8Fe0.2PO4/C (PVP-LMFP/C),,,0.8,0.2,None/Undoped,0,,,5.7,DMSO-assisted co-precipitation at ambient pressure (130 C),600.0,2.0,,,,,,,,,,,,,"Overall conclusion: smaller particles give higher specific surface area, increasing electrode/electrolyte contact area and mitigating slow kinetics, while shortening the Li+ diffusion distance within each particle. Combined with a uniform carbon coating this makes PVP-LMFP/C a preferred cathode material even at low temperature.",,Section 4 (Conclusion),157.0302,2.0,1.0,0.0,0.5004,170.68,LITERATURE_REPORTED
P59_Sample_1,P59,Carbon coated nano-sized LiMn0.8Fe0.2PO4 porous microsphere cathode material for Li-ion batteries,10.1016/j.jpowsour.2019.227438,2020,UNVERIFIED_PDF_NOT_FOUND,LiMn0.8Fe0.2PO4/C (LMFP microspheres),,,0.8,0.2,None/Undoped,0,,,,Spray drying + post-sintering (two-step high-energy ball milling),650.0,6.0,,,,,,,,,,,,,"MnCO3, Fe(CH3COO)2.4H2O and H3PO4 in molar ratio 0.8:0.2:1 milled in a high-speed planetary ball mill for 5 h in deionised water at 400 rpm, forming a mixed iron/manganese phosphate. Li2CO3 (5% excess), pyromellitic acid (1 wt%) and sucrose (5 wt%) were then added and ball-milled a further 5 h to a stable slurry, spray-dried into spheres, and calcined at 650 C for 6 h under N2 at 5 C/min. The relatively low 650 C calcination controls primary particle size; sucrose prevents aggregation and excessive grain growth; pyromellitic acid raises the conductivity of the carbon layer.",,Section 2.1; Fig. 1 (synthesis schematic),157.0302,2.0,1.0,0.0,0.5004,170.68,LITERATURE_REPORTED
P59_Sample_2,P59,Carbon coated nano-sized LiMn0.8Fe0.2PO4 porous microsphere cathode material for Li-ion batteries,10.1016/j.jpowsour.2019.227438,2020,UNVERIFIED_PDF_NOT_FOUND,LiMn0.8Fe0.2PO4/C (LMFP microspheres),,,0.8,0.2,None/Undoped,0,,,,Spray drying + post-sintering (two-step high-energy ball milling),650.0,6.0,,,,,,,,,,,,,"Diffraction pattern agrees with JCPDS 13-0336, indexed to an ordered olivine compound with orthorhombic Pnma structure; no impurity or carbon peaks, indicating high purity and low-content amorphous coated carbon. Rietveld refinement with TOPAS 5 gives a = 10.4194 A, b = 6.0823 A, c = 4.7353 A with Rw = 6.9% and Rp = 5.4% (5.36% in the figure), indicating a good fit.",,Fig. 2 (XRD + Rietveld refinement),157.0302,2.0,1.0,0.0,0.5004,170.68,LITERATURE_REPORTED
P59_Sample_3,P59,Carbon coated nano-sized LiMn0.8Fe0.2PO4 porous microsphere cathode material for Li-ion batteries,10.1016/j.jpowsour.2019.227438,2020,UNVERIFIED_PDF_NOT_FOUND,LiMn0.8Fe0.2PO4/C (LMFP microspheres),,,0.8,0.2,None/Undoped,0,,,,Spray drying + post-sintering (two-step high-energy ball milling),650.0,6.0,,,,,,,,,,,,,"Clear spherical morphology with a secondary particle distribution of 1-20 um accumulated from primary nanoparticles of about 50-100 nm. The micro-spherical morphology packs well and raises tap density; the as-prepared spherical LiMn0.8Fe0.2PO4/C has a tap density of 1.2 g/cm3, higher than the typical 0.3-0.8 g/cm3 of nanoparticles, which increases volumetric capacity.",,Fig. 3a-b (SEM),157.0302,2.0,1.0,0.0,0.5004,170.68,LITERATURE_REPORTED
P59_Sample_4,P59,Carbon coated nano-sized LiMn0.8Fe0.2PO4 porous microsphere cathode material for Li-ion batteries,10.1016/j.jpowsour.2019.227438,2020,UNVERIFIED_PDF_NOT_FOUND,LiMn0.8Fe0.2PO4/C (LMFP microspheres),,,0.8,0.2,None/Undoped,0,,,,Spray drying + post-sintering (two-step high-energy ball milling),650.0,6.0,,,,,,,,,,,,,"Primary particles are coated by a carbon layer about 3 nm thick. Four-point probe measurement gives an electronic conductivity of about 2.3e-3 S/cm owing to the continuous carbon coating, which also acts as a protective layer preventing manganese dissolution into the electrolyte.",,Fig. 3c (HRTEM),157.0302,2.0,1.0,0.0,0.5004,170.68,LITERATURE_REPORTED
P59_Sample_5,P59,Carbon coated nano-sized LiMn0.8Fe0.2PO4 porous microsphere cathode material for Li-ion batteries,10.1016/j.jpowsour.2019.227438,2020,UNVERIFIED_PDF_NOT_FOUND,LiMn0.8Fe0.2PO4/C (LMFP microspheres),,,0.8,0.2,None/Undoped,0,,,,Spray drying + post-sintering (two-step high-energy ball milling),650.0,6.0,,,,,,,,,,,,,"FIB-free cross-sectional SEM of a single micron-sized particle, produced by cutting the electrode film in liquid nitrogen, shows the interior also consists of nanosized primary particles, like the outer surface. EDX mapping shows Mn and Fe distributions consistent with P and O, indicating uniform distribution of the transition metals through the microspheres.",,"Fig. 3d-e (cross-section SEM, EDX mapping)",157.0302,2.0,1.0,0.0,0.5004,170.68,LITERATURE_REPORTED
P59_Sample_6,P59,Carbon coated nano-sized LiMn0.8Fe0.2PO4 porous microsphere cathode material for Li-ion batteries,10.1016/j.jpowsour.2019.227438,2020,UNVERIFIED_PDF_NOT_FOUND,LiMn0.8Fe0.2PO4/C (LMFP microspheres),,,0.8,0.2,None/Undoped,0,,,,Spray drying + post-sintering (two-step high-energy ball milling),650.0,6.0,,,,,,,,,,,,,"Specific surface area of the LMFP microspheres is 21.2 m2/g, confirming the porous structure of the secondary particles.",,Fig. 3f (N2 adsorption-desorption),157.0302,2.0,1.0,0.0,0.5004,170.68,LITERATURE_REPORTED
P59_Sample_7,P59,Carbon coated nano-sized LiMn0.8Fe0.2PO4 porous microsphere cathode material for Li-ion batteries,10.1016/j.jpowsour.2019.227438,2020,UNVERIFIED_PDF_NOT_FOUND,LiMn0.8Fe0.2PO4/C (LMFP microspheres),,,0.8,0.2,None/Undoped,0,,,,Spray drying + post-sintering (two-step high-energy ball milling),650.0,6.0,,,,,,91.5,,,,,,,"First charge/discharge at 0.2C (34 mA/g, 1C = 170 mA/g): charged to 4.3 V, held until C/20, then discharged to 2.7 V. Initial discharge specific capacity 137.9 mAh/g with a coulombic efficiency of 91.5%. Two reversible plateaus correspond to Fe2+/Fe3+ (3.5-3.6 V) and Mn2+/Mn3+ (4.0-4.2 V); about 80% of the total capacity arises from the Mn2+/Mn3+ region, consistent with the Fe/Mn ratio.",,"Fig. 4a (first cycle, 0.2C)",157.0302,2.0,1.0,0.0,0.5004,170.68,LITERATURE_REPORTED
P59_Sample_8,P59,Carbon coated nano-sized LiMn0.8Fe0.2PO4 porous microsphere cathode material for Li-ion batteries,10.1016/j.jpowsour.2019.227438,2020,UNVERIFIED_PDF_NOT_FOUND,LiMn0.8Fe0.2PO4/C (LMFP microspheres),,,0.8,0.2,None/Undoped,0,,,,Spray drying + post-sintering (two-step high-energy ball milling),650.0,6.0,,,,,,,,,,,,,"Cyclic voltammograms over 2.7-4.6 V at 0.1 mV/s for the 1st and 2nd cycles verify the two redox plateaus seen in the galvanostatic profiles, with almost overlapping curves indicating good reversibility.",,"Fig. 4b (CV, 0.1 mV/s)",157.0302,2.0,1.0,0.0,0.5004,170.68,LITERATURE_REPORTED
P59_Sample_9,P59,Carbon coated nano-sized LiMn0.8Fe0.2PO4 porous microsphere cathode material for Li-ion batteries,10.1016/j.jpowsour.2019.227438,2020,UNVERIFIED_PDF_NOT_FOUND,LiMn0.8Fe0.2PO4/C (LMFP microspheres),,,0.8,0.2,None/Undoped,0,,,,Spray drying + post-sintering (two-step high-energy ball milling),650.0,6.0,,,,,,,200,90.2,,,,,"Cycled between 2.7 and 4.3 V for 200 cycles at 0.2C: 90% (90.2% in the abstract) of the initial capacity retained, manifesting high reversibility. Superior cycling is attributed to suppressed Mn dissolution, since the primary particles are encapsulated in a continuous carbon coating that prevents electrolyte erosion; Mn3+ dissolution driven by Jahn-Teller-induced disproportionation of Mn2+ is the usual capacity-fade route.",,"Fig. 5a (cycling, 0.2C, 25 C)",157.0302,2.0,1.0,0.0,0.5004,170.68,LITERATURE_REPORTED
P59_Sample_10,P59,Carbon coated nano-sized LiMn0.8Fe0.2PO4 porous microsphere cathode material for Li-ion batteries,10.1016/j.jpowsour.2019.227438,2020,UNVERIFIED_PDF_NOT_FOUND,LiMn0.8Fe0.2PO4/C (LMFP microspheres),,,0.8,0.2,None/Undoped,0,,,,Spray drying + post-sintering (two-step high-energy ball milling),650.0,6.0,,,,,,,100,95,,,,,"At 50 C and 1C rate (charged at 1C to 4.3 V, held until 0.1C, discharged at 1C to 2.7 V) the discharge capacity is higher than at room temperature despite the higher current, attributed to improved Li-ion diffusion at elevated temperature; 95% of the initial capacity is retained after 100 cycles.",,"Fig. 5b (cycling, 1C, 50 C)",157.0302,2.0,1.0,0.0,0.5004,170.68,LITERATURE_REPORTED
P59_Sample_11,P59,Carbon coated nano-sized LiMn0.8Fe0.2PO4 porous microsphere cathode material for Li-ion batteries,10.1016/j.jpowsour.2019.227438,2020,UNVERIFIED_PDF_NOT_FOUND,LiMn0.8Fe0.2PO4/C (LMFP microspheres),,,0.8,0.2,None/Undoped,0,,,,Spray drying + post-sintering (two-step high-energy ball milling),650.0,6.0,,144.9,,,,,,,,,,,"Reversible capacity 144.9 mAh/g during the initial five cycles at 0.1C (17 mA/g). For the rate test the cell was charged at 0.1C to 4.3 V and held until 0.02C, then discharged at each rate to 2.7 V.",,"Fig. 5c-d (rate capability, 0.1C)",157.0302,2.0,1.0,0.0,0.5004,170.68,LITERATURE_REPORTED
P59_Sample_12,P59,Carbon coated nano-sized LiMn0.8Fe0.2PO4 porous microsphere cathode material for Li-ion batteries,10.1016/j.jpowsour.2019.227438,2020,UNVERIFIED_PDF_NOT_FOUND,LiMn0.8Fe0.2PO4/C (LMFP microspheres),,,0.8,0.2,None/Undoped,0,,,,Spray drying + post-sintering (two-step high-energy ball milling),650.0,6.0,,,,,,,,,,,,,"Discharge capacity 140.2 mAh/g at 0.2C, with five cycles at each rate step.",,"Fig. 5c (rate capability, 0.2C)",157.0302,2.0,1.0,0.0,0.5004,170.68,LITERATURE_REPORTED
P59_Sample_13,P59,Carbon coated nano-sized LiMn0.8Fe0.2PO4 porous microsphere cathode material for Li-ion batteries,10.1016/j.jpowsour.2019.227438,2020,UNVERIFIED_PDF_NOT_FOUND,LiMn0.8Fe0.2PO4/C (LMFP microspheres),,,0.8,0.2,None/Undoped,0,,,,Spray drying + post-sintering (two-step high-energy ball milling),650.0,6.0,,,,,,,,,,,,,Discharge capacity 137.8 mAh/g at 0.5C. Discharge plateaus almost overlap from 0.1 to 0.5C.,,"Fig. 5c (rate capability, 0.5C)",157.0302,2.0,1.0,0.0,0.5004,170.68,LITERATURE_REPORTED
P59_Sample_14,P59,Carbon coated nano-sized LiMn0.8Fe0.2PO4 porous microsphere cathode material for Li-ion batteries,10.1016/j.jpowsour.2019.227438,2020,UNVERIFIED_PDF_NOT_FOUND,LiMn0.8Fe0.2PO4/C (LMFP microspheres),,,0.8,0.2,None/Undoped,0,,,,Spray drying + post-sintering (two-step high-energy ball milling),650.0,6.0,,,136.6,,,,,,,,,,Discharge capacity 136.6 mAh/g at 1C.,,"Fig. 5c (rate capability, 1C)",157.0302,2.0,1.0,0.0,0.5004,170.68,LITERATURE_REPORTED
P59_Sample_15,P59,Carbon coated nano-sized LiMn0.8Fe0.2PO4 porous microsphere cathode material for Li-ion batteries,10.1016/j.jpowsour.2019.227438,2020,UNVERIFIED_PDF_NOT_FOUND,LiMn0.8Fe0.2PO4/C (LMFP microspheres),,,0.8,0.2,None/Undoped,0,,,,Spray drying + post-sintering (two-step high-energy ball milling),650.0,6.0,,,,130.3,,,,,,,,,Discharge capacity 130.3 mAh/g at 2C.,,"Fig. 5c (rate capability, 2C)",157.0302,2.0,1.0,0.0,0.5004,170.68,LITERATURE_REPORTED
P59_Sample_16,P59,Carbon coated nano-sized LiMn0.8Fe0.2PO4 porous microsphere cathode material for Li-ion batteries,10.1016/j.jpowsour.2019.227438,2020,UNVERIFIED_PDF_NOT_FOUND,LiMn0.8Fe0.2PO4/C (LMFP microspheres),,,0.8,0.2,None/Undoped,0,,,,Spray drying + post-sintering (two-step high-energy ball milling),650.0,6.0,,,,,125.2,,,,,,,,Discharge capacity 125.2 mAh/g at 5C; even at this high current density the discharge plateau is still clearly observed.,,"Fig. 5c (rate capability, 5C)",157.0302,2.0,1.0,0.0,0.5004,170.68,LITERATURE_REPORTED
P59_Sample_17,P59,Carbon coated nano-sized LiMn0.8Fe0.2PO4 porous microsphere cathode material for Li-ion batteries,10.1016/j.jpowsour.2019.227438,2020,UNVERIFIED_PDF_NOT_FOUND,LiMn0.8Fe0.2PO4/C (LMFP microspheres),,,0.8,0.2,None/Undoped,0,,,,Spray drying + post-sintering (two-step high-energy ball milling),650.0,6.0,,,,,,,,,,,,,"Discharge capacity 110.5 mAh/g at 10C (140 mAh/g at 0.2C and 110 mAh/g at 10C are quoted in the abstract). When the current is brought back to 17 mA/g the reversible capacity swiftly recovers to 140.0 mAh/g, showing strong tolerance to rapid Li+ insertion/extraction. High porosity and high electrical conductivity of the carbon-coated primary particles facilitate electron and Li+ transport.",,"Fig. 5c-d (rate capability, 10C and recovery)",157.0302,2.0,1.0,0.0,0.5004,170.68,LITERATURE_REPORTED
P59_Sample_18,P59,Carbon coated nano-sized LiMn0.8Fe0.2PO4 porous microsphere cathode material for Li-ion batteries,10.1016/j.jpowsour.2019.227438,2020,UNVERIFIED_PDF_NOT_FOUND,LiMn0.8Fe0.2PO4/C (LMFP microspheres),,,0.8,0.2,None/Undoped,0,,,,Spray drying + post-sintering (two-step high-energy ball milling),650.0,6.0,,,,,,,,,,,,,"Pure LMFP: tap density 1.2 g/mL, specific energy 532 Wh/kg, energy density 638.4 Wh/L. The relatively low tap density is the main limitation of the material for EV use, motivating blending with a Ni-rich layered oxide.",,"Table 1 (tap density, specific energy, energy density)",157.0302,2.0,1.0,0.0,0.5004,170.68,LITERATURE_REPORTED
P59_Sample_19,P59,Carbon coated nano-sized LiMn0.8Fe0.2PO4 porous microsphere cathode material for Li-ion batteries,10.1016/j.jpowsour.2019.227438,2020,UNVERIFIED_PDF_NOT_FOUND,"LiNi0.6Mn0.2Co0.2O2 (NMC, reference)",,,,,None/Undoped,0,,,,Commercial reference material,,,,,,,,,,,,,,,"Reference LiNi0.6Mn0.2Co0.2O2: tap density 2.4 g/mL, specific energy 661 Wh/kg, energy density 1586.4 Wh/L, and a discharge capacity of 174.4 mAh/g at 0.2C, larger than that of LMFP but with a lower discharge plateau.",,Table 1; Fig. 6a (0.2C),101.9108,0.0,3.0,-2.0,0.0,788.97,LITERATURE_REPORTED
P59_Sample_20,P59,Carbon coated nano-sized LiMn0.8Fe0.2PO4 porous microsphere cathode material for Li-ion batteries,10.1016/j.jpowsour.2019.227438,2020,UNVERIFIED_PDF_NOT_FOUND,NMC/LMFP82 blend (80 wt% NMC : 20 wt% LMFP),,,0.8,0.2,None/Undoped,0,,,,Physical blending of spray-dried LMFP with commercial NMC,,,,,,,,,200,69,,,,,"Tap density 2.1 g/mL, specific energy 645 Wh/kg, energy density 1354.5 Wh/L. Initial discharge capacity 169.6 mAh/g at 0.2C; capacity retention 69.0% after 200 cycles at 0.2C between 2.7 and 4.3 V versus 64.6% for pristine NMC. Observed discharge capacity at about 4.0 V is around 20 mAh/g for x = 0.8 NMC.",,Table 1; Fig. 6b; Fig. 7a,157.0302,2.0,1.0,0.0,0.5004,170.68,LITERATURE_REPORTED
P59_Sample_21,P59,Carbon coated nano-sized LiMn0.8Fe0.2PO4 porous microsphere cathode material for Li-ion batteries,10.1016/j.jpowsour.2019.227438,2020,UNVERIFIED_PDF_NOT_FOUND,NMC/LMFP73 blend (70 wt% NMC : 30 wt% LMFP),,,0.8,0.2,None/Undoped,0,,,,Physical blending of spray-dried LMFP with commercial NMC,,,,,,,,,200,83.8,,,,,"Tap density 2.0 g/mL, specific energy 610 Wh/kg, energy density 1220 Wh/L. Initial discharge capacity 160.2 mAh/g at 0.2C; capacity retention 83.8% after 200 cycles. Observed discharge capacity at about 4.0 V around 30 mAh/g.",,Table 1; Fig. 6c; Fig. 7a,157.0302,2.0,1.0,0.0,0.5004,170.68,LITERATURE_REPORTED
P59_Sample_22,P59,Carbon coated nano-sized LiMn0.8Fe0.2PO4 porous microsphere cathode material for Li-ion batteries,10.1016/j.jpowsour.2019.227438,2020,UNVERIFIED_PDF_NOT_FOUND,NMC/LMFP64 blend (60 wt% NMC : 40 wt% LMFP),,,0.8,0.2,None/Undoped,0,,,,Physical blending of spray-dried LMFP with commercial NMC,,,,,,,,,200,87.6,,,,,"Tap density 1.9 g/mL, specific energy 590 Wh/kg, energy density 1121 Wh/L. Initial discharge capacity 155.0 mAh/g at 0.2C; capacity retention 87.6% after 200 cycles, the best of the blends, showing cycle stability improves with increasing LMFP content. Observed discharge capacity at about 4.0 V around 45 mAh/g.",,Table 1; Fig. 6d; Fig. 7a,157.0302,2.0,1.0,0.0,0.5004,170.68,LITERATURE_REPORTED
P59_Sample_23,P59,Carbon coated nano-sized LiMn0.8Fe0.2PO4 porous microsphere cathode material for Li-ion batteries,10.1016/j.jpowsour.2019.227438,2020,UNVERIFIED_PDF_NOT_FOUND,"LiNi0.6Mn0.2Co0.2O2 (NMC, reference)",,,,,None/Undoped,0,,,,Commercial reference material,,,,,,,,,200,64.6,,,,,"Pristine NMC retains only 64.6% of capacity after 200 cycles at 0.2C between 2.7 and 4.3 V at room temperature, the worst of the four electrodes tested.",,"Fig. 7a (cycling, 0.2C, 200 cycles)",101.9108,0.0,3.0,-2.0,0.0,788.97,LITERATURE_REPORTED
P59_Sample_24,P59,Carbon coated nano-sized LiMn0.8Fe0.2PO4 porous microsphere cathode material for Li-ion batteries,10.1016/j.jpowsour.2019.227438,2020,UNVERIFIED_PDF_NOT_FOUND,"NMC/LMFP blends (82, 73, 64) - rate performance",,,0.8,0.2,None/Undoped,0,,,,Physical blending of spray-dried LMFP with commercial NMC,,,,,,,,,,,,,,,"Blends with higher NMC content deliver larger capacity at all C-rates because NMC has the larger specific capacity. All electrodes recover 80% of the initial capacity at a 10C rate, and capacity returns to the initial state when the rate returns to 0.1C, indicating good reversibility. During charge/discharge the first plateau at about 3.7 V corresponds to Li extraction from NMC with oxidation of Ni2+ to Ni3+/4+ and Co3+ to Co4+, the second to the Mn2+/Mn3+ redox of olivine LMFP at about 4.0 V.",,"Fig. 7b (rate performance, 0.1C-10C)",157.0302,2.0,1.0,0.0,0.5004,170.68,LITERATURE_REPORTED
P59_Sample_25,P59,Carbon coated nano-sized LiMn0.8Fe0.2PO4 porous microsphere cathode material for Li-ion batteries,10.1016/j.jpowsour.2019.227438,2020,UNVERIFIED_PDF_NOT_FOUND,LiMn0.8Fe0.2PO4/C (LMFP microspheres),,,0.8,0.2,None/Undoped,0,,,,Spray drying + post-sintering (two-step high-energy ball milling),650.0,6.0,,,,,,,,,,,,,"DSC of the delithiated electrode with reference electrolyte at 1:1 (w/w), heated 5 C/min to 400 C: olivine LMFP shows a main exothermic peak around 271 C with a released heat of 301.6 J/g, indicating stable thermal and safety properties.",,"Fig. 8 (DSC, delithiated electrode)",157.0302,2.0,1.0,0.0,0.5004,170.68,LITERATURE_REPORTED
P59_Sample_26,P59,Carbon coated nano-sized LiMn0.8Fe0.2PO4 porous microsphere cathode material for Li-ion batteries,10.1016/j.jpowsour.2019.227438,2020,UNVERIFIED_PDF_NOT_FOUND,"LiNi0.6Mn0.2Co0.2O2 (NMC, reference)",,,,,None/Undoped,0,,,,Commercial reference material,,,,,,,,,,,,,,,"Delithiated NMC shows a main exothermic reaction at 260 C with a calculated released heat of 416.8 J/g, significantly higher than the 301.6 J/g of LMFP.",,"Fig. 8 (DSC, delithiated electrode)",101.9108,0.0,3.0,-2.0,0.0,788.97,LITERATURE_REPORTED
P59_Sample_27,P59,Carbon coated nano-sized LiMn0.8Fe0.2PO4 porous microsphere cathode material for Li-ion batteries,10.1016/j.jpowsour.2019.227438,2020,UNVERIFIED_PDF_NOT_FOUND,NMC/LMFP73 blend (70 wt% NMC : 30 wt% LMFP),,,0.8,0.2,None/Undoped,0,,,,Physical blending of spray-dried LMFP with commercial NMC,,,,,,,,,,,,,,,"NMC/LMFP73 exhibits nearly the same exothermic peak position as LMFP with a released heat of 344.8 J/g, showing that the thermal stability of NMC is improved by adding LMFP. Attributed to the stronger Mn-P-O and Fe-P-O bonds in the olivine structure compared with the TM-O bonds in layered transition metal oxides.",,"Fig. 8 (DSC, delithiated electrode)",157.0302,2.0,1.0,0.0,0.5004,170.68,LITERATURE_REPORTED
P60_Sample_1,P60,Synthesis of flexible LiMn0.8Fe0.2PO4/C microsphere and its synergetic effects with blended LiNi0.85Co0.10Al0.05O2 electrodes,10.1016/j.jpowsour.2022.231671,2022,UNVERIFIED_PDF_NOT_FOUND,LiMn0.8Fe0.2PO4/C (flexible LMFP microspheres),,,0.8,0.2,None/Undoped,0,,,2.3,Scalable solid-state route: wet chemical + ball/sand milling + spray drying + sintering,650.0,6.0,,,,,,,,,,,,,"0.2 mol H3PO4 (85 wt%) added to 100 mL deionised water, then 0.0133 mol Fe3O4 dispersed in; H2O2 (30 wt%) added dropwise as oxidant and the mixture heated to 90 C with stirring for 2 h to a white liquid. 0.16 mol MnO2 added and ground 10 min at 400 rpm, then H2O2 added as reductant and MnO2 fully reduced by 2 h ball milling. After dilution with 200 mL water, 0.8 g PVP, 3 g beta-cyclodextrin and stoichiometric Li2CO3 were added as dispersant, carbon and lithium sources; 2 h ball milling then 1 h horizontal sand milling at 1000 rpm, spray drying, and sintering at 650 C for 6 h under flowing argon at 3 C/min.",,Section 2.1.1 (Synthesis),157.0302,2.0,1.0,0.0,0.5004,170.68,LITERATURE_REPORTED
P60_Sample_2,P60,Synthesis of flexible LiMn0.8Fe0.2PO4/C microsphere and its synergetic effects with blended LiNi0.85Co0.10Al0.05O2 electrodes,10.1016/j.jpowsour.2022.231671,2022,UNVERIFIED_PDF_NOT_FOUND,LiMn0.8Fe0.2PO4/C (flexible LMFP microspheres),,,0.8,0.2,None/Undoped,0,,,2.3,Scalable solid-state route: wet chemical + ball/sand milling + spray drying + sintering,650.0,6.0,,,,,,,,,,,,,"Diffraction peaks index to the orthorhombic olivine structure (JCPDS 74-0375/83-2092); strong sharp peaks indicate highly crystalline LMFP and no carbon crystal or impurity peak is detected, so the coated carbon is amorphous. Local amplification shows the peak positions are slightly offset from LiMnPO4 (74-0375) and LiFePO4 (83-2092), proving successful Fe doping at the Mn site. Cell refinement (MDI Jade 6): a = 6.082 A, b = 10.421 A, c = 4.731 A, V = 299.84 A3, smaller than LiMnPO4 (6.106/10.454/4.749, 303.14 A3) because Fe2+ has a smaller ionic radius (0.92 nm quoted) than Mn2+ (0.97 nm quoted); LiFePO4 reference is 6.010/10.334/4.693, 291.50 A3.",,"Fig. 1a-b; Table 1 (XRD, cell refinement)",157.0302,2.0,1.0,0.0,0.5004,170.68,LITERATURE_REPORTED
P60_Sample_3,P60,Synthesis of flexible LiMn0.8Fe0.2PO4/C microsphere and its synergetic effects with blended LiNi0.85Co0.10Al0.05O2 electrodes,10.1016/j.jpowsour.2022.231671,2022,UNVERIFIED_PDF_NOT_FOUND,LiMn0.8Fe0.2PO4/C (flexible LMFP microspheres),,,0.8,0.2,None/Undoped,0,,,2.3,Scalable solid-state route: wet chemical + ball/sand milling + spray drying + sintering,650.0,6.0,,,,,,,,,,,,,"Fine quasi-spherical secondary particles of 3-10 um with many irregular concave and convex surface structures formed during spray drying; at the nanometre scale the primary particle size is about 50 nm and the nanoscale primary particles are tightly bound. During spray drying the precursor slurry is atomised into droplets that dry and condense into spherical secondary particles under hot blast air. EDS mapping (Fig. S1) shows Mn, Fe, O, P and C evenly distributed.",,Fig. 2a-c (FE-SEM),157.0302,2.0,1.0,0.0,0.5004,170.68,LITERATURE_REPORTED
