Repository: Priyavarshini13/High-Entropy-LMFP-Designer

# High-Entropy Doped LMFP Formula & Materials Design Platform (HE-LMFP-Designer-AG)

A standalone, computational materials-design application for Lithium Manganese Iron Phosphate (LMFP) cathode materials with multi-element high-entropy cation doping.

---

## 1. Project Purpose & Scientific Scope

The **HE-LMFP Designer** provides a deterministic chemical formula design, site occupancy validation, and charge balancing platform for high-entropy and multi-element doped LMFP cathode compositions. 

Version 1 focuses on deterministic chemical formula generation, charge balance compensation, configurational entropy evaluation, material modification planning, and synthesis workflow structuring.

File: data/literature_reference.csv (part 17 of 26)
Sample_ID,Paper_ID,Paper_Title,DOI,Year,Source_PDF,Composition_Formula,Base_LMFP_Composition,Full_Doped_Composition,Mn_Ratio,Fe_Ratio,Dopant_Element,Dopant_Count,Dopant_Molar_Ratio,Dopant_x_per_fu,Carbon_wt_percent,Synthesis_Method,Calcination_Temp_1_C,Calcination_Time_1_h,Discharge_Capacity_0_05C_mAh_g,Discharge_Capacity_0_1C_mAh_g,Discharge_Capacity_1C_mAh_g,Discharge_Capacity_2C_mAh_g,Discharge_Capacity_5C_mAh_g,Initial_Coulombic_Efficiency_percent,Cycle_Life_cycles,Capacity_Retention_percent,EIS_R_ct_before_Ohm,EIS_R_ct_after_Ohm,Li_Diffusion_Coefficient_cm2_s,XRD_Phase_Purity,Remarks,Impurity_Phase_Identified,Evidence,Calculated_Molar_Mass,Calculated_Q_M2,Calculated_Li_Stoichiometry,Calculated_Li_Vacancy_delta,Calculated_S_config_over_R,Calculated_Theoretical_Capacity_Metric,Record_Classification
P60_Sample_4,P60,Synthesis of flexible LiMn0.8Fe0.2PO4/C microsphere and its synergetic effects with blended LiNi0.85Co0.10Al0.05O2 electrodes,10.1016/j.jpowsour.2022.231671,2022,UNVERIFIED_PDF_NOT_FOUND,LiMn0.8Fe0.2PO4/C (flexible LMFP microspheres),,,0.8,0.2,None/Undoped,0,,,2.3,Scalable solid-state route: wet chemical + ball/sand milling + spray drying + sintering,650.0,6.0,,,,,,,,,,,,,"LMFP nanocrystals are tightly bound into a continuous conformal conducting carbon network, and the contours of individual LiMn0.8Fe0.2PO4 nanocrystalline grains cannot be distinctly resolved because of the dense microsphere structure. A clear lattice fringe of 2.31 A is assigned to the (012) plane, and a continuous conformal carbon layer of about 3 nm coats the nanocrystal surface. Carbon content of the prepared LMFP is 2.3 wt%. Since Li+ diffuses one-dimensionally along the b axis, the diffusion path in the 50 nm nanocrystal is only about 50 nm.",,Fig. 2d-h (TEM/HRTEM),157.0302,2.0,1.0,0.0,0.5004,170.68,LITERATURE_REPORTED
P60_Sample_5,P60,Synthesis of flexible LiMn0.8Fe0.2PO4/C microsphere and its synergetic effects with blended LiNi0.85Co0.10Al0.05O2 electrodes,10.1016/j.jpowsour.2022.231671,2022,UNVERIFIED_PDF_NOT_FOUND,LiMn0.8Fe0.2PO4/C (flexible LMFP microspheres),,,0.8,0.2,None/Undoped,0,,,2.3,Scalable solid-state route: wet chemical + ball/sand milling + spray drying + sintering,650.0,6.0,,159.1,,,,,,,,,,,"Reversible discharge capacity 159.1 mAh/g at 0.1C over 2.5-4.5 V, approaching the theoretical 170 mAh/g. Two clear stable voltage platforms near 3.5 V and 4.1 V correspond to the Fe3+/Fe2+ and Mn3+/Mn2+ redox couples.",,"Fig. 3a-b (rate, 0.1C)",157.0302,2.0,1.0,0.0,0.5004,170.68,LITERATURE_REPORTED
P60_Sample_6,P60,Synthesis of flexible LiMn0.8Fe0.2PO4/C microsphere and its synergetic effects with blended LiNi0.85Co0.10Al0.05O2 electrodes,10.1016/j.jpowsour.2022.231671,2022,UNVERIFIED_PDF_NOT_FOUND,LiMn0.8Fe0.2PO4/C (flexible LMFP microspheres),,,0.8,0.2,None/Undoped,0,,,2.3,Scalable solid-state route: wet chemical + ball/sand milling + spray drying + sintering,650.0,6.0,,,,,,,,,,,,,"Discharge capacity 153.1 mAh/g at 0.5C, 96.2% of the 0.1C capacity.",,"Fig. 3b (rate, 0.5C)",157.0302,2.0,1.0,0.0,0.5004,170.68,LITERATURE_REPORTED
P60_Sample_7,P60,Synthesis of flexible LiMn0.8Fe0.2PO4/C microsphere and its synergetic effects with blended LiNi0.85Co0.10Al0.05O2 electrodes,10.1016/j.jpowsour.2022.231671,2022,UNVERIFIED_PDF_NOT_FOUND,LiMn0.8Fe0.2PO4/C (flexible LMFP microspheres),,,0.8,0.2,None/Undoped,0,,,2.3,Scalable solid-state route: wet chemical + ball/sand milling + spray drying + sintering,650.0,6.0,,,146.8,,,,,,,,,,"Discharge capacity 146.8 mAh/g at 1C, 92.3% of the 0.1C capacity.",,"Fig. 3b (rate, 1C)",157.0302,2.0,1.0,0.0,0.5004,170.68,LITERATURE_REPORTED
P60_Sample_8,P60,Synthesis of flexible LiMn0.8Fe0.2PO4/C microsphere and its synergetic effects with blended LiNi0.85Co0.10Al0.05O2 electrodes,10.1016/j.jpowsour.2022.231671,2022,UNVERIFIED_PDF_NOT_FOUND,LiMn0.8Fe0.2PO4/C (flexible LMFP microspheres),,,0.8,0.2,None/Undoped,0,,,2.3,Scalable solid-state route: wet chemical + ball/sand milling + spray drying + sintering,650.0,6.0,,,,142.9,,,,,,,,,"Discharge capacity 142.9 mAh/g at 2C, 89.8% of the 0.1C capacity.",,"Fig. 3b (rate, 2C)",157.0302,2.0,1.0,0.0,0.5004,170.68,LITERATURE_REPORTED
P60_Sample_9,P60,Synthesis of flexible LiMn0.8Fe0.2PO4/C microsphere and its synergetic effects with blended LiNi0.85Co0.10Al0.05O2 electrodes,10.1016/j.jpowsour.2022.231671,2022,UNVERIFIED_PDF_NOT_FOUND,LiMn0.8Fe0.2PO4/C (flexible LMFP microspheres),,,0.8,0.2,None/Undoped,0,,,2.3,Scalable solid-state route: wet chemical + ball/sand milling + spray drying + sintering,650.0,6.0,,,,,136.3,,,,,,,,"Discharge capacity 136.3 mAh/g at 5C, 85.7% of the 0.1C capacity.",,"Fig. 3b (rate, 5C)",157.0302,2.0,1.0,0.0,0.5004,170.68,LITERATURE_REPORTED
P60_Sample_10,P60,Synthesis of flexible LiMn0.8Fe0.2PO4/C microsphere and its synergetic effects with blended LiNi0.85Co0.10Al0.05O2 electrodes,10.1016/j.jpowsour.2022.231671,2022,UNVERIFIED_PDF_NOT_FOUND,LiMn0.8Fe0.2PO4/C (flexible LMFP microspheres),,,0.8,0.2,None/Undoped,0,,,2.3,Scalable solid-state route: wet chemical + ball/sand milling + spray drying + sintering,650.0,6.0,,,,,,,,,,,,,"Specific discharge capacity 129.1 mAh/g even at 10C, 81.1% of the 0.1C capacity, showing outstanding high-rate performance. Ascribed to the LMFP nanocrystalline primary particles and the conformal carbon coating, which shortens the Li diffusion distance and improves electronic conductivity.",,"Fig. 3b (rate, 10C)",157.0302,2.0,1.0,0.0,0.5004,170.68,LITERATURE_REPORTED
P60_Sample_11,P60,Synthesis of flexible LiMn0.8Fe0.2PO4/C microsphere and its synergetic effects with blended LiNi0.85Co0.10Al0.05O2 electrodes,10.1016/j.jpowsour.2022.231671,2022,UNVERIFIED_PDF_NOT_FOUND,LiMn0.8Fe0.2PO4/C (flexible LMFP microspheres),,,0.8,0.2,None/Undoped,0,,,2.3,Scalable solid-state route: wet chemical + ball/sand milling + spray drying + sintering,650.0,6.0,,,,,,,1000,95,,,,,"Cells charged at 0.5C and discharged at 1C: after 1000 cycles the specific discharge capacity is maintained at 140.2 mAh/g with 95% capacity retention and a loss of only 0.0073 mAh/g per cycle, superior to similar materials in the literature. Median discharge voltage is 3.92 V in the initial cycle with only 0.16 V attenuation after 1000 cycles. Attributed to Fe doping reducing Mn3+ content and alleviating Mn dissolution, and to the conformal carbon protecting against HF attack.",,"Fig. 3d (cycling at 1C, 1000 cycles)",157.0302,2.0,1.0,0.0,0.5004,170.68,LITERATURE_REPORTED
P60_Sample_12,P60,Synthesis of flexible LiMn0.8Fe0.2PO4/C microsphere and its synergetic effects with blended LiNi0.85Co0.10Al0.05O2 electrodes,10.1016/j.jpowsour.2022.231671,2022,UNVERIFIED_PDF_NOT_FOUND,LiMn0.8Fe0.2PO4/C (flexible LMFP microspheres),,,0.8,0.2,None/Undoped,0,,,2.3,Scalable solid-state route: wet chemical + ball/sand milling + spray drying + sintering,650.0,6.0,,,,,,,,,,,,,"At 0.1 mV/s four peaks appear at 3.481 V / 3.597 V and 3.905 V / 4.196 V, corresponding to the Fe2+/Fe3+ and Mn2+/Mn3+ redox reactions and to the two charge/discharge platforms. Small potential differences and excellent peak symmetry reflect high reversibility and small polarisation.",,"Fig. 3c (CV, 0.1-0.5 mV/s)",157.0302,2.0,1.0,0.0,0.5004,170.68,LITERATURE_REPORTED
P60_Sample_13,P60,Synthesis of flexible LiMn0.8Fe0.2PO4/C microsphere and its synergetic effects with blended LiNi0.85Co0.10Al0.05O2 electrodes,10.1016/j.jpowsour.2022.231671,2022,UNVERIFIED_PDF_NOT_FOUND,LiMn0.8Fe0.2PO4/C (flexible LMFP microspheres),,,0.8,0.2,None/Undoped,0,,,2.3,Scalable solid-state route: wet chemical + ball/sand milling + spray drying + sintering,650.0,6.0,,,,,,,,,,,4.96e-11,,"Peak current Ip is proportional to nu^1/2, indicating a diffusion-controlled Li+ process. Li+ diffusion rates from the fit: anodic Fe 1.54e-11, anodic Mn 2.94e-11, cathodic Fe 1.02e-11 and cathodic Mn 4.96e-11 cm2/s, i.e. 1.0-4.9e-11 cm2/s overall. Parameters used: F = 96500 C/mol, T = 298 K, CLi = 2.23e-5 mol/L, R = 8.314 J/mol/K, n = 0.2 for Fe2+/Fe3+ and n = 0.8 for Mn2+/Mn3+. The cathodic Mn value is entered in the diffusion column; see this remark for the full set.",,Fig. 3e; Table 2 (Li+ diffusion from Randles-Sevcik fit),157.0302,2.0,1.0,0.0,0.5004,170.68,LITERATURE_REPORTED
P60_Sample_14,P60,Synthesis of flexible LiMn0.8Fe0.2PO4/C microsphere and its synergetic effects with blended LiNi0.85Co0.10Al0.05O2 electrodes,10.1016/j.jpowsour.2022.231671,2022,UNVERIFIED_PDF_NOT_FOUND,LiMn0.8Fe0.2PO4/C (flexible LMFP microspheres),,,0.8,0.2,None/Undoped,0,,,2.3,Scalable solid-state route: wet chemical + ball/sand milling + spray drying + sintering,650.0,6.0,,,,,,,,,39.8,89.1,,,"Before cycling the single LMFP electrode shows the largest charge-transfer resistance of the set at 39.8 Ohm (NCA is smallest at 15.3 Ohm), reflecting the faster early-stage kinetics of NCA. After 200 cycles at 1C in the charged state at 4.5 V, LMFP still exhibits a small Rct of 89.1 Ohm, reflecting good cycling stability. EIS from 100 kHz to 0.005 Hz with 5 mV AC oscillation.",,"Fig. 8b-c, Table S3 (EIS fresh and after 200 cycles)",157.0302,2.0,1.0,0.0,0.5004,170.68,LITERATURE_REPORTED
P60_Sample_15,P60,Synthesis of flexible LiMn0.8Fe0.2PO4/C microsphere and its synergetic effects with blended LiNi0.85Co0.10Al0.05O2 electrodes,10.1016/j.jpowsour.2022.231671,2022,UNVERIFIED_PDF_NOT_FOUND,"LiNi0.85Co0.10Al0.05O2 (NCA, commercial reference)",,,,,None/Undoped,0,,,,"Commercial material (CNGR Advanced Material Co., Ltd.)",,,,,,,,,,,15.3,221.7,,,"Single NCA shows the smallest fresh Rct of 15.3 Ohm but after 200 cycles the plot develops two semicircles with a surface film resistance Rf of 8.4 Ohm and Rct rising dramatically from 15.3 to 221.7 Ohm, closely related to severe side reactions between NCA and the electrolyte which increase the interface resistance to e-/Li+ transport.",,"Fig. 8b-c, Table S3 (EIS fresh and after 200 cycles)",101.9108,0.0,3.0,-2.0,0.0,788.97,LITERATURE_REPORTED
P60_Sample_16,P60,Synthesis of flexible LiMn0.8Fe0.2PO4/C microsphere and its synergetic effects with blended LiNi0.85Co0.10Al0.05O2 electrodes,10.1016/j.jpowsour.2022.231671,2022,UNVERIFIED_PDF_NOT_FOUND,"LiNi0.85Co0.10Al0.05O2 (NCA, commercial reference)",,,,,None/Undoped,0,,,,"Commercial material (CNGR Advanced Material Co., Ltd.)",,,,,,,,,,,,,,,Pristine NCA shows secondary spherical particles in the 5-10 um size range with a primary particle size of 200-500 nm.,,"Fig. 4a, S4 (FE-SEM of NCA powder)",101.9108,0.0,3.0,-2.0,0.0,788.97,LITERATURE_REPORTED
P60_Sample_17,P60,Synthesis of flexible LiMn0.8Fe0.2PO4/C microsphere and its synergetic effects with blended LiNi0.85Co0.10Al0.05O2 electrodes,10.1016/j.jpowsour.2022.231671,2022,UNVERIFIED_PDF_NOT_FOUND,LiMn0.8Fe0.2PO4/C (flexible LMFP microspheres),,,0.8,0.2,None/Undoped,0,,,2.3,Scalable solid-state route: wet chemical + ball/sand milling + spray drying + sintering,650.0,6.0,,,,,,,,,,,,,"After rolling at 0.03 mm the LMFP electrode has a flatter surface than the NCA electrode, confirming good flexibility of the LMFP particles. Reducing the rolling height to 0.02 mm makes the LMFP surface smoother and denser with no cracks on the LMFP microspheres, whereas cracks appear in the NCA microspheres under the same condition. EDS of the 75%NCA electrode shows NCA particles embedded in LMFP particles like gems, reducing electrolyte/NCA contact.",,"Fig. 4b-f, S5 (electrode SEM, rolling test)",157.0302,2.0,1.0,0.0,0.5004,170.68,LITERATURE_REPORTED
P60_Sample_18,P60,Synthesis of flexible LiMn0.8Fe0.2PO4/C microsphere and its synergetic effects with blended LiNi0.85Co0.10Al0.05O2 electrodes,10.1016/j.jpowsour.2022.231671,2022,UNVERIFIED_PDF_NOT_FOUND,75%NCA blend (75 wt% NCA : 25 wt% LMFP),,,,,None/Undoped,0,,,,Physical blending (grinding) of flexible LMFP microspheres with commercial NCA,,,,,,,,,,,,,,,"DSC of electrode material with electrolyte at 1:1 mass ratio: onset temperature raised to 231 C (200 C for pristine NCA), maximal heat flow only 0.99 W/g versus 2.18 W/g for NCA, and total released heat 700.7 J/g versus a calculated (rule-of-mixtures) value of 935.0 J/g, a reduction of 234.3 J/g. Indicates a thermal protection effect of LMFP on NCA and greatly reduced risk of severe thermal runaway.",,"Fig. 5b, Table 3 (DSC, charged to 4.5 V)",101.9108,0.0,3.0,-2.0,0.0,788.97,LITERATURE_REPORTED
P60_Sample_19,P60,Synthesis of flexible LiMn0.8Fe0.2PO4/C microsphere and its synergetic effects with blended LiNi0.85Co0.10Al0.05O2 electrodes,10.1016/j.jpowsour.2022.231671,2022,UNVERIFIED_PDF_NOT_FOUND,"LiNi0.85Co0.10Al0.05O2 (NCA, commercial reference)",,,,,None/Undoped,0,,,,"Commercial material (CNGR Advanced Material Co., Ltd.)",,,,,,,,,,,,,,,"Four exothermic peaks with an onset temperature of 200 C: two connected peaks between 200 and 260 C from electrolyte decomposition and electrolyte/electrode oxidation, a sharp peak at 270 C from combustion of O2 released by NCA with the electrolyte, and a fourth near 315 C from decomposition of remaining electrolyte and NCA. Maximal heat flow 2.18 W/g and total released heat 1219.0 J/g.",,"Fig. 5b, Table 3 (DSC, charged to 4.5 V)",101.9108,0.0,3.0,-2.0,0.0,788.97,LITERATURE_REPORTED
P60_Sample_20,P60,Synthesis of flexible LiMn0.8Fe0.2PO4/C microsphere and its synergetic effects with blended LiNi0.85Co0.10Al0.05O2 electrodes,10.1016/j.jpowsour.2022.231671,2022,UNVERIFIED_PDF_NOT_FOUND,LiMn0.8Fe0.2PO4/C (flexible LMFP microspheres),,,0.8,0.2,None/Undoped,0,,,2.3,Scalable solid-state route: wet chemical + ball/sand milling + spray drying + sintering,650.0,6.0,,,,,,,,,,,,,"LMFP shows an onset temperature of 268 C, a maximal heat flow of only 0.45 W/g and a total released heat of just 83.0 J/g. The second exothermic peak is attributed to partial loss of oxygen from the Mn0.8Fe0.2PO4 phase with generation of (Mn0.8Fe0.2)2P2O7. Unsaturated PO4(3-) groups on the LMFP surface are believed to capture PF5, which catalyses electrolyte decomposition, thus inhibiting it.",,"Fig. 5b, Table 3 (DSC, charged to 4.5 V)",157.0302,2.0,1.0,0.0,0.5004,170.68,LITERATURE_REPORTED
P60_Sample_21,P60,Synthesis of flexible LiMn0.8Fe0.2PO4/C microsphere and its synergetic effects with blended LiNi0.85Co0.10Al0.05O2 electrodes,10.1016/j.jpowsour.2022.231671,2022,UNVERIFIED_PDF_NOT_FOUND,"LiNi0.85Co0.10Al0.05O2 (NCA, commercial reference)",,,,,None/Undoped,0,,,,"Commercial material (CNGR Advanced Material Co., Ltd.)",,,,,,,,,,,,,,,"Discharge specific capacities of single NCA are 205.6, 198.6, 191.7, 183.7, 172.7 and 158.6 mAh/g at 0.1, 0.5, 1, 2, 5 and 10C respectively over 2.5-4.5 V; NCA shows the highest discharge capacity at all rates among the electrodes compared.",,"Fig. 6a (rate, 0.1C-10C)",101.9108,0.0,3.0,-2.0,0.0,788.97,LITERATURE_REPORTED
P60_Sample_22,P60,Synthesis of flexible LiMn0.8Fe0.2PO4/C microsphere and its synergetic effects with blended LiNi0.85Co0.10Al0.05O2 electrodes,10.1016/j.jpowsour.2022.231671,2022,UNVERIFIED_PDF_NOT_FOUND,75%NCA blend (75 wt% NCA : 25 wt% LMFP),,,,,None/Undoped,0,,,,Physical blending (grinding) of flexible LMFP microspheres with commercial NCA,,,,,,,,,200,90.1,,,,,"Discharge capacity 196.4 mAh/g at 0.1C. Capacity retention 90.1% after 200 cycles at 1C over 2.5-4.3 V (NCA 82.6%), and 88.9% over 2.5-4.5 V where pristine NCA falls to 73.3%. Two extra voltage platforms near 3.5 V and 4.1 V from the Fe2+/Fe3+ and Mn2+/Mn3+ couples appear in the blend curves and become clearer as LMFP content rises.",,"Fig. 6b, 6e-f (rate and cycling)",101.9108,0.0,3.0,-2.0,0.0,788.97,LITERATURE_REPORTED
P60_Sample_23,P60,Synthesis of flexible LiMn0.8Fe0.2PO4/C microsphere and its synergetic effects with blended LiNi0.85Co0.10Al0.05O2 electrodes,10.1016/j.jpowsour.2022.231671,2022,UNVERIFIED_PDF_NOT_FOUND,50%NCA blend (50 wt% NCA : 50 wt% LMFP),,,,,None/Undoped,0,,,,Physical blending (grinding) of flexible LMFP microspheres with commercial NCA,,,,,,,,,200,91.9,,,,,Discharge capacity 184.3 mAh/g at 0.1C; capacity retention 91.9% after 200 cycles at 1C over 2.5-4.3 V.,,"Fig. 6c, 6e (rate and cycling)",101.9108,0.0,3.0,-2.0,0.0,788.97,LITERATURE_REPORTED
P60_Sample_24,P60,Synthesis of flexible LiMn0.8Fe0.2PO4/C microsphere and its synergetic effects with blended LiNi0.85Co0.10Al0.05O2 electrodes,10.1016/j.jpowsour.2022.231671,2022,UNVERIFIED_PDF_NOT_FOUND,25%NCA blend (25 wt% NCA : 75 wt% LMFP),,,,,None/Undoped,0,,,,Physical blending (grinding) of flexible LMFP microspheres with commercial NCA,,,,,,,,,200,95.2,,,,,"Discharge capacity 170.8 mAh/g at 0.1C; capacity retention 95.2% after 200 cycles at 1C over 2.5-4.3 V, the best of the blends, showing cycle performance improves monotonically with LMFP content.",,"Fig. 6d, 6e (rate and cycling)",101.9108,0.0,3.0,-2.0,0.0,788.97,LITERATURE_REPORTED
P60_Sample_25,P60,Synthesis of flexible LiMn0.8Fe0.2PO4/C microsphere and its synergetic effects with blended LiNi0.85Co0.10Al0.05O2 electrodes,10.1016/j.jpowsour.2022.231671,2022,UNVERIFIED_PDF_NOT_FOUND,"LiNi0.85Co0.10Al0.05O2 (NCA, commercial reference)",,,,,None/Undoped,0,,,,"Commercial material (CNGR Advanced Material Co., Ltd.)",,,,,,,,,200,82.6,,,,,"Pristine NCA gives the worst cycle performance: 82.6% retention after 200 cycles at 1C over 2.5-4.3 V, falling to 73.3% when the cut-off is raised to 4.5 V.",,Fig. 6e-f (cycling at 1C),101.9108,0.0,3.0,-2.0,0.0,788.97,LITERATURE_REPORTED
P60_Sample_26,P60,Synthesis of flexible LiMn0.8Fe0.2PO4/C microsphere and its synergetic effects with blended LiNi0.85Co0.10Al0.05O2 electrodes,10.1016/j.jpowsour.2022.231671,2022,UNVERIFIED_PDF_NOT_FOUND,75%NCA blend (75 wt% NCA : 25 wt% LMFP),,,,,None/Undoped,0,,,,Physical blending (grinding) of flexible LMFP microspheres with commercial NCA,,,,,,,,,,,,,,,"In-situ XRD of the 75%NCA electrode over 2.5-4.5 V: at the initial stage the (211) and (311) peaks of LiMn0.8Fe0.2PO4 shift continuously, an explicit sign of solid-solution phase transformation connected with Fe2+/Fe3+ redox (stage 1). An irreversible structural transition follows as the NCA (104) peak shifts to higher angle. A new Mn0.8Fe0.2PO4 phase then appears from Mn2+/Mn3+ redox in Li0.8Mn0.8Fe0.2PO4 (stage 2). A small overpotential peak in the initial charge-discharge curve disappears in later cycles, generally ascribed to activation of NCA particles in the blend cathode.",,"Fig. 7a-e (in-situ XRD, first cycle at 0.2C)",101.9108,0.0,3.0,-2.0,0.0,788.97,LITERATURE_REPORTED
P60_Sample_27,P60,Synthesis of flexible LiMn0.8Fe0.2PO4/C microsphere and its synergetic effects with blended LiNi0.85Co0.10Al0.05O2 electrodes,10.1016/j.jpowsour.2022.231671,2022,UNVERIFIED_PDF_NOT_FOUND,75%NCA blend (75 wt% NCA : 25 wt% LMFP),,,,,None/Undoped,0,,,,Physical blending (grinding) of flexible LMFP microspheres with commercial NCA,,,,,,,,,,,,,,,"For single NCA, three pairs of redox peaks correspond to the H1-M, M-H2 and H2-H3 phase transitions, and the H1-to-M salient peak voltage drops from 3.885 V (first cycle) to 3.768 V (second cycle) on activation. In blends the prominent anodic peak shifts right through overlap of the NCA peaks with the LMFP Mn2+/Mn3+ peak, indicating NCA and LMFP participate simultaneously in the redox process. After 200 cycles many impurities are deposited on the Li anode of the NCA cell but far fewer for 75%NCA and LMFP; ICP confirms deposited Ni, Co and Al on the anode decrease significantly after blending LMFP.",,"Fig. 8a (CV, 0.1 mV/s); Fig. S9, Table S2 (anode ICP)",101.9108,0.0,3.0,-2.0,0.0,788.97,LITERATURE_REPORTED
P60_Sample_28,P60,Synthesis of flexible LiMn0.8Fe0.2PO4/C microsphere and its synergetic effects with blended LiNi0.85Co0.10Al0.05O2 electrodes,10.1016/j.jpowsour.2022.231671,2022,UNVERIFIED_PDF_NOT_FOUND,LiMn0.8Fe0.2PO4/C (flexible LMFP microspheres),,,0.8,0.2,None/Undoped,0,,,2.3,Scalable solid-state route: wet chemical + ball/sand milling + spray drying + sintering,650.0,6.0,,,,,,,,,,,,,"Flexible LMFP microspheres prepared from cheap Fe3O4 and electrolytic MnO2 by a scalable solid-state method deliver 159.1, 153.1, 146.8, 142.9, 136.3 and 129.1 mAh/g at 0.1, 0.5, 1, 2, 5 and 10C, with a Li+ diffusion rate of 1.02-4.96e-11 cm2/s. Under roller pressure NCA particles become embedded in the flexible LMFP microspheres, so the blend combines the thermal stability of LMFP with the energy density of NCA.",,Section 4 (Conclusion),157.0302,2.0,1.0,0.0,0.5004,170.68,LITERATURE_REPORTED
P61_Sample_1,P61,High-performance LiMn0.8Fe0.2PO4 with hybrid conductive additives based on functionalized and etched multi-walled carbon nanotubes by self-destruction during the lithiation process,10.1016/j.jallcom.2015.07.253,2015,UNVERIFIED_PDF_NOT_FOUND,"LiMn0.8Fe0.2PO4 (m-LMFP, 5 wt% KB + 1 wt% MWNT)",,,0.8,0.2,None/Undoped,0,,,6.0,"Solid-state reaction (high-energy milling, pelletising and calcination)",600.0,12.0,,,,,,,,,,,,,"MWNTs (Hanwha Nanotech) grown by CVD with average diameter 10 nm, length 10 um and purity 95%, functionalized with carboxyl groups in concentrated H2SO4:HNO3 3:1 at 3 M acid concentration, soaked at 80 C for 10 h, washed to pH 7 and vacuum heated at 120 C overnight. m-LMFP made by milling the LMFP precursors together with KBs and MWNTs (7 g raw material, hardened-Cr-SUS balls of 12.70 mm x2 and 6.35 mm x4, Spex Certiprep 5000M, 1 h, Ar-purged 3 h), pressing to a pellet at 1000 psi for 5 min and sintering at 600 C for 12 h under purified N2. KB+MWNT loading fixed at 6 wt% with KB:MWNT varied 0:6, 1:5, 3:3, 5:1 and 6:0.",,Sections 2.1-2.2 (Materials and methods),157.0302,2.0,1.0,0.0,0.5004,170.68,LITERATURE_REPORTED
P61_Sample_2,P61,High-performance LiMn0.8Fe0.2PO4 with hybrid conductive additives based on functionalized and etched multi-walled carbon nanotubes by self-destruction during the lithiation process,10.1016/j.jallcom.2015.07.253,2015,UNVERIFIED_PDF_NOT_FOUND,"LiMn0.8Fe0.2PO4 (m-LMFP, 5 wt% KB + 1 wt% MWNT)",,,0.8,0.2,None/Undoped,0,,,6.0,"Solid-state reaction (high-energy milling, pelletising and calcination)",600.0,12.0,,,,,,,,,,,,,"All diffraction peaks index to an orthorhombic structure with Pnmb space group. Lattice parameters of the m-LMFP with 1 wt% MWNT + 5 wt% KB by least squares: a = 4.73412 A, b = 10.42641 A, c = 6.08362 A, in good agreement with JCPDS 33-0804. No secondary phases such as Li3PO4, Mn2P2O7 or Fe3P because mixing and calcination were done under Ar purge. The (111), (211) and (311) peak intensity ratio differs slightly from the card, attributed to cation mixing during calcination or unit cell volume changes from the Fe2+/Mn2+ ionic radius difference. Adding MWNTs causes no shift in the XRD pattern.",,Fig. 2a; Supporting Fig. S1 (XRD),157.0302,2.0,1.0,0.0,0.5004,170.68,LITERATURE_REPORTED
P61_Sample_3,P61,High-performance LiMn0.8Fe0.2PO4 with hybrid conductive additives based on functionalized and etched multi-walled carbon nanotubes by self-destruction during the lithiation process,10.1016/j.jallcom.2015.07.253,2015,UNVERIFIED_PDF_NOT_FOUND,LiMn0.8Fe0.2PO4 (m-LMFP with pristine vs functionalized MWNT),,,0.8,0.2,None/Undoped,0,,,6.0,"Solid-state reaction (high-energy milling, pelletising and calcination)",600.0,12.0,,,,,,,,,,,,,"Spectra consist mainly of D and G bands at 1350 and 1580 cm-1. LMFP with pristine MWNT/KB shows a sharp band at 945 cm-1 from the symmetric Ag (v1) PO4 mode and weaker bands at 997 and 1058 cm-1 from the asymmetric v3 modes of (PO4)3-. The 945 cm-1 band is relatively weak for LMFP with functionalized MWNT/KB owing to the screening effect of carbon, and the close similarity of the spectra indicates that f-MWNTs are uniformly dispersed on the KB-LMFP surface.",,"Fig. 2b (Raman, 514 nm)",157.0302,2.0,1.0,0.0,0.5004,170.68,LITERATURE_REPORTED
P61_Sample_4,P61,High-performance LiMn0.8Fe0.2PO4 with hybrid conductive additives based on functionalized and etched multi-walled carbon nanotubes by self-destruction during the lithiation process,10.1016/j.jallcom.2015.07.253,2015,UNVERIFIED_PDF_NOT_FOUND,"LiMn0.8Fe0.2PO4 (m-LMFP, etched and functionalized MWNT)",,,0.8,0.2,None/Undoped,0,,,6.0,"Solid-state reaction (high-energy milling, pelletising and calcination)",600.0,12.0,,,,,,,,,,,,,"Average particle size about 100 nm with the KB/MWNT mixture uniformly dispersed between the LMFP particles. Chemical modification of the MWNT sidewalls gives good dispersion and effective networking. Aggregates of unmodified MWNTs blocked dispersion into the cathode particles and could not bridge the particles effectively, giving wide contact points and high internal resistance. MWNTs mixed with precursors before calcination were partially fractured but still networked; MWNTs blended only with finished LMFP particles kept their original length.",,Fig. 3a-d (FE-SEM),157.0302,2.0,1.0,0.0,0.5004,170.68,LITERATURE_REPORTED
P61_Sample_5,P61,High-performance LiMn0.8Fe0.2PO4 with hybrid conductive additives based on functionalized and etched multi-walled carbon nanotubes by self-destruction during the lithiation process,10.1016/j.jallcom.2015.07.253,2015,UNVERIFIED_PDF_NOT_FOUND,"LiMn0.8Fe0.2PO4 (m-LMFP, etched and functionalized MWNT)",,,0.8,0.2,None/Undoped,0,,,6.0,"Solid-state reaction (high-energy milling, pelletising and calcination)",600.0,12.0,,,,,,,,,,,,,"MWNTs are clearly uncapped when mixed with the LMFP precursors, whereas some capped MWNTs remain when mixed after lithiation. Uncapping is induced by embrittlement of the nanotubes during lithiation, with hoop stress along the circumferential direction of a lithiated MWNT assisting breakage. TEM-EDS confirmed a thin amorphous layer of about 2 nm composed of LiMnxFe1-xPO4 formed around the MWNTs, which is thought to facilitate more efficient Li-ion diffusion between m-LMFP particles.",,Fig. 4a-b; Supporting Fig. S3 (TEM),157.0302,2.0,1.0,0.0,0.5004,170.68,LITERATURE_REPORTED
P61_Sample_6,P61,High-performance LiMn0.8Fe0.2PO4 with hybrid conductive additives based on functionalized and etched multi-walled carbon nanotubes by self-destruction during the lithiation process,10.1016/j.jallcom.2015.07.253,2015,UNVERIFIED_PDF_NOT_FOUND,"LiMn0.8Fe0.2PO4 (LMFP, 6 wt% KB only)",,,0.8,0.2,None/Undoped,0,,,6.0,"Solid-state reaction (high-energy milling, pelletising and calcination)",600.0,12.0,158.4,,,,,,,,,,,,"First discharge capacity 158.4 mAh/g for the 6 wt% KB-only sample (CC-CV at C/20 to 4.5 V, held until C/100, discharged to 2.0 V; 1C = 170 mAh/g). Carbon black near the cathode particles tends to block crystal growth during calcination, so KB-rich samples have the smallest crystal size.",,"Fig. 7a (first discharge, C/20)",157.0302,2.0,1.0,0.0,0.5004,170.68,LITERATURE_REPORTED
P61_Sample_7,P61,High-performance LiMn0.8Fe0.2PO4 with hybrid conductive additives based on functionalized and etched multi-walled carbon nanotubes by self-destruction during the lithiation process,10.1016/j.jallcom.2015.07.253,2015,UNVERIFIED_PDF_NOT_FOUND,"LiMn0.8Fe0.2PO4 (m-LMFP, 5 wt% KB + 1 wt% MWNT)",,,0.8,0.2,None/Undoped,0,,,6.0,"Solid-state reaction (high-energy milling, pelletising and calcination)",600.0,12.0,162.7,,,,,,,,,,,,"Highest first discharge capacity of the series, 162.7 mAh/g, close to the theoretical value, for the optimal KB:MWNT ratio of 5:1 at a total additive content of 6 wt%. Above 1 wt% MWNT the specific capacity decreases gradually with increasing MWNT content.",,"Fig. 7a (first discharge, C/20)",157.0302,2.0,1.0,0.0,0.5004,170.68,LITERATURE_REPORTED
P61_Sample_8,P61,High-performance LiMn0.8Fe0.2PO4 with hybrid conductive additives based on functionalized and etched multi-walled carbon nanotubes by self-destruction during the lithiation process,10.1016/j.jallcom.2015.07.253,2015,UNVERIFIED_PDF_NOT_FOUND,"LiMn0.8Fe0.2PO4 (m-LMFP, 3 wt% KB + 3 wt% MWNT)",,,0.8,0.2,None/Undoped,0,,,6.0,"Solid-state reaction (high-energy milling, pelletising and calcination)",600.0,12.0,156.5,,,,,,,,,,,,First discharge capacity 156.5 mAh/g for the 3:3 KB:MWNT ratio.,,"Fig. 7a (first discharge, C/20)",157.0302,2.0,1.0,0.0,0.5004,170.68,LITERATURE_REPORTED
P61_Sample_9,P61,High-performance LiMn0.8Fe0.2PO4 with hybrid conductive additives based on functionalized and etched multi-walled carbon nanotubes by self-destruction during the lithiation process,10.1016/j.jallcom.2015.07.253,2015,UNVERIFIED_PDF_NOT_FOUND,"LiMn0.8Fe0.2PO4 (m-LMFP, 1 wt% KB + 5 wt% MWNT)",,,0.8,0.2,None/Undoped,0,,,6.0,"Solid-state reaction (high-energy milling, pelletising and calcination)",600.0,12.0,152.7,,,,,,,,,,,,First discharge capacity 152.7 mAh/g for the 1:5 KB:MWNT ratio.,,"Fig. 7a (first discharge, C/20)",157.0302,2.0,1.0,0.0,0.5004,170.68,LITERATURE_REPORTED
P61_Sample_10,P61,High-performance LiMn0.8Fe0.2PO4 with hybrid conductive additives based on functionalized and etched multi-walled carbon nanotubes by self-destruction during the lithiation process,10.1016/j.jallcom.2015.07.253,2015,UNVERIFIED_PDF_NOT_FOUND,"LiMn0.8Fe0.2PO4 (m-LMFP, 6 wt% MWNT only)",,,0.8,0.2,None/Undoped,0,,,6.0,"Solid-state reaction (high-energy milling, pelletising and calcination)",600.0,12.0,150.0,,,,,,,,,,,,"Lowest first discharge capacity of the series, 150.0 mAh/g, for MWNT only. Complete replacement of KB by MWNT does not increase specific capacity despite improved electrical properties, because it is difficult to surround the particles with only CNTs given their high aspect ratio, so crystal growth is not suppressed.",,"Fig. 7a (first discharge, C/20)",157.0302,2.0,1.0,0.0,0.5004,170.68,LITERATURE_REPORTED
P61_Sample_11,P61,High-performance LiMn0.8Fe0.2PO4 with hybrid conductive additives based on functionalized and etched multi-walled carbon nanotubes by self-destruction during the lithiation process,10.1016/j.jallcom.2015.07.253,2015,UNVERIFIED_PDF_NOT_FOUND,"LiMn0.8Fe0.2PO4 (m-LMFP, etched and functionalized MWNT)",,,0.8,0.2,None/Undoped,0,,,6.0,"Solid-state reaction (high-energy milling, pelletising and calcination)",600.0,12.0,,162,147.0,,,,,,,,,,"Modified LMFP with etched and functionalized MWNTs gives discharge capacities of 162 mAh/g at 0.1C and 147 mAh/g at 1C, described as the highest values reported to date for this type of electrode. Cathode materials containing well-dispersed etched MWNTs outperform those with pristine or merely etched MWNTs.",,"Fig. 5a-b (rate capability, different nanotube types)",157.0302,2.0,1.0,0.0,0.5004,170.68,LITERATURE_REPORTED
P61_Sample_12,P61,High-performance LiMn0.8Fe0.2PO4 with hybrid conductive additives based on functionalized and etched multi-walled carbon nanotubes by self-destruction during the lithiation process,10.1016/j.jallcom.2015.07.253,2015,UNVERIFIED_PDF_NOT_FOUND,"LiMn0.8Fe0.2PO4 (m-LMFP, 5 wt% KB + 1 wt% MWNT)",,,0.8,0.2,None/Undoped,0,,,6.0,"Solid-state reaction (high-energy milling, pelletising and calcination)",600.0,12.0,,,,,,,,,,,,,"The electrode with 1 wt% MWNT shows better rate performance than both the pristine sample and the 6 wt% MWNT sample, retaining 99%, 95% and 90% of its 0.1C capacity at discharge rates of 0.2, 0.5 and 1C. Charge rate fixed at 0.1C while the discharge rate was raised from 0.05C to 1C.",,Fig. 7b (rate capability vs KB:MWNT ratio),157.0302,2.0,1.0,0.0,0.5004,170.68,LITERATURE_REPORTED
P61_Sample_13,P61,High-performance LiMn0.8Fe0.2PO4 with hybrid conductive additives based on functionalized and etched multi-walled carbon nanotubes by self-destruction during the lithiation process,10.1016/j.jallcom.2015.07.253,2015,UNVERIFIED_PDF_NOT_FOUND,"LiMn0.8Fe0.2PO4 (LMFP, 6 wt% KB only)",,,0.8,0.2,None/Undoped,0,,,6.0,"Solid-state reaction (high-energy milling, pelletising and calcination)",600.0,12.0,,,,,,,,,,,,,"The pristine (KB-only) sample and the 6 wt% MWNT sample both retained only 85% of their discharge capacity at 1C, versus 90% for the optimal 5:1 KB:MWNT electrode.",,Fig. 7b (rate capability),157.0302,2.0,1.0,0.0,0.5004,170.68,LITERATURE_REPORTED
P61_Sample_14,P61,High-performance LiMn0.8Fe0.2PO4 with hybrid conductive additives based on functionalized and etched multi-walled carbon nanotubes by self-destruction during the lithiation process,10.1016/j.jallcom.2015.07.253,2015,UNVERIFIED_PDF_NOT_FOUND,"LiMn0.8Fe0.2PO4 (m-LMFP, 5 wt% KB + 1 wt% MWNT)",,,0.8,0.2,None/Undoped,0,,,6.0,"Solid-state reaction (high-energy milling, pelletising and calcination)",600.0,12.0,,,,,,,,,,,,,"Specific resistance of m-LMFP falls exponentially with increasing MWNT content in the hybrid additive; above 3 wt% MWNT the resistivity decreases only gradually, indicating that the conductivity enhancement from substituting KB with MWNT saturates and that the nanoparticles and hybrid additives are already sufficiently wired at low MWNT fraction. Less MWNT is required than KB because MWNTs offer more electronic transport channels.",,Fig. 7a (four-point probe specific resistance),157.0302,2.0,1.0,0.0,0.5004,170.68,LITERATURE_REPORTED
P61_Sample_15,P61,High-performance LiMn0.8Fe0.2PO4 with hybrid conductive additives based on functionalized and etched multi-walled carbon nanotubes by self-destruction during the lithiation process,10.1016/j.jallcom.2015.07.253,2015,UNVERIFIED_PDF_NOT_FOUND,"LiMn0.8Fe0.2PO4 (LMFP, 6 wt% KB only)",,,0.8,0.2,None/Undoped,0,,,6.0,"Solid-state reaction (high-energy milling, pelletising and calcination)",600.0,12.0,,,,,,,,,22.47,,,,High-frequency semicircle radius of approximately 22.47 Ohm after the first cycle at room temperature. Impedance measured from 100 mHz to 100 kHz with 10 mVrms amplitude.,,Fig. 8a (EIS after first cycle),157.0302,2.0,1.0,0.0,0.5004,170.68,LITERATURE_REPORTED
P61_Sample_16,P61,High-performance LiMn0.8Fe0.2PO4 with hybrid conductive additives based on functionalized and etched multi-walled carbon nanotubes by self-destruction during the lithiation process,10.1016/j.jallcom.2015.07.253,2015,UNVERIFIED_PDF_NOT_FOUND,"LiMn0.8Fe0.2PO4 (m-LMFP, 5 wt% KB + 1 wt% MWNT)",,,0.8,0.2,None/Undoped,0,,,6.0,"Solid-state reaction (high-energy milling, pelletising and calcination)",600.0,12.0,,,,,,,,,18.09,,,,"Lowest cell resistance of the five cells, with a semicircle radius of approximately 18.09 Ohm, in agreement with its highest specific capacity.",,Fig. 8a (EIS after first cycle),157.0302,2.0,1.0,0.0,0.5004,170.68,LITERATURE_REPORTED
P61_Sample_17,P61,High-performance LiMn0.8Fe0.2PO4 with hybrid conductive additives based on functionalized and etched multi-walled carbon nanotubes by self-destruction during the lithiation process,10.1016/j.jallcom.2015.07.253,2015,UNVERIFIED_PDF_NOT_FOUND,"LiMn0.8Fe0.2PO4 (m-LMFP, 3 wt% KB + 3 wt% MWNT)",,,0.8,0.2,None/Undoped,0,,,6.0,"Solid-state reaction (high-energy milling, pelletising and calcination)",600.0,12.0,,,,,,,,,33.57,,,,"Semicircle radius of approximately 33.57 Ohm; AC impedance increases gradually with MWNT content above 1 wt%, in contrast to the trend of the four-point-probe specific resistance.",,Fig. 8a (EIS after first cycle),157.0302,2.0,1.0,0.0,0.5004,170.68,LITERATURE_REPORTED
P61_Sample_18,P61,High-performance LiMn0.8Fe0.2PO4 with hybrid conductive additives based on functionalized and etched multi-walled carbon nanotubes by self-destruction during the lithiation process,10.1016/j.jallcom.2015.07.253,2015,UNVERIFIED_PDF_NOT_FOUND,"LiMn0.8Fe0.2PO4 (m-LMFP, 1 wt% KB + 5 wt% MWNT)",,,0.8,0.2,None/Undoped,0,,,6.0,"Solid-state reaction (high-energy milling, pelletising and calcination)",600.0,12.0,,,,,,,,,41.95,,,,Semicircle radius of approximately 41.95 Ohm. Excess fractured CNTs act as a source of resistance through many point contacts and impede charge transfer.,,Fig. 8a (EIS after first cycle),157.0302,2.0,1.0,0.0,0.5004,170.68,LITERATURE_REPORTED
P61_Sample_19,P61,High-performance LiMn0.8Fe0.2PO4 with hybrid conductive additives based on functionalized and etched multi-walled carbon nanotubes by self-destruction during the lithiation process,10.1016/j.jallcom.2015.07.253,2015,UNVERIFIED_PDF_NOT_FOUND,"LiMn0.8Fe0.2PO4 (m-LMFP, 6 wt% MWNT only)",,,0.8,0.2,None/Undoped,0,,,6.0,"Solid-state reaction (high-energy milling, pelletising and calcination)",600.0,12.0,,,,,,,,,46.61,,,,Largest semicircle radius of approximately 46.61 Ohm. Electrochemical performance of the m-LMFP cell is therefore related to charge-transfer resistance rather than to bulk electrical resistance of the material.,,Fig. 8a (EIS after first cycle),157.0302,2.0,1.0,0.0,0.5004,170.68,LITERATURE_REPORTED
P61_Sample_20,P61,High-performance LiMn0.8Fe0.2PO4 with hybrid conductive additives based on functionalized and etched multi-walled carbon nanotubes by self-destruction during the lithiation process,10.1016/j.jallcom.2015.07.253,2015,UNVERIFIED_PDF_NOT_FOUND,"LiMn0.8Fe0.2PO4 (m-LMFP, KB:MWNT series)",,,0.8,0.2,None/Undoped,0,,,6.0,"Solid-state reaction (high-energy milling, pelletising and calcination)",600.0,12.0,,,,,,,,,,,,,"Warburg impedance, inversely proportional to ionic conductivity, increased as more MWNTs replaced KB particles, so ionic conductivity in the electrode decreased above 1 wt% MWNT. Combined with the XRD crystal size data this implies that ionic conductivity and cell performance depend mainly on crystal size rather than electrical conductivity. Crystal size of m-LMFP increased as KB was replaced by MWNT, giving longer diffusion lengths and possibly more defect sites from cation mixing.",,Fig. 8b (Warburg impedance vs capacity and crystal size),157.0302,2.0,1.0,0.0,0.5004,170.68,LITERATURE_REPORTED
P61_Sample_21,P61,High-performance LiMn0.8Fe0.2PO4 with hybrid conductive additives based on functionalized and etched multi-walled carbon nanotubes by self-destruction during the lithiation process,10.1016/j.jallcom.2015.07.253,2015,UNVERIFIED_PDF_NOT_FOUND,"LiMn0.8Fe0.2PO4 (m-LMFP, 5 wt% KB + 1 wt% MWNT)",,,0.8,0.2,None/Undoped,0,,,6.0,"Solid-state reaction (high-energy milling, pelletising and calcination)",600.0,12.0,,,145.0,,,,50,94,,,,,94% of the initial capacity of 145 mAh/g maintained after 50 cycles at 1C.,,"Fig. 9a (cycling at 1C, 50 cycles)",157.0302,2.0,1.0,0.0,0.5004,170.68,LITERATURE_REPORTED
P61_Sample_22,P61,High-performance LiMn0.8Fe0.2PO4 with hybrid conductive additives based on functionalized and etched multi-walled carbon nanotubes by self-destruction during the lithiation process,10.1016/j.jallcom.2015.07.253,2015,UNVERIFIED_PDF_NOT_FOUND,"LiMn0.8Fe0.2PO4 (LMFP, 6 wt% KB only)",,,0.8,0.2,None/Undoped,0,,,6.0,"Solid-state reaction (high-energy milling, pelletising and calcination)",600.0,12.0,,,,,,,50,82,,,,,The pristine KB-only sample retained only 82% of its initial capacity after 50 cycles at 1C; cycled samples with KB showed cracks that promote electrical isolation of active material particles and degrade the impedance.,,"Fig. 9a (cycling at 1C, 50 cycles)",157.0302,2.0,1.0,0.0,0.5004,170.68,LITERATURE_REPORTED
P61_Sample_23,P61,High-performance LiMn0.8Fe0.2PO4 with hybrid conductive additives based on functionalized and etched multi-walled carbon nanotubes by self-destruction during the lithiation process,10.1016/j.jallcom.2015.07.253,2015,UNVERIFIED_PDF_NOT_FOUND,"LiMn0.8Fe0.2PO4 (m-LMFP, 6 wt% MWNT only)",,,0.8,0.2,None/Undoped,0,,,6.0,"Solid-state reaction (high-energy milling, pelletising and calcination)",600.0,12.0,,,,,,,50,87,,,,,"The MWNT-only sample retained 87% of its initial capacity after 50 cycles even though its charge-transfer resistance was much higher than that of the KB-only sample, since MWNTs maintain the conducting network between cathode materials during cycling.",,"Fig. 9a (cycling at 1C, 50 cycles)",157.0302,2.0,1.0,0.0,0.5004,170.68,LITERATURE_REPORTED
P61_Sample_24,P61,High-performance LiMn0.8Fe0.2PO4 with hybrid conductive additives based on functionalized and etched multi-walled carbon nanotubes by self-destruction during the lithiation process,10.1016/j.jallcom.2015.07.253,2015,UNVERIFIED_PDF_NOT_FOUND,"LiMn0.8Fe0.2PO4 (LMFP, 6 wt% KB only)",,,0.8,0.2,None/Undoped,0,,,6.0,"Solid-state reaction (high-energy milling, pelletising and calcination)",600.0,12.0,,,,,,,,,22.47,51.1,,,"The high-frequency semicircle of the KB-only cathode more than doubled from 22.47 to 51.10 Ohm after 50 cycles, indicating a large increase in combined particle-to-particle contact resistance.",,Fig. 9b (EIS before and after 50 cycles),157.0302,2.0,1.0,0.0,0.5004,170.68,LITERATURE_REPORTED
