Repository: Priyavarshini13/High-Entropy-LMFP-Designer

# High-Entropy Doped LMFP Formula & Materials Design Platform (HE-LMFP-Designer-AG)

A standalone, computational materials-design application for Lithium Manganese Iron Phosphate (LMFP) cathode materials with multi-element high-entropy cation doping.

---

## 1. Project Purpose & Scientific Scope

The **HE-LMFP Designer** provides a deterministic chemical formula design, site occupancy validation, and charge balancing platform for high-entropy and multi-element doped LMFP cathode compositions. 

Version 1 focuses on deterministic chemical formula generation, charge balance compensation, configurational entropy evaluation, material modification planning, and synthesis workflow structuring.

File: data/literature_reference.csv (part 18 of 26)
Sample_ID,Paper_ID,Paper_Title,DOI,Year,Source_PDF,Composition_Formula,Base_LMFP_Composition,Full_Doped_Composition,Mn_Ratio,Fe_Ratio,Dopant_Element,Dopant_Count,Dopant_Molar_Ratio,Dopant_x_per_fu,Carbon_wt_percent,Synthesis_Method,Calcination_Temp_1_C,Calcination_Time_1_h,Discharge_Capacity_0_05C_mAh_g,Discharge_Capacity_0_1C_mAh_g,Discharge_Capacity_1C_mAh_g,Discharge_Capacity_2C_mAh_g,Discharge_Capacity_5C_mAh_g,Initial_Coulombic_Efficiency_percent,Cycle_Life_cycles,Capacity_Retention_percent,EIS_R_ct_before_Ohm,EIS_R_ct_after_Ohm,Li_Diffusion_Coefficient_cm2_s,XRD_Phase_Purity,Remarks,Impurity_Phase_Identified,Evidence,Calculated_Molar_Mass,Calculated_Q_M2,Calculated_Li_Stoichiometry,Calculated_Li_Vacancy_delta,Calculated_S_config_over_R,Calculated_Theoretical_Capacity_Metric,Record_Classification
P61_Sample_25,P61,High-performance LiMn0.8Fe0.2PO4 with hybrid conductive additives based on functionalized and etched multi-walled carbon nanotubes by self-destruction during the lithiation process,10.1016/j.jallcom.2015.07.253,2015,UNVERIFIED_PDF_NOT_FOUND,"LiMn0.8Fe0.2PO4 (m-LMFP, 5 wt% KB + 1 wt% MWNT)",,,0.8,0.2,None/Undoped,0,,,6.0,"Solid-state reaction (high-energy milling, pelletising and calcination)",600.0,12.0,,,,,,,,,18.09,23.84,,,"The KB/MWNT cathode semicircle increased by only 75%, from 18.09 to 23.84 Ohm, after 50 cycles, showing that an adequate number of MWNTs forms a structural support component maintaining the inter-particle network during cycling.",,Fig. 9b (EIS before and after 50 cycles),157.0302,2.0,1.0,0.0,0.5004,170.68,LITERATURE_REPORTED
P61_Sample_26,P61,High-performance LiMn0.8Fe0.2PO4 with hybrid conductive additives based on functionalized and etched multi-walled carbon nanotubes by self-destruction during the lithiation process,10.1016/j.jallcom.2015.07.253,2015,UNVERIFIED_PDF_NOT_FOUND,"LiMn0.8Fe0.2PO4 (m-LMFP, 5 wt% KB + 1 wt% MWNT)",,,0.8,0.2,None/Undoped,0,,,6.0,"Solid-state reaction (high-energy milling, pelletising and calcination)",600.0,12.0,,,,,,,,,,,,,"MWNTs were cut into shorter lengths by the lithiation process itself, fracturing under radial hoop stress, so etched MWNTs were obtained without further ball milling or sonication. Using these cut and uncapped MWNTs the specific capacity reached 162.7 mAh/g with 94% capacity retention after 50 cycles, attributed to easier Li-ion diffusion through the shortened MWNTs and a lower charge-transfer resistance than the bare sample.",,Section 4 (Conclusion),157.0302,2.0,1.0,0.0,0.5004,170.68,LITERATURE_REPORTED
P62_Sample_1,P62,Construction of high-performance LiMn0.8Fe0.2PO4/C cathode by using quinoline soluble substance from coal pitch as carbon source for lithium ion batteries,10.1016/j.jallcom.2022.166921,2022,ChemElectroChem - 2016 - Li - Preparation of Enhanced‐Performance LiMn0 6Fe0 4PO4 C Cathode Material for Lithium‐Ion.pdf,LiMn0.8Fe0.2PO4/C (QS-6.4-670),,,0.8,0.2,N;S,2,,,6.4,Solvothermal synthesis of LiMn0.8Fe0.2PO4 + mechanically stirred carbon coating and carbonisation,300.0,5.0,,,,,,,,,,,,,"0.042 mol LiOH.H2O dissolved in ethylene glycol at 80 C, 1.03 mL concentrated H3PO4 added dropwise to form Li3PO4. Separately 0.012 mol MnSO4, 0.003 mol FeSO4 and 0.012 mol ascorbic acid dissolved in deionised water at 60 C; after 1 h stirring the solution was transferred to a Teflon-lined autoclave and reacted at 180 C for 18 h. The precipitate was washed with ethanol and deionised water, mixed with the quinoline soluble substance in ethanol at 5%, 6.4% or 8% addition, heated at 120 C until the solvent volatilised, vacuum dried at 100 C for 12 h, ground, then heated under argon at 300 C for 5 h and finally at 650, 670 or 690 C for 3 h.",,Section 2.1 (Materials preparation); Fig. 2,157.0302,2.0,1.0,0.0,0.5004,170.68,LITERATURE_REPORTED
P62_Sample_2,P62,Construction of high-performance LiMn0.8Fe0.2PO4/C cathode by using quinoline soluble substance from coal pitch as carbon source for lithium ion batteries,10.1016/j.jallcom.2022.166921,2022,ChemElectroChem - 2016 - Li - Preparation of Enhanced‐Performance LiMn0 6Fe0 4PO4 C Cathode Material for Lithium‐Ion.pdf,LiMn0.8Fe0.2PO4/C (QS-6.4-670),,,0.8,0.2,N;S,2,,,6.4,Solvothermal synthesis of LiMn0.8Fe0.2PO4 + mechanically stirred carbon coating and carbonisation,300.0,5.0,,,,,,,,,,,,,"The quinoline soluble substance is obtained by dissolving coal pitch in toluene, distilling 4 h to obtain the toluene-insoluble fraction, dissolving that in quinoline at 75 C in a water bath with 30 min stirring, then filtering. QS is an aromatic polycondensate of seven or more benzene rings containing 85-86.7% C, 6.4-7.4% H, 5.9-7.7% N and O and 0.77% S, with a C/H atomic ratio of about 1.04 and molecular weight 1000-1800 m/z. FT-IR bands: 2917 cm-1 (C-H of -CH3), 1630 cm-1 (aromatic C=C), 1383 cm-1 (C-N or C-S out-of-plane bending), 1300-1000 cm-1 (C-O) and 750 cm-1 (mono-substituted aromatic C-H). Sucrose by contrast is an aliphatic hydrocarbon compound (3368 cm-1 O-H, 1597 cm-1 C=O).",,Section 2.1; Fig. 1a (FT-IR of QS),157.0302,2.0,1.0,0.0,0.5004,170.68,LITERATURE_REPORTED
P62_Sample_3,P62,Construction of high-performance LiMn0.8Fe0.2PO4/C cathode by using quinoline soluble substance from coal pitch as carbon source for lithium ion batteries,10.1016/j.jallcom.2022.166921,2022,ChemElectroChem - 2016 - Li - Preparation of Enhanced‐Performance LiMn0 6Fe0 4PO4 C Cathode Material for Lithium‐Ion.pdf,LiMn0.8Fe0.2PO4/C (QS-6.4-670),,,0.8,0.2,N;S,2,,,6.4,Solvothermal synthesis of LiMn0.8Fe0.2PO4 + mechanically stirred carbon coating and carbonisation,300.0,5.0,,,,,,,,,,,,,"QS and sucrose share initial and termination weight-loss temperatures near 170 C and 570 C. Sucrose loses hydrogen and oxygen mainly at 290 C, whereas QS undergoes aliphatic pyrolysis together with dehydrogenation polycondensation of aromatics, with the maximum weight-loss rate at 345 C. At 670 C the carbon residue rate of QS is 38.9% versus only 18% for sucrose, so QS discharges fewer volatiles during carbonisation and gives a low-porosity, compact coated carbon layer.",,Fig. 1b-c (TG/DTG of QS and SU),157.0302,2.0,1.0,0.0,0.5004,170.68,LITERATURE_REPORTED
P62_Sample_4,P62,Construction of high-performance LiMn0.8Fe0.2PO4/C cathode by using quinoline soluble substance from coal pitch as carbon source for lithium ion batteries,10.1016/j.jallcom.2022.166921,2022,ChemElectroChem - 2016 - Li - Preparation of Enhanced‐Performance LiMn0 6Fe0 4PO4 C Cathode Material for Lithium‐Ion.pdf,LiMn0.8Fe0.2PO4/C (QS-6.4-670),,,0.8,0.2,N;S,2,,,6.4,Solvothermal synthesis of LiMn0.8Fe0.2PO4 + mechanically stirred carbon coating and carbonisation,300.0,5.0,,,,,,,,,,,,,"The (002) and (001) planes indicate disordered carbon in both pyrolysis carbons. No obvious diffraction peak appears for SU-C, indicating a low graphitisation degree, whereas QS-C shows an obvious peak. By the Bragg equation the interlayer spacing d002 is 3.448 A for QS-C and 4.071 A for SU-C, the former closer to graphite at 3.354 A, so QS-C has well-developed microcrystallites and a high graphitisation degree.",,Fig. 1d (XRD of pyrolysis carbons QS-C and SU-C),157.0302,2.0,1.0,0.0,0.5004,170.68,LITERATURE_REPORTED
P62_Sample_5,P62,Construction of high-performance LiMn0.8Fe0.2PO4/C cathode by using quinoline soluble substance from coal pitch as carbon source for lithium ion batteries,10.1016/j.jallcom.2022.166921,2022,ChemElectroChem - 2016 - Li - Preparation of Enhanced‐Performance LiMn0 6Fe0 4PO4 C Cathode Material for Lithium‐Ion.pdf,LiMn0.8Fe0.2PO4/C (QS-6.4-670),,,0.8,0.2,N;S,2,,,6.4,Solvothermal synthesis of LiMn0.8Fe0.2PO4 + mechanically stirred carbon coating and carbonisation,300.0,5.0,,,,,,,,,,,,,"Slow weight loss to 190 C from removal of water; 190-320 C removal of crystal water from LiOH.H2O, MnSO4.H2O and FeSO4.7H2O; 320-600 C weight loss mainly from breakdown of ascorbic acid. Above 600 C the precursor shows obvious weight loss with a maximum rate at 673 C, so an excessive carbonisation temperature is not conducive to a reasonable precursor structure. For the QS-coated precursor, adsorbed water is removed to 270 C and cracking of the aliphatic branch chains plus dehydrogenation polycondensation of aromatics occurs at 270-570 C.",,Fig. 3a-b (TG/DTG of the LMFP precursor),157.0302,2.0,1.0,0.0,0.5004,170.68,LITERATURE_REPORTED
P62_Sample_6,P62,Construction of high-performance LiMn0.8Fe0.2PO4/C cathode by using quinoline soluble substance from coal pitch as carbon source for lithium ion batteries,10.1016/j.jallcom.2022.166921,2022,ChemElectroChem - 2016 - Li - Preparation of Enhanced‐Performance LiMn0 6Fe0 4PO4 C Cathode Material for Lithium‐Ion.pdf,LiMn0.8Fe0.2PO4/C (QS-6.4-670),,,0.8,0.2,N;S,2,,,6.4,Solvothermal synthesis of LiMn0.8Fe0.2PO4 + mechanically stirred carbon coating and carbonisation,300.0,5.0,,,,,,,,,,,,,"All diffraction patterns index clearly to LiMnPO4 (JCPDS 74-0375) with no impurity peak, so the samples are a pure solid solution phase; no LiFePO4 peak is observed, demonstrating solid solution rather than a physical mixture. QS-6.4-670 has the smallest lattice parameter b = 10.39037 A and cell volume V = 299.14 A3 (a = 6.06899 A, c = 4.74384 A) of the set, reflecting the strongest interfacial stress between carbon layer and nanocrystal and the greatest inhibition of grain growth.",,Fig. 3c-d; Table 1 (XRD and cell parameters),157.0302,2.0,1.0,0.0,0.5004,170.68,LITERATURE_REPORTED
P62_Sample_7,P62,Construction of high-performance LiMn0.8Fe0.2PO4/C cathode by using quinoline soluble substance from coal pitch as carbon source for lithium ion batteries,10.1016/j.jallcom.2022.166921,2022,ChemElectroChem - 2016 - Li - Preparation of Enhanced‐Performance LiMn0 6Fe0 4PO4 C Cathode Material for Lithium‐Ion.pdf,LiMn0.8Fe0.2PO4/C (QS-6.4-650),,,0.8,0.2,N;S,2,,,6.4,Solvothermal synthesis of LiMn0.8Fe0.2PO4 + mechanically stirred carbon coating and carbonisation,300.0,5.0,,,,,,,,,,,,,"Lattice parameters a = 6.08294 A, b = 10.42442 A, c = 4.73758 A, V = 300.42 A3 for carbonisation at 650 C with 6.4% QS.",,Table 1 (cell parameters),157.0302,2.0,1.0,0.0,0.5004,170.68,LITERATURE_REPORTED
P62_Sample_8,P62,Construction of high-performance LiMn0.8Fe0.2PO4/C cathode by using quinoline soluble substance from coal pitch as carbon source for lithium ion batteries,10.1016/j.jallcom.2022.166921,2022,ChemElectroChem - 2016 - Li - Preparation of Enhanced‐Performance LiMn0 6Fe0 4PO4 C Cathode Material for Lithium‐Ion.pdf,LiMn0.8Fe0.2PO4/C (QS-6.4-690),,,0.8,0.2,N;S,2,,,6.4,Solvothermal synthesis of LiMn0.8Fe0.2PO4 + mechanically stirred carbon coating and carbonisation,300.0,5.0,,,,,,,,,,,,,"Lattice parameters a = 6.07952 A, b = 10.43653 A, c = 4.73081 A, V = 300.17 A3. Above 670 C a thick carbon layer produces large cracks or gaps, reducing interfacial stress so that grain growth inhibition weakens and b and V increase again.",,Table 1 (cell parameters),157.0302,2.0,1.0,0.0,0.5004,170.68,LITERATURE_REPORTED
P62_Sample_9,P62,Construction of high-performance LiMn0.8Fe0.2PO4/C cathode by using quinoline soluble substance from coal pitch as carbon source for lithium ion batteries,10.1016/j.jallcom.2022.166921,2022,ChemElectroChem - 2016 - Li - Preparation of Enhanced‐Performance LiMn0 6Fe0 4PO4 C Cathode Material for Lithium‐Ion.pdf,LiMn0.8Fe0.2PO4/C (QS-5-670),,,0.8,0.2,N;S,2,,,5.0,Solvothermal synthesis of LiMn0.8Fe0.2PO4 + mechanically stirred carbon coating and carbonisation,300.0,5.0,,,,,,,,,,,,,"Lattice parameters a = 6.08301 A, b = 10.43091 A, c = 4.73541 A, V = 300.47 A3, the largest of the set; at low carbon content the coating is incomplete so grain growth is less inhibited.",,Table 1 (cell parameters),157.0302,2.0,1.0,0.0,0.5004,170.68,LITERATURE_REPORTED
P62_Sample_10,P62,Construction of high-performance LiMn0.8Fe0.2PO4/C cathode by using quinoline soluble substance from coal pitch as carbon source for lithium ion batteries,10.1016/j.jallcom.2022.166921,2022,ChemElectroChem - 2016 - Li - Preparation of Enhanced‐Performance LiMn0 6Fe0 4PO4 C Cathode Material for Lithium‐Ion.pdf,LiMn0.8Fe0.2PO4/C (QS-8-670),,,0.8,0.2,N;S,2,,,8.0,Solvothermal synthesis of LiMn0.8Fe0.2PO4 + mechanically stirred carbon coating and carbonisation,300.0,5.0,,,,,,,,,,,,,"Lattice parameters a = 6.07975 A, b = 10.42308 A, c = 4.73349 A, V = 299.96 A3.",,Table 1 (cell parameters),157.0302,2.0,1.0,0.0,0.5004,170.68,LITERATURE_REPORTED
P62_Sample_11,P62,Construction of high-performance LiMn0.8Fe0.2PO4/C cathode by using quinoline soluble substance from coal pitch as carbon source for lithium ion batteries,10.1016/j.jallcom.2022.166921,2022,ChemElectroChem - 2016 - Li - Preparation of Enhanced‐Performance LiMn0 6Fe0 4PO4 C Cathode Material for Lithium‐Ion.pdf,LiMn0.8Fe0.2PO4/C (SU-12.9-670),,,0.8,0.2,N;S,2,,,12.9,Solvothermal synthesis of LiMn0.8Fe0.2PO4 + mechanically stirred carbon coating and carbonisation,300.0,5.0,,,,,,,,,,,,,"Lattice parameters a = 6.07952 A, b = 10.41544 A, c = 4.73383 A, V = 299.75 A3, larger b and V than QS-6.4-670 because aliphatic sucrose pyrolyses and volatilises heavily, forming loose carbon layers with many pores and cracks that reduce the interfacial stress between crystal and carbon layer.",,Table 1 (cell parameters),157.0302,2.0,1.0,0.0,0.5004,170.68,LITERATURE_REPORTED
P62_Sample_12,P62,Construction of high-performance LiMn0.8Fe0.2PO4/C cathode by using quinoline soluble substance from coal pitch as carbon source for lithium ion batteries,10.1016/j.jallcom.2022.166921,2022,ChemElectroChem - 2016 - Li - Preparation of Enhanced‐Performance LiMn0 6Fe0 4PO4 C Cathode Material for Lithium‐Ion.pdf,LiMn0.8Fe0.2PO4/C (QS-6.4-670),,,0.8,0.2,N;S,2,,,6.4,Solvothermal synthesis of LiMn0.8Fe0.2PO4 + mechanically stirred carbon coating and carbonisation,300.0,5.0,,,,,,,,,,,,,"After 150 cycles the QS-6.4-670 electrode shows increased b = 10.42140 A and V = 300.40 A3 with decreased peak intensity, attributed to pulverisation and decomposition of the active substance.",,Table 1 (XRD after 150 cycles),157.0302,2.0,1.0,0.0,0.5004,170.68,LITERATURE_REPORTED
P62_Sample_13,P62,Construction of high-performance LiMn0.8Fe0.2PO4/C cathode by using quinoline soluble substance from coal pitch as carbon source for lithium ion batteries,10.1016/j.jallcom.2022.166921,2022,ChemElectroChem - 2016 - Li - Preparation of Enhanced‐Performance LiMn0 6Fe0 4PO4 C Cathode Material for Lithium‐Ion.pdf,LiMn0.8Fe0.2PO4/C (QS-6.4-670),,,0.8,0.2,N;S,2,,,6.4,Solvothermal synthesis of LiMn0.8Fe0.2PO4 + mechanically stirred carbon coating and carbonisation,300.0,5.0,,,,,,,,,,,,,"Two strong peaks at about 1338 and 1584 cm-1 assigned to the D and G bands. ID/IG is 1.07 for QS-6.4-670 versus 1.13 for SU-12.9-670, so the QS-derived carbon layer has the higher graphitisation degree and conductivity, consistent with the XRD analysis. Across carbonisation temperature ID/IG falls from 1.18 (650 C) to 1.07 (670 C) to 0.99 (690 C), so higher carbonisation temperature gives better graphitisation and electrical conductivity.",,"Fig. 4a-b (Raman, ID/IG)",157.0302,2.0,1.0,0.0,0.5004,170.68,LITERATURE_REPORTED
P62_Sample_14,P62,Construction of high-performance LiMn0.8Fe0.2PO4/C cathode by using quinoline soluble substance from coal pitch as carbon source for lithium ion batteries,10.1016/j.jallcom.2022.166921,2022,ChemElectroChem - 2016 - Li - Preparation of Enhanced‐Performance LiMn0 6Fe0 4PO4 C Cathode Material for Lithium‐Ion.pdf,LiMn0.8Fe0.2PO4/C (QS-6.4-670),,,0.8,0.2,N;S,2,,,6.4,Solvothermal synthesis of LiMn0.8Fe0.2PO4 + mechanically stirred carbon coating and carbonisation,300.0,5.0,,,,,,,,,,,,,"Type II isotherm with H3 hysteresis, indicating slit pores formed by irregular stacking of flake particles. Hierarchical micropore + mesopore structure with mesopore content clearly higher than SU-12.9-670. SBET 55.592 m2/g, total pore volume 0.215 cm3/g and mesopore volume 0.148 cm3/g.",,"Fig. 4c-d (N2 adsorption, BJH/HK)",157.0302,2.0,1.0,0.0,0.5004,170.68,LITERATURE_REPORTED
P62_Sample_15,P62,Construction of high-performance LiMn0.8Fe0.2PO4/C cathode by using quinoline soluble substance from coal pitch as carbon source for lithium ion batteries,10.1016/j.jallcom.2022.166921,2022,ChemElectroChem - 2016 - Li - Preparation of Enhanced‐Performance LiMn0 6Fe0 4PO4 C Cathode Material for Lithium‐Ion.pdf,LiMn0.8Fe0.2PO4/C (SU-12.9-670),,,0.8,0.2,N;S,2,,,12.9,Solvothermal synthesis of LiMn0.8Fe0.2PO4 + mechanically stirred carbon coating and carbonisation,300.0,5.0,,,,,,,,,,,,,"SBET 41.431 m2/g, total pore volume 0.193 cm3/g and mesopore volume 0.114 cm3/g, all lower than QS-6.4-670, so the sucrose-derived sample has smaller mesopore volume and specific surface area, giving larger boundary impedance and poorer structural stability.",,"Fig. 4c-d (N2 adsorption, BJH/HK)",157.0302,2.0,1.0,0.0,0.5004,170.68,LITERATURE_REPORTED
P62_Sample_16,P62,Construction of high-performance LiMn0.8Fe0.2PO4/C cathode by using quinoline soluble substance from coal pitch as carbon source for lithium ion batteries,10.1016/j.jallcom.2022.166921,2022,ChemElectroChem - 2016 - Li - Preparation of Enhanced‐Performance LiMn0 6Fe0 4PO4 C Cathode Material for Lithium‐Ion.pdf,LiMn0.8Fe0.2PO4/C (QS-6.4-670),,,0.8,0.2,N;S,2,,,6.4,Solvothermal synthesis of LiMn0.8Fe0.2PO4 + mechanically stirred carbon coating and carbonisation,300.0,5.0,,,,,,,,,,,,,"Survey shows Li, C, N, O, P, S, Fe and Mn. C 1s fits to 284.8 eV (C-C/C=C) with weaker peaks at 286.05, 287.01 and 289.22 eV for C-N or C-S, C-O and O-C=O, indicating N or S forms strong chemical bonds with carbon. N 1s splits into pyridine-N at 398.54 eV, pyrrole-N at 401.11 eV and graphite-N at 401.41 eV. S 2p divides into S-S and C-S-C at 164.08 and 165.03 eV plus C-SOx at 169.38 eV. Mn 2p3/2 and 2p1/2 peaks at 641.30, 642.63, 653.16 and 654.50 eV confirm Mn2+; Fe 2p peaks at 710.9, 714.35, 724.42 and 728.17 eV confirm that Fe2+ is successfully doped.",,"Fig. 5a-f (XPS survey, C 1s, N 1s, S 2p, Mn 2p, Fe 2p)",157.0302,2.0,1.0,0.0,0.5004,170.68,LITERATURE_REPORTED
P62_Sample_17,P62,Construction of high-performance LiMn0.8Fe0.2PO4/C cathode by using quinoline soluble substance from coal pitch as carbon source for lithium ion batteries,10.1016/j.jallcom.2022.166921,2022,ChemElectroChem - 2016 - Li - Preparation of Enhanced‐Performance LiMn0 6Fe0 4PO4 C Cathode Material for Lithium‐Ion.pdf,LiMn0.8Fe0.2PO4/C (QS-6.4-670),,,0.8,0.2,N;S,2,,,6.4,Solvothermal synthesis of LiMn0.8Fe0.2PO4 + mechanically stirred carbon coating and carbonisation,300.0,5.0,,,,,,,,,,,,,"All samples have flake particle morphology; the crystal sizes of QS-6.4-650, -670 and -690 are essentially the same and evenly dispersed, showing temperature has little effect on morphology. Large abnormal grains appear in QS-5-670 where the low carbon content only weakly inhibits grain growth, large QS-C layers appear in QS-6.4-690, and obvious agglomeration is seen for SU-12.9-670. HRTEM shows a uniform carbon layer 2-2.8 nm thick bonded tightly to the nanocrystal without interface cracks, and clear lattice fringes of 3.567 A corresponding to the (111) planes. EDS mapping confirms Mn, Fe, P, O and C plus N and S in the crystal.",,Fig. 6a-f (SEM); Fig. 7a-d (SEM/HRTEM/EDS),157.0302,2.0,1.0,0.0,0.5004,170.68,LITERATURE_REPORTED
P62_Sample_18,P62,Construction of high-performance LiMn0.8Fe0.2PO4/C cathode by using quinoline soluble substance from coal pitch as carbon source for lithium ion batteries,10.1016/j.jallcom.2022.166921,2022,ChemElectroChem - 2016 - Li - Preparation of Enhanced‐Performance LiMn0 6Fe0 4PO4 C Cathode Material for Lithium‐Ion.pdf,LiMn0.8Fe0.2PO4/C (QS-6.4-670),,,0.8,0.2,N;S,2,,,6.4,Solvothermal synthesis of LiMn0.8Fe0.2PO4 + mechanically stirred carbon coating and carbonisation,300.0,5.0,,159.2,145.7,,117.3,,,,,,,,"Headline performance quoted in the abstract: 159.2, 145.7 and 117.3 mAh/g at 0.1, 1 and 5C respectively. Note that the body text for Fig. 8b, d quotes 139.6 mAh/g at 1C and 117.3 mAh/g at 5C for the same sample, so the 1C value is inconsistent between abstract and results section.",,Abstract; Fig. 8a-d (rate summary),157.0302,2.0,1.0,0.0,0.5004,170.68,LITERATURE_REPORTED
P62_Sample_19,P62,Construction of high-performance LiMn0.8Fe0.2PO4/C cathode by using quinoline soluble substance from coal pitch as carbon source for lithium ion batteries,10.1016/j.jallcom.2022.166921,2022,ChemElectroChem - 2016 - Li - Preparation of Enhanced‐Performance LiMn0 6Fe0 4PO4 C Cathode Material for Lithium‐Ion.pdf,LiMn0.8Fe0.2PO4/C (QS-6.4-670),,,0.8,0.2,N;S,2,,,6.4,Solvothermal synthesis of LiMn0.8Fe0.2PO4 + mechanically stirred carbon coating and carbonisation,300.0,5.0,,,,,,,,,,,,,"Body-text rate values for QS-6.4-670: 139.6 mAh/g at 1C and 117.3 mAh/g at 5C, significantly superior to all other samples. Rate steps run 0.1C, 0.2C, 0.5C, 1C, 2C, 5C and back to 0.2C.",,"Fig. 8b, 8d (rate performance, body text)",157.0302,2.0,1.0,0.0,0.5004,170.68,LITERATURE_REPORTED
P62_Sample_20,P62,Construction of high-performance LiMn0.8Fe0.2PO4/C cathode by using quinoline soluble substance from coal pitch as carbon source for lithium ion batteries,10.1016/j.jallcom.2022.166921,2022,ChemElectroChem - 2016 - Li - Preparation of Enhanced‐Performance LiMn0 6Fe0 4PO4 C Cathode Material for Lithium‐Ion.pdf,LiMn0.8Fe0.2PO4/C (QS-6.4-650),,,0.8,0.2,N;S,2,,,6.4,Solvothermal synthesis of LiMn0.8Fe0.2PO4 + mechanically stirred carbon coating and carbonisation,300.0,5.0,,150,,,,,,,,,,,Initial discharge specific capacity 150.0 mAh/g at 0.1C; charge-discharge plateau voltage interval 61 mV.,,"Fig. 8c (initial discharge, 0.1C)",157.0302,2.0,1.0,0.0,0.5004,170.68,LITERATURE_REPORTED
P62_Sample_21,P62,Construction of high-performance LiMn0.8Fe0.2PO4/C cathode by using quinoline soluble substance from coal pitch as carbon source for lithium ion batteries,10.1016/j.jallcom.2022.166921,2022,ChemElectroChem - 2016 - Li - Preparation of Enhanced‐Performance LiMn0 6Fe0 4PO4 C Cathode Material for Lithium‐Ion.pdf,LiMn0.8Fe0.2PO4/C (QS-6.4-690),,,0.8,0.2,N;S,2,,,6.4,Solvothermal synthesis of LiMn0.8Fe0.2PO4 + mechanically stirred carbon coating and carbonisation,300.0,5.0,,140.9,,,,,,,,,,,Initial discharge specific capacity 140.9 mAh/g at 0.1C with a voltage interval of 78 mV. Above 670 C the LiMn0.8Fe0.2PO4 begins to decompose and the amount of active substance decreases.,,"Fig. 8c (initial discharge, 0.1C)",157.0302,2.0,1.0,0.0,0.5004,170.68,LITERATURE_REPORTED
P62_Sample_22,P62,Construction of high-performance LiMn0.8Fe0.2PO4/C cathode by using quinoline soluble substance from coal pitch as carbon source for lithium ion batteries,10.1016/j.jallcom.2022.166921,2022,ChemElectroChem - 2016 - Li - Preparation of Enhanced‐Performance LiMn0 6Fe0 4PO4 C Cathode Material for Lithium‐Ion.pdf,LiMn0.8Fe0.2PO4/C (QS-5-670),,,0.8,0.2,N;S,2,,,5.0,Solvothermal synthesis of LiMn0.8Fe0.2PO4 + mechanically stirred carbon coating and carbonisation,300.0,5.0,,149.9,,,,,,,,,,,Initial discharge specific capacity 149.9 mAh/g at 0.1C with a voltage interval of 66 mV; at low QS dosage the crystal cannot be uniformly coated so conductivity is reduced.,,"Fig. 8a (initial discharge, 0.1C)",157.0302,2.0,1.0,0.0,0.5004,170.68,LITERATURE_REPORTED
P62_Sample_23,P62,Construction of high-performance LiMn0.8Fe0.2PO4/C cathode by using quinoline soluble substance from coal pitch as carbon source for lithium ion batteries,10.1016/j.jallcom.2022.166921,2022,ChemElectroChem - 2016 - Li - Preparation of Enhanced‐Performance LiMn0 6Fe0 4PO4 C Cathode Material for Lithium‐Ion.pdf,LiMn0.8Fe0.2PO4/C (QS-8-670),,,0.8,0.2,N;S,2,,,8.0,Solvothermal synthesis of LiMn0.8Fe0.2PO4 + mechanically stirred carbon coating and carbonisation,300.0,5.0,,130.1,,,,,,,,,,,"Lowest initial discharge specific capacity of the set, 130.1 mAh/g at 0.1C, with the largest voltage interval of 80 mV; too much QS gives a thick carbon layer and agglomeration that lengthen the Li+ diffusion path and lower ionic conductivity.",,"Fig. 8a (initial discharge, 0.1C)",157.0302,2.0,1.0,0.0,0.5004,170.68,LITERATURE_REPORTED
P62_Sample_24,P62,Construction of high-performance LiMn0.8Fe0.2PO4/C cathode by using quinoline soluble substance from coal pitch as carbon source for lithium ion batteries,10.1016/j.jallcom.2022.166921,2022,ChemElectroChem - 2016 - Li - Preparation of Enhanced‐Performance LiMn0 6Fe0 4PO4 C Cathode Material for Lithium‐Ion.pdf,LiMn0.8Fe0.2PO4/C (SU-12.9-670),,,0.8,0.2,N;S,2,,,12.9,Solvothermal synthesis of LiMn0.8Fe0.2PO4 + mechanically stirred carbon coating and carbonisation,300.0,5.0,,145.1,,,,,,,,,,,"Initial discharge specific capacity 145.1 mAh/g at 0.1C with a voltage interval of 67 mV, lower than QS-6.4-670 (159.2 mAh/g, 59 mV) despite the much higher 12.9% carbon source addition.",,"Fig. 8a (initial discharge, 0.1C)",157.0302,2.0,1.0,0.0,0.5004,170.68,LITERATURE_REPORTED
P62_Sample_25,P62,Construction of high-performance LiMn0.8Fe0.2PO4/C cathode by using quinoline soluble substance from coal pitch as carbon source for lithium ion batteries,10.1016/j.jallcom.2022.166921,2022,ChemElectroChem - 2016 - Li - Preparation of Enhanced‐Performance LiMn0 6Fe0 4PO4 C Cathode Material for Lithium‐Ion.pdf,LiMn0.8Fe0.2PO4/C (QS-6.4-670),,,0.8,0.2,N;S,2,,,6.4,Solvothermal synthesis of LiMn0.8Fe0.2PO4 + mechanically stirred carbon coating and carbonisation,300.0,5.0,,,,,,,,,,,,,"Two pairs of redox peaks near 3.5 V and 4.1 V for Mn2+/Mn3+ (I/I', 4.2 V/4.0 V) and Fe2+/Fe3+ (II/II', 3.6 V/3.5 V). QS-6.4-670 shows the smallest potential differences of the set, 0.157 V for Fe2+/Fe3+ and 0.366 V for Mn2+/Mn3+, plus the largest peak area and best peak symmetry, indicating the highest reversibility and electrochemical activity. Other samples: QS-5-670 0.182/0.443, QS-8-670 0.284/0.683, SU-12.9-670 0.223/0.487, QS-6.4-650 0.201/0.473, QS-6.4-690 0.272/0.534 V.",,"Fig. 9a-b; Table 2 (CV, 0.1 mV/s)",157.0302,2.0,1.0,0.0,0.5004,170.68,LITERATURE_REPORTED
P62_Sample_26,P62,Construction of high-performance LiMn0.8Fe0.2PO4/C cathode by using quinoline soluble substance from coal pitch as carbon source for lithium ion batteries,10.1016/j.jallcom.2022.166921,2022,ChemElectroChem - 2016 - Li - Preparation of Enhanced‐Performance LiMn0 6Fe0 4PO4 C Cathode Material for Lithium‐Ion.pdf,LiMn0.8Fe0.2PO4/C (QS-6.4-670),,,0.8,0.2,N;S,2,,,6.4,Solvothermal synthesis of LiMn0.8Fe0.2PO4 + mechanically stirred carbon coating and carbonisation,300.0,5.0,,,,,,,,,185.4,,,,"Lowest solution resistance and charge-transfer resistance of the set: Rs = 2.1 Ohm and Rct = 185.4 Ohm. The straight-line slope in the low-frequency region is clearly larger than for the other samples, so QS-6.4-670 has the lowest Warburg impedance and the best lithium ion mobility. EIS recorded from 1e-2 to 1e5 Hz with 5 mV amplitude.",,Fig. 9c-d; Table 2 (EIS),157.0302,2.0,1.0,0.0,0.5004,170.68,LITERATURE_REPORTED
P62_Sample_27,P62,Construction of high-performance LiMn0.8Fe0.2PO4/C cathode by using quinoline soluble substance from coal pitch as carbon source for lithium ion batteries,10.1016/j.jallcom.2022.166921,2022,ChemElectroChem - 2016 - Li - Preparation of Enhanced‐Performance LiMn0 6Fe0 4PO4 C Cathode Material for Lithium‐Ion.pdf,LiMn0.8Fe0.2PO4/C (QS-5-670),,,0.8,0.2,N;S,2,,,5.0,Solvothermal synthesis of LiMn0.8Fe0.2PO4 + mechanically stirred carbon coating and carbonisation,300.0,5.0,,,,,,,,,231.2,,,,"Rs = 2.5 Ohm, Rct = 231.2 Ohm.",,Table 2 (EIS),157.0302,2.0,1.0,0.0,0.5004,170.68,LITERATURE_REPORTED
P62_Sample_28,P62,Construction of high-performance LiMn0.8Fe0.2PO4/C cathode by using quinoline soluble substance from coal pitch as carbon source for lithium ion batteries,10.1016/j.jallcom.2022.166921,2022,ChemElectroChem - 2016 - Li - Preparation of Enhanced‐Performance LiMn0 6Fe0 4PO4 C Cathode Material for Lithium‐Ion.pdf,LiMn0.8Fe0.2PO4/C (QS-8-670),,,0.8,0.2,N;S,2,,,8.0,Solvothermal synthesis of LiMn0.8Fe0.2PO4 + mechanically stirred carbon coating and carbonisation,300.0,5.0,,,,,,,,,452.1,,,,"Rs = 3.1 Ohm, Rct = 452.1 Ohm, the highest of the set; with increasing QS dosage the carbon layer thickens and lengthens the transfer path for charge and lithium ions.",,Table 2 (EIS),157.0302,2.0,1.0,0.0,0.5004,170.68,LITERATURE_REPORTED
P62_Sample_29,P62,Construction of high-performance LiMn0.8Fe0.2PO4/C cathode by using quinoline soluble substance from coal pitch as carbon source for lithium ion batteries,10.1016/j.jallcom.2022.166921,2022,ChemElectroChem - 2016 - Li - Preparation of Enhanced‐Performance LiMn0 6Fe0 4PO4 C Cathode Material for Lithium‐Ion.pdf,LiMn0.8Fe0.2PO4/C (SU-12.9-670),,,0.8,0.2,N;S,2,,,12.9,Solvothermal synthesis of LiMn0.8Fe0.2PO4 + mechanically stirred carbon coating and carbonisation,300.0,5.0,,,,,,,,,333.1,,,,"Rs = 2.8 Ohm, Rct = 333.1 Ohm, both larger than QS-6.4-670, since QS-C has larger surface area and a more reasonable pore volume structure with N, S dual doping that favours charge transfer.",,Table 2 (EIS),157.0302,2.0,1.0,0.0,0.5004,170.68,LITERATURE_REPORTED
P62_Sample_30,P62,Construction of high-performance LiMn0.8Fe0.2PO4/C cathode by using quinoline soluble substance from coal pitch as carbon source for lithium ion batteries,10.1016/j.jallcom.2022.166921,2022,ChemElectroChem - 2016 - Li - Preparation of Enhanced‐Performance LiMn0 6Fe0 4PO4 C Cathode Material for Lithium‐Ion.pdf,LiMn0.8Fe0.2PO4/C (QS-6.4-650),,,0.8,0.2,N;S,2,,,6.4,Solvothermal synthesis of LiMn0.8Fe0.2PO4 + mechanically stirred carbon coating and carbonisation,300.0,5.0,,,,,,,,,293.1,,,,"Rs = 2.6 Ohm, Rct = 293.1 Ohm.",,Table 2 (EIS),157.0302,2.0,1.0,0.0,0.5004,170.68,LITERATURE_REPORTED
P62_Sample_31,P62,Construction of high-performance LiMn0.8Fe0.2PO4/C cathode by using quinoline soluble substance from coal pitch as carbon source for lithium ion batteries,10.1016/j.jallcom.2022.166921,2022,ChemElectroChem - 2016 - Li - Preparation of Enhanced‐Performance LiMn0 6Fe0 4PO4 C Cathode Material for Lithium‐Ion.pdf,LiMn0.8Fe0.2PO4/C (QS-6.4-690),,,0.8,0.2,N;S,2,,,6.4,Solvothermal synthesis of LiMn0.8Fe0.2PO4 + mechanically stirred carbon coating and carbonisation,300.0,5.0,,,,,,,,,438.4,,,,"Rs = 3.0 Ohm, Rct = 438.4 Ohm.",,Table 2 (EIS),157.0302,2.0,1.0,0.0,0.5004,170.68,LITERATURE_REPORTED
P62_Sample_32,P62,Construction of high-performance LiMn0.8Fe0.2PO4/C cathode by using quinoline soluble substance from coal pitch as carbon source for lithium ion batteries,10.1016/j.jallcom.2022.166921,2022,ChemElectroChem - 2016 - Li - Preparation of Enhanced‐Performance LiMn0 6Fe0 4PO4 C Cathode Material for Lithium‐Ion.pdf,LiMn0.8Fe0.2PO4/C (QS-6.4-670),,,0.8,0.2,N;S,2,,,6.4,Solvothermal synthesis of LiMn0.8Fe0.2PO4 + mechanically stirred carbon coating and carbonisation,300.0,5.0,,,,,,,150,92.8,,,,,"Initial discharge specific capacity 143.6 mAh/g at 1C, decreasing to 133.3 mAh/g after 150 cycles, a retention of 92.8% with coulombic efficiency close to 100%. The abstract quotes 133.5 mAh/g and 93% retention for the same test.",,"Fig. 10a-c (cycling at 1C, 150 cycles)",157.0302,2.0,1.0,0.0,0.5004,170.68,LITERATURE_REPORTED
P62_Sample_33,P62,Construction of high-performance LiMn0.8Fe0.2PO4/C cathode by using quinoline soluble substance from coal pitch as carbon source for lithium ion batteries,10.1016/j.jallcom.2022.166921,2022,ChemElectroChem - 2016 - Li - Preparation of Enhanced‐Performance LiMn0 6Fe0 4PO4 C Cathode Material for Lithium‐Ion.pdf,LiMn0.8Fe0.2PO4/C (QS-5-670),,,0.8,0.2,N;S,2,,,5.0,Solvothermal synthesis of LiMn0.8Fe0.2PO4 + mechanically stirred carbon coating and carbonisation,300.0,5.0,,,,,,,150,71.8,,,,,"Initial discharge specific capacity 136.5 mAh/g at 1C falling to 98.1 mAh/g after 150 cycles, a retention of 71.8%.",,"Fig. 10a (cycling at 1C, 150 cycles)",157.0302,2.0,1.0,0.0,0.5004,170.68,LITERATURE_REPORTED
P62_Sample_34,P62,Construction of high-performance LiMn0.8Fe0.2PO4/C cathode by using quinoline soluble substance from coal pitch as carbon source for lithium ion batteries,10.1016/j.jallcom.2022.166921,2022,ChemElectroChem - 2016 - Li - Preparation of Enhanced‐Performance LiMn0 6Fe0 4PO4 C Cathode Material for Lithium‐Ion.pdf,LiMn0.8Fe0.2PO4/C (QS-8-670),,,0.8,0.2,N;S,2,,,8.0,Solvothermal synthesis of LiMn0.8Fe0.2PO4 + mechanically stirred carbon coating and carbonisation,300.0,5.0,,,,,,,150,88.7,,,,,"Initial discharge specific capacity 130.1 mAh/g at 1C falling to 115.4 mAh/g after 150 cycles, a retention of 88.7%.",,"Fig. 10a (cycling at 1C, 150 cycles)",157.0302,2.0,1.0,0.0,0.5004,170.68,LITERATURE_REPORTED
P62_Sample_35,P62,Construction of high-performance LiMn0.8Fe0.2PO4/C cathode by using quinoline soluble substance from coal pitch as carbon source for lithium ion batteries,10.1016/j.jallcom.2022.166921,2022,ChemElectroChem - 2016 - Li - Preparation of Enhanced‐Performance LiMn0 6Fe0 4PO4 C Cathode Material for Lithium‐Ion.pdf,LiMn0.8Fe0.2PO4/C (SU-12.9-670),,,0.8,0.2,N;S,2,,,12.9,Solvothermal synthesis of LiMn0.8Fe0.2PO4 + mechanically stirred carbon coating and carbonisation,300.0,5.0,,,,,,,150,71.1,,,,,"Initial discharge specific capacity 123.3 mAh/g at 1C falling to 87.7 mAh/g after 150 cycles, a retention of 71.1%; capacity decreases rapidly compared with QS-6.4-670, showing the quinoline soluble substance provides better structural stability than sucrose.",,"Fig. 10a, 10d (cycling at 1C, 150 cycles)",157.0302,2.0,1.0,0.0,0.5004,170.68,LITERATURE_REPORTED
P62_Sample_36,P62,Construction of high-performance LiMn0.8Fe0.2PO4/C cathode by using quinoline soluble substance from coal pitch as carbon source for lithium ion batteries,10.1016/j.jallcom.2022.166921,2022,ChemElectroChem - 2016 - Li - Preparation of Enhanced‐Performance LiMn0 6Fe0 4PO4 C Cathode Material for Lithium‐Ion.pdf,LiMn0.8Fe0.2PO4/C (QS-6.4-650),,,0.8,0.2,N;S,2,,,6.4,Solvothermal synthesis of LiMn0.8Fe0.2PO4 + mechanically stirred carbon coating and carbonisation,300.0,5.0,,,,,,,150,83.8,,,,,"Initial discharge specific capacity 127.0 mAh/g at 1C falling to 106.4 mAh/g after 150 cycles, a retention of 83.8%.",,"Fig. 10b (cycling at 1C, 150 cycles)",157.0302,2.0,1.0,0.0,0.5004,170.68,LITERATURE_REPORTED
P62_Sample_37,P62,Construction of high-performance LiMn0.8Fe0.2PO4/C cathode by using quinoline soluble substance from coal pitch as carbon source for lithium ion batteries,10.1016/j.jallcom.2022.166921,2022,ChemElectroChem - 2016 - Li - Preparation of Enhanced‐Performance LiMn0 6Fe0 4PO4 C Cathode Material for Lithium‐Ion.pdf,LiMn0.8Fe0.2PO4/C (QS-6.4-690),,,0.8,0.2,N;S,2,,,6.4,Solvothermal synthesis of LiMn0.8Fe0.2PO4 + mechanically stirred carbon coating and carbonisation,300.0,5.0,,,,,,,150,62.3,,,,,"Initial discharge specific capacity 129.4 mAh/g at 1C falling to 80.6 mAh/g after 150 cycles, a retention of only 62.3%, the worst of the set.",,"Fig. 10b (cycling at 1C, 150 cycles)",157.0302,2.0,1.0,0.0,0.5004,170.68,LITERATURE_REPORTED
P62_Sample_38,P62,Construction of high-performance LiMn0.8Fe0.2PO4/C cathode by using quinoline soluble substance from coal pitch as carbon source for lithium ion batteries,10.1016/j.jallcom.2022.166921,2022,ChemElectroChem - 2016 - Li - Preparation of Enhanced‐Performance LiMn0 6Fe0 4PO4 C Cathode Material for Lithium‐Ion.pdf,LiMn0.8Fe0.2PO4/C (QS-6.4-670),,,0.8,0.2,N;S,2,,,6.4,Solvothermal synthesis of LiMn0.8Fe0.2PO4 + mechanically stirred carbon coating and carbonisation,300.0,5.0,,,,,,,,,,,,,"Pristine films of both cathodes have flat surfaces and reasonable pore volume structures. After 150 cycles the SU-12.9-670 film becomes loose, the LiMn0.8Fe0.2PO4 crystal pulverises, pore content is sharply reduced and large cracks appear, hindering Li+ diffusion. In contrast the QS-6.4-670 cathode shows only structural looseness with no obvious cracks, so the pore structure still allows electrolyte infiltration and the conductive network remains intact.",,Fig. 11a-f (SEM of cathode films before and after 150 cycles),157.0302,2.0,1.0,0.0,0.5004,170.68,LITERATURE_REPORTED
P62_Sample_39,P62,Construction of high-performance LiMn0.8Fe0.2PO4/C cathode by using quinoline soluble substance from coal pitch as carbon source for lithium ion batteries,10.1016/j.jallcom.2022.166921,2022,ChemElectroChem - 2016 - Li - Preparation of Enhanced‐Performance LiMn0 6Fe0 4PO4 C Cathode Material for Lithium‐Ion.pdf,LiMn0.8Fe0.2PO4/C (QS-6.4-670),,,0.8,0.2,N;S,2,,,6.4,Solvothermal synthesis of LiMn0.8Fe0.2PO4 + mechanically stirred carbon coating and carbonisation,300.0,5.0,,,,,,,,,,,,,"Optimal conditions are 6.4% QS addition with carbonisation at 670 C, giving a uniform N, S dual-doped carbon conductive network 2-2.8 nm thick on the LiMn0.8Fe0.2PO4 surface. The work presents QS from coal pitch as a low-cost alternative to sucrose, glucose, graphene oxide and dopamine as a coated carbon source.",,Section 4 (Conclusions),157.0302,2.0,1.0,0.0,0.5004,170.68,LITERATURE_REPORTED
P63_Sample_1,P63,Superior electronic/ionic kinetics of LiMn0.8Fe0.2PO4@C nanoparticles cathode by doping strategy toward enhanced Li-ion storage,10.1016/j.ensm.2023.103125,2024,UNVERIFIED_PDF_NOT_FOUND,LiMn0.8Fe0.15Ni0.05PO4@C (Ni-D5),,,0.8,0.15,Ni,1,0.05,0.05,,Solvothermal (ethylene glycol) + sucrose carbon coating and two-step sintering,350.0,5.0,,,,,,,,,,,,,"LiOH.H2O, MnSO4.H2O, FeSO4.7H2O, NiSO4.6H2O and H3PO4 dispersed in ethylene glycol at a stoichiometric ratio of 2.6 : 0.8 : (0.2-x) : x : 1 (x = 0, 0.01, 0.03, 0.05, 0.07, 0.09) under vigorous stirring at 80 C, then reacted in a Teflon-lined stainless steel autoclave at 180 C for 18 h. The precursor was centrifuged, washed with ethanol and deionised water, immersed in 30 mL aqueous sucrose solution for carbon coating, dried in vacuum at 100 C for 12 h, then sintered at 350 C for 5 h and at 650 C for 3 h under flowing argon at 5 C/min. Samples are labelled Ni-D0, Ni-D1, Ni-D3, Ni-D5, Ni-D7 and Ni-D9.",,Section 2.1 (Preparation); Fig. S1,157.1726,2.0,1.0,0.0,0.6129,170.52,LITERATURE_REPORTED
P63_Sample_2,P63,Superior electronic/ionic kinetics of LiMn0.8Fe0.2PO4@C nanoparticles cathode by doping strategy toward enhanced Li-ion storage,10.1016/j.ensm.2023.103125,2024,UNVERIFIED_PDF_NOT_FOUND,LiMn0.8Fe0.15Ni0.05PO4@C (Ni-D5),,,0.8,0.15,Ni,1,0.05,0.05,,Solvothermal (ethylene glycol) + sucrose carbon coating and two-step sintering,350.0,5.0,,,,,,,,,,,,,"All diffraction peaks index to olivine-type LiMnPO4 (JCPDS 74-0375) with the orthorhombic Pnma space group and no impurity peaks, so Ni doping has no effect on the crystalline structure. Peak intensity strengthens then weakens as Ni content rises, indicating crystallinity increases then decreases, so the doping amount should not be too large. Ni-D5 shows the strongest diffraction peak intensity of all samples, indicating the best crystallinity at the optimal 5 mol% Ni2+. No carbon diffraction peaks are detected, so the coating carbon is amorphous in the bulk material.",,"Fig. 1a (XRD, all six samples)",157.1726,2.0,1.0,0.0,0.6129,170.52,LITERATURE_REPORTED
P63_Sample_3,P63,Superior electronic/ionic kinetics of LiMn0.8Fe0.2PO4@C nanoparticles cathode by doping strategy toward enhanced Li-ion storage,10.1016/j.ensm.2023.103125,2024,UNVERIFIED_PDF_NOT_FOUND,LiMn0.8Fe0.2Ni0PO4@C (Ni-D0),,,0.8,0.2,None/Undoped,0,,,,Solvothermal (ethylene glycol) + sucrose carbon coating and two-step sintering,350.0,5.0,,,,,,,,,,,,,"Refined lattice parameters a = 10.417 A, b = 6.080 A, c = 4.730 A and V = 300.64 A3, with I020/I200 = 4.653, Rwp = 6.82% and chi2 = 1.488. The pristine sample has the largest cell volume of the series.",,Table 1; Fig. 1c (Rietveld refinement),157.0302,2.0,1.0,0.0,0.5004,170.68,LITERATURE_REPORTED
P63_Sample_4,P63,Superior electronic/ionic kinetics of LiMn0.8Fe0.2PO4@C nanoparticles cathode by doping strategy toward enhanced Li-ion storage,10.1016/j.ensm.2023.103125,2024,UNVERIFIED_PDF_NOT_FOUND,LiMn0.8Fe0.19Ni0.01PO4@C (Ni-D1),,,0.8,0.19,Ni,1,0.01,0.01,,Solvothermal (ethylene glycol) + sucrose carbon coating and two-step sintering,350.0,5.0,,,,,,,,,,,,,"Refined lattice parameters a = 10.446 A, b = 6.079 A, c = 4.731 A and V = 299.44 A3, with I020/I200 = 4.867, Rwp = 7.15% and chi2 = 1.736.",,Table 1 (Rietveld refinement),157.0587,2.0,1.0,0.0,0.5401,170.65,LITERATURE_REPORTED
P63_Sample_5,P63,Superior electronic/ionic kinetics of LiMn0.8Fe0.2PO4@C nanoparticles cathode by doping strategy toward enhanced Li-ion storage,10.1016/j.ensm.2023.103125,2024,UNVERIFIED_PDF_NOT_FOUND,LiMn0.8Fe0.17Ni0.03PO4@C (Ni-D3),,,0.8,0.17,Ni,1,0.03,0.03,,Solvothermal (ethylene glycol) + sucrose carbon coating and two-step sintering,350.0,5.0,,,,,,,,,,,,,"Refined lattice parameters a = 10.418 A, b = 6.086 A, c = 4.730 A and V = 299.91 A3, with I020/I200 = 4.988, Rwp = 6.52% and chi2 = 1.456.",,Table 1 (Rietveld refinement),157.1157,2.0,1.0,0.0,0.5849,170.58,LITERATURE_REPORTED
