Repository: Priyavarshini13/High-Entropy-LMFP-Designer

# High-Entropy Doped LMFP Formula & Materials Design Platform (HE-LMFP-Designer-AG)

A standalone, computational materials-design application for Lithium Manganese Iron Phosphate (LMFP) cathode materials with multi-element high-entropy cation doping.

---

## 1. Project Purpose & Scientific Scope

The **HE-LMFP Designer** provides a deterministic chemical formula design, site occupancy validation, and charge balancing platform for high-entropy and multi-element doped LMFP cathode compositions. 

Version 1 focuses on deterministic chemical formula generation, charge balance compensation, configurational entropy evaluation, material modification planning, and synthesis workflow structuring.

File: data/literature_reference.csv (part 19 of 26)
Sample_ID,Paper_ID,Paper_Title,DOI,Year,Source_PDF,Composition_Formula,Base_LMFP_Composition,Full_Doped_Composition,Mn_Ratio,Fe_Ratio,Dopant_Element,Dopant_Count,Dopant_Molar_Ratio,Dopant_x_per_fu,Carbon_wt_percent,Synthesis_Method,Calcination_Temp_1_C,Calcination_Time_1_h,Discharge_Capacity_0_05C_mAh_g,Discharge_Capacity_0_1C_mAh_g,Discharge_Capacity_1C_mAh_g,Discharge_Capacity_2C_mAh_g,Discharge_Capacity_5C_mAh_g,Initial_Coulombic_Efficiency_percent,Cycle_Life_cycles,Capacity_Retention_percent,EIS_R_ct_before_Ohm,EIS_R_ct_after_Ohm,Li_Diffusion_Coefficient_cm2_s,XRD_Phase_Purity,Remarks,Impurity_Phase_Identified,Evidence,Calculated_Molar_Mass,Calculated_Q_M2,Calculated_Li_Stoichiometry,Calculated_Li_Vacancy_delta,Calculated_S_config_over_R,Calculated_Theoretical_Capacity_Metric,Record_Classification
P63_Sample_6,P63,Superior electronic/ionic kinetics of LiMn0.8Fe0.2PO4@C nanoparticles cathode by doping strategy toward enhanced Li-ion storage,10.1016/j.ensm.2023.103125,2024,UNVERIFIED_PDF_NOT_FOUND,LiMn0.8Fe0.15Ni0.05PO4@C (Ni-D5),,,0.8,0.15,Ni,1,0.05,0.05,,Solvothermal (ethylene glycol) + sucrose carbon coating and two-step sintering,350.0,5.0,,,,,,,,,,,,,"Refined lattice parameters a = 10.411 A, b = 6.085 A, c = 4.733 A and V = 299.31 A3, with Rwp = 6.80% and chi2 = 1.499. The (020)/(200) intensity ratio of 5.814 is the highest of all samples and far above the standard JCPDS value of 2.64, indicating growth along the preferred orientation of the (010) plane, which favours exposure of the ac-plane and provides abundant active sites for Li+ insertion/extraction. Crystallite sizes across the series are 30-60 nm by the Scherrer equation. Rietveld atom occupancy Mn : Fe : Ni = 0.796 : 0.157 : 0.047, close to the theoretical 0.8 : 0.15 : 0.05, indicating Ni successfully replaces the Fe site rather than the Mn site without atomic mixing.",,Table 1; Fig. 1b (Rietveld refinement); Tables S1-S2,157.1726,2.0,1.0,0.0,0.6129,170.52,LITERATURE_REPORTED
P63_Sample_7,P63,Superior electronic/ionic kinetics of LiMn0.8Fe0.2PO4@C nanoparticles cathode by doping strategy toward enhanced Li-ion storage,10.1016/j.ensm.2023.103125,2024,UNVERIFIED_PDF_NOT_FOUND,LiMn0.8Fe0.13Ni0.07PO4@C (Ni-D7),,,0.8,0.13,Ni,1,0.07,0.07,,Solvothermal (ethylene glycol) + sucrose carbon coating and two-step sintering,350.0,5.0,,,,,,,,,,,,,"Refined lattice parameters a = 10.406 A, b = 6.081 A, c = 4.738 A and V = 299.91 A3, with I020/I200 = 4.067, Rwp = 7.29% and chi2 = 1.660.",,Table 1 (Rietveld refinement),157.2296,2.0,1.0,0.0,0.6299,170.46,LITERATURE_REPORTED
P63_Sample_8,P63,Superior electronic/ionic kinetics of LiMn0.8Fe0.2PO4@C nanoparticles cathode by doping strategy toward enhanced Li-ion storage,10.1016/j.ensm.2023.103125,2024,UNVERIFIED_PDF_NOT_FOUND,LiMn0.8Fe0.11Ni0.09PO4@C (Ni-D9),,,0.8,0.11,Ni,1,0.09,0.09,,Solvothermal (ethylene glycol) + sucrose carbon coating and two-step sintering,350.0,5.0,,,,,,,,,,,,,"Refined lattice parameters a = 10.403 A, b = 6.080 A, c = 4.731 A and V = 299.84 A3, with I020/I200 = 3.785 (the lowest of the series), Rwp = 6.46% and chi2 = 1.363. Across the series the b axis stays similar while a and c are slightly elongated with Ni doping, and cell volumes gradually decrease because Fe2+ (0.76 A) is partly substituted by the smaller Ni2+ (0.72 A), shortening the average M-O bond length.",,Table 1 (Rietveld refinement),157.2866,2.0,1.0,0.0,0.638,170.4,LITERATURE_REPORTED
P63_Sample_9,P63,Superior electronic/ionic kinetics of LiMn0.8Fe0.2PO4@C nanoparticles cathode by doping strategy toward enhanced Li-ion storage,10.1016/j.ensm.2023.103125,2024,UNVERIFIED_PDF_NOT_FOUND,LiMn0.8Fe0.15Ni0.05PO4@C (Ni-D5),,,0.8,0.15,Ni,1,0.05,0.05,,Solvothermal (ethylene glycol) + sucrose carbon coating and two-step sintering,350.0,5.0,,,,,,,,,,,,,"Broad bands at 1335 and 1584 cm-1 are assigned to the disorder-induced D band of highly defective graphite and the E2g G band of graphite. Fitted ID/IG is 0.861 for Ni-D5 and 0.864 for Ni-D0, so both have a similar graphitisation degree, the slight difference arising from the smaller grain size induced by Ni doping. Ni and Fe exert a catalytic effect during pyrolytic carbonisation, inducing sp2-hybridised graphitised carbon that improves conductivity and restrains particle growth.",,Fig. 1d (Raman),157.1726,2.0,1.0,0.0,0.6129,170.52,LITERATURE_REPORTED
P63_Sample_10,P63,Superior electronic/ionic kinetics of LiMn0.8Fe0.2PO4@C nanoparticles cathode by doping strategy toward enhanced Li-ion storage,10.1016/j.ensm.2023.103125,2024,UNVERIFIED_PDF_NOT_FOUND,LiMn0.8Fe0.15Ni0.05PO4@C (Ni-D5),,,0.8,0.15,Ni,1,0.05,0.05,,Solvothermal (ethylene glycol) + sucrose carbon coating and two-step sintering,350.0,5.0,,,,,,,,,,,,,"Specific surface area 50.91 m2/g, larger than that of Ni-D0 (46.21 m2/g). The pore size distribution spans 10-70 nm with an average pore volume of 0.1850 cm3/g, and Ni-D5 additionally shows a microporous structure in the 0-5 nm range. The higher surface area and wide pore distribution favour electrolyte infiltration and increase the number of electrochemically active sites.",,Fig. 1e (N2 adsorption-desorption and pore size distribution),157.1726,2.0,1.0,0.0,0.6129,170.52,LITERATURE_REPORTED
P63_Sample_11,P63,Superior electronic/ionic kinetics of LiMn0.8Fe0.2PO4@C nanoparticles cathode by doping strategy toward enhanced Li-ion storage,10.1016/j.ensm.2023.103125,2024,UNVERIFIED_PDF_NOT_FOUND,LiMn0.8Fe0.2Ni0PO4@C (Ni-D0),,,0.8,0.2,None/Undoped,0,,,,Solvothermal (ethylene glycol) + sucrose carbon coating and two-step sintering,350.0,5.0,,,,,,,,,,,,,"Specific surface area 46.21 m2/g with an average pore volume of 0.1706 cm3/g and pore sizes over 10-70 nm, both lower than the 5 mol% Ni-doped sample.",,Fig. 1e (N2 adsorption-desorption and pore size distribution),157.0302,2.0,1.0,0.0,0.5004,170.68,LITERATURE_REPORTED
P63_Sample_12,P63,Superior electronic/ionic kinetics of LiMn0.8Fe0.2PO4@C nanoparticles cathode by doping strategy toward enhanced Li-ion storage,10.1016/j.ensm.2023.103125,2024,UNVERIFIED_PDF_NOT_FOUND,LiMn0.8Fe0.15Ni0.05PO4@C (Ni-D5),,,0.8,0.15,Ni,1,0.05,0.05,,Solvothermal (ethylene glycol) + sucrose carbon coating and two-step sintering,350.0,5.0,,,,,,,,,,,,,"Characteristic peaks over 1400-400 cm-1 correspond to vibration modes of the PO4(3-) anion. The band at 937 cm-1 is the symmetric stretching mode (v1) of O-P-O; strong bands at 1134 and 1076 cm-1 are the anti-symmetric stretching vibration (v3) of P-O; 631 cm-1 is the asymmetric bending mode (v4); and bands at 452, 498, 549 and 583 cm-1 are the bending vibrations (v2 and v4) of PO4(3-). The strong covalent P-O bonds underlie the structural and thermal stability during lithiation and delithiation.",,Fig. 1f (FT-IR),157.1726,2.0,1.0,0.0,0.6129,170.52,LITERATURE_REPORTED
P63_Sample_13,P63,Superior electronic/ionic kinetics of LiMn0.8Fe0.2PO4@C nanoparticles cathode by doping strategy toward enhanced Li-ion storage,10.1016/j.ensm.2023.103125,2024,UNVERIFIED_PDF_NOT_FOUND,LiMn0.8Fe0.15Ni0.05PO4@C (Ni-D5),,,0.8,0.15,Ni,1,0.05,0.05,,Solvothermal (ethylene glycol) + sucrose carbon coating and two-step sintering,350.0,5.0,,,,,,,,,,,,,"Survey spectrum confirms Li, Mn, Fe, Ni, P, O and C. The strong C 1s peak at 284.65 eV indicates pyrolytic carbon well bonded to the particle surface. Fe 2p peaks at 710.73, 714.76, 724.13 and 728.45 eV with a coupling peak and two satellite peaks confirm Fe2+. Mn 2p peaks at 641.23, 642.82, 646.46 (shake-up satellite) and 654.07 eV reveal Mn2+. In the Ni 2p spectrum, 851.77 and 856.79 eV give the 2p3/2 spin-orbit splitting and 875.95 eV the 2p1/2, confirming Ni2+. ICP-MS gives an actual molar ratio Li : Mn : Fe : Ni : P of 1.0187 : 0.802 : 0.1504 : 0.0487 : 1.000, very close to the theoretical stoichiometry.",,Fig. 1g-i (XPS); Table S3 (ICP-MS),157.1726,2.0,1.0,0.0,0.6129,170.52,LITERATURE_REPORTED
P63_Sample_14,P63,Superior electronic/ionic kinetics of LiMn0.8Fe0.2PO4@C nanoparticles cathode by doping strategy toward enhanced Li-ion storage,10.1016/j.ensm.2023.103125,2024,UNVERIFIED_PDF_NOT_FOUND,LiMn0.8Fe0.2Ni0PO4@C (Ni-D0),,,0.8,0.2,None/Undoped,0,,,,Solvothermal (ethylene glycol) + sucrose carbon coating and two-step sintering,350.0,5.0,,,,,,,,,,,,,"Pristine Ni-D0 consists mainly of irregular spherical and large flake particles with inhomogeneous size, irregular shape and severe agglomeration; the particle size is about 53 x 120 nm (the mean of those two dimensions is entered in the particle size column). Its carbon coating layer is about 3 nm thick and amorphous. Lattice fringes of 4.37 A correspond to the (011) crystalline plane.",,"Fig. 2a-c, S4 (SEM, particle size distribution, HRTEM)",157.0302,2.0,1.0,0.0,0.5004,170.68,LITERATURE_REPORTED
P63_Sample_15,P63,Superior electronic/ionic kinetics of LiMn0.8Fe0.2PO4@C nanoparticles cathode by doping strategy toward enhanced Li-ion storage,10.1016/j.ensm.2023.103125,2024,UNVERIFIED_PDF_NOT_FOUND,LiMn0.8Fe0.19Ni0.01PO4@C (Ni-D1),,,0.8,0.19,Ni,1,0.01,0.01,,Solvothermal (ethylene glycol) + sucrose carbon coating and two-step sintering,350.0,5.0,,,,,,,,,,,,,"Doping at 1 mol% Ni gives a uniform particle size of about 100 nm and the flake shape disappears, suggesting that grain growth in specific crystal orientations is inhibited after Ni doping.",,Fig. S3a (SEM),157.0587,2.0,1.0,0.0,0.5401,170.65,LITERATURE_REPORTED
P63_Sample_16,P63,Superior electronic/ionic kinetics of LiMn0.8Fe0.2PO4@C nanoparticles cathode by doping strategy toward enhanced Li-ion storage,10.1016/j.ensm.2023.103125,2024,UNVERIFIED_PDF_NOT_FOUND,LiMn0.8Fe0.15Ni0.05PO4@C (Ni-D5),,,0.8,0.15,Ni,1,0.05,0.05,,Solvothermal (ethylene glycol) + sucrose carbon coating and two-step sintering,350.0,5.0,,,,,,,,,,,,,"At 5 mol% Ni the particles form a uniform ellipsoidal structure with good size uniformity and an average grain size of 55 nm by SEM (58 nm by TEM) without agglomeration; with increasing Ni content particle shape changes from cuboid to ellipsoid. The nanoparticles are wrapped by a thin 1 nm carbon layer showing an obvious graphitic character, versus about 3 nm of amorphous carbon for Ni-D0. Lattice fringes of 3.53 A correspond to the (111) plane, and the diffraction lattice is attributed to the (020) plane, confirming growth parallel to the (010) plane, which shortens the Li+ diffusion distance along the b axis. EDX mapping shows Mn, Fe and Ni distributions matching those of C, P and O.",,"Fig. 2d-g (SEM, HRTEM, FFT, EDX mapping)",157.1726,2.0,1.0,0.0,0.6129,170.52,LITERATURE_REPORTED
P63_Sample_17,P63,Superior electronic/ionic kinetics of LiMn0.8Fe0.2PO4@C nanoparticles cathode by doping strategy toward enhanced Li-ion storage,10.1016/j.ensm.2023.103125,2024,UNVERIFIED_PDF_NOT_FOUND,LiMn0.8Fe0.15Ni0.05PO4@C (Ni-D5),,,0.8,0.15,Ni,1,0.05,0.05,,Solvothermal (ethylene glycol) + sucrose carbon coating and two-step sintering,350.0,5.0,,,,,,,,,,,,,"Two pairs of peaks a/a' and b/b' correspond to the Fe2+/Fe3+ and Mn2+/Mn3+ redox reactions. All samples show obvious symmetrical peaks, implying good reversibility. Ni-D5 has the largest peak current and the sharpest peak shape, showing fast Li+ migration, and the smallest redox peak intervals of the series (about 0.250 V for Mn and 0.109 V for Fe), indicating the weakest polarisation and best reversibility.",,Fig. 3a-b; Table S6 (CV at 0.1 mV/s),157.1726,2.0,1.0,0.0,0.6129,170.52,LITERATURE_REPORTED
P63_Sample_18,P63,Superior electronic/ionic kinetics of LiMn0.8Fe0.2PO4@C nanoparticles cathode by doping strategy toward enhanced Li-ion storage,10.1016/j.ensm.2023.103125,2024,UNVERIFIED_PDF_NOT_FOUND,LiMn0.8Fe0.15Ni0.05PO4@C (Ni-D5),,,0.8,0.15,Ni,1,0.05,0.05,,Solvothermal (ethylene glycol) + sucrose carbon coating and two-step sintering,350.0,5.0,146.7,,,,,,,,,,,,"Maximum discharge specific capacity of the series, 146.7 mAh/g at 0.05C over 2.5-4.5 V under the CC-CV model (1C = 170 mA/g). The two discharge plateaus at about 4.1 V (Mn2+/Mn3+) and 3.5 V (Fe2+/Fe3+) are the longest of all samples and the charge-discharge potential difference is the smallest, indicating minimum polarisation. Ni doping does not change the plateau voltages.",,Fig. 3c (initial charge-discharge at 0.05C),157.1726,2.0,1.0,0.0,0.6129,170.52,LITERATURE_REPORTED
P63_Sample_19,P63,Superior electronic/ionic kinetics of LiMn0.8Fe0.2PO4@C nanoparticles cathode by doping strategy toward enhanced Li-ion storage,10.1016/j.ensm.2023.103125,2024,UNVERIFIED_PDF_NOT_FOUND,LiMn0.8Fe0.2Ni0PO4@C (Ni-D0),,,0.8,0.2,None/Undoped,0,,,,Solvothermal (ethylene glycol) + sucrose carbon coating and two-step sintering,350.0,5.0,134.9,,,,,,,,,,,,"The pristine sample delivers 134.9 mAh/g at 0.05C, about 12 mAh/g below the 5 mol% Ni-doped sample.",,Fig. 3c (initial charge-discharge at 0.05C),157.0302,2.0,1.0,0.0,0.5004,170.68,LITERATURE_REPORTED
P63_Sample_20,P63,Superior electronic/ionic kinetics of LiMn0.8Fe0.2PO4@C nanoparticles cathode by doping strategy toward enhanced Li-ion storage,10.1016/j.ensm.2023.103125,2024,UNVERIFIED_PDF_NOT_FOUND,LiMn0.8Fe0.13Ni0.07PO4@C (Ni-D7),,,0.8,0.13,Ni,1,0.07,0.07,,Solvothermal (ethylene glycol) + sucrose carbon coating and two-step sintering,350.0,5.0,135.5,,,,,,,,,,,,"Discharge specific capacity 135.5 mAh/g at 0.05C. Excessive Ni2+ degrades the electrochemical performance, attributed to lattice distortion that reduces the structural stability of LiMn0.8Fe0.2PO4 during charge and discharge.",,Fig. 3c (initial charge-discharge at 0.05C),157.2296,2.0,1.0,0.0,0.6299,170.46,LITERATURE_REPORTED
P63_Sample_21,P63,Superior electronic/ionic kinetics of LiMn0.8Fe0.2PO4@C nanoparticles cathode by doping strategy toward enhanced Li-ion storage,10.1016/j.ensm.2023.103125,2024,UNVERIFIED_PDF_NOT_FOUND,LiMn0.8Fe0.11Ni0.09PO4@C (Ni-D9),,,0.8,0.11,Ni,1,0.09,0.09,,Solvothermal (ethylene glycol) + sucrose carbon coating and two-step sintering,350.0,5.0,130.8,,,,,,,,,,,,"Lowest discharge specific capacity of the series, 130.8 mAh/g at 0.05C, confirming that too much Ni2+ is detrimental.",,Fig. 3c (initial charge-discharge at 0.05C),157.2866,2.0,1.0,0.0,0.638,170.4,LITERATURE_REPORTED
P63_Sample_22,P63,Superior electronic/ionic kinetics of LiMn0.8Fe0.2PO4@C nanoparticles cathode by doping strategy toward enhanced Li-ion storage,10.1016/j.ensm.2023.103125,2024,UNVERIFIED_PDF_NOT_FOUND,LiMn0.8Fe0.15Ni0.05PO4@C (Ni-D5),,,0.8,0.15,Ni,1,0.05,0.05,,Solvothermal (ethylene glycol) + sucrose carbon coating and two-step sintering,350.0,5.0,,144.8,133.9,128.4,117.9,,,,,,,,"Discharge specific capacities at 0.05, 0.1, 0.2, 0.5, 1, 2, 5 and 10C are 146.7, 144.8, 139.2, 137.6, 133.9, 128.4, 117.9 and 105.5 mAh/g, all higher than the pristine sample at the same rates. Two weak Mn2+/Mn3+ and Fe2+/Fe3+ potential platforms remain observable in the 10C discharge curve. Capacity retention on returning to 0.1C after 40 cycles is 99.2%, the highest of the series.",,Fig. 3d-e (rate capability),157.1726,2.0,1.0,0.0,0.6129,170.52,LITERATURE_REPORTED
P63_Sample_23,P63,Superior electronic/ionic kinetics of LiMn0.8Fe0.2PO4@C nanoparticles cathode by doping strategy toward enhanced Li-ion storage,10.1016/j.ensm.2023.103125,2024,UNVERIFIED_PDF_NOT_FOUND,LiMn0.8Fe0.2Ni0PO4@C (Ni-D0),,,0.8,0.2,None/Undoped,0,,,,Solvothermal (ethylene glycol) + sucrose carbon coating and two-step sintering,350.0,5.0,,132.4,117.9,108.6,89.7,,,,,,,,"Discharge specific capacities of pristine Ni-D0 at 0.05, 0.1, 0.2, 0.5, 1, 2, 5 and 10C are 134.9, 132.4, 127.3, 122.0, 117.9, 108.6, 89.7 and 59.3 mAh/g, with a far steeper fade at high rate than Ni-D5 (59.3 versus 105.5 mAh/g at 10C). Capacity retention on returning to 0.1C after 40 cycles is 97.7%.",,"Fig. 3d, S5 (rate capability)",157.0302,2.0,1.0,0.0,0.5004,170.68,LITERATURE_REPORTED
P63_Sample_24,P63,Superior electronic/ionic kinetics of LiMn0.8Fe0.2PO4@C nanoparticles cathode by doping strategy toward enhanced Li-ion storage,10.1016/j.ensm.2023.103125,2024,UNVERIFIED_PDF_NOT_FOUND,LiMn0.8Fe0.19Ni0.01PO4@C (Ni-D1),,,0.8,0.19,Ni,1,0.01,0.01,,Solvothermal (ethylene glycol) + sucrose carbon coating and two-step sintering,350.0,5.0,,,,,,,,,,,,,Capacity retention on returning to 0.1C after 40 cycles is 98.3%. Capacity fading of the Ni-doped samples is less severe than that of the pristine sample.,,Fig. 3d (rate capability),157.0587,2.0,1.0,0.0,0.5401,170.65,LITERATURE_REPORTED
P63_Sample_25,P63,Superior electronic/ionic kinetics of LiMn0.8Fe0.2PO4@C nanoparticles cathode by doping strategy toward enhanced Li-ion storage,10.1016/j.ensm.2023.103125,2024,UNVERIFIED_PDF_NOT_FOUND,LiMn0.8Fe0.17Ni0.03PO4@C (Ni-D3),,,0.8,0.17,Ni,1,0.03,0.03,,Solvothermal (ethylene glycol) + sucrose carbon coating and two-step sintering,350.0,5.0,,,,,,,,,,,,,Capacity retention on returning to 0.1C after 40 cycles is 98.9%.,,Fig. 3d (rate capability),157.1157,2.0,1.0,0.0,0.5849,170.58,LITERATURE_REPORTED
P63_Sample_26,P63,Superior electronic/ionic kinetics of LiMn0.8Fe0.2PO4@C nanoparticles cathode by doping strategy toward enhanced Li-ion storage,10.1016/j.ensm.2023.103125,2024,UNVERIFIED_PDF_NOT_FOUND,LiMn0.8Fe0.13Ni0.07PO4@C (Ni-D7),,,0.8,0.13,Ni,1,0.07,0.07,,Solvothermal (ethylene glycol) + sucrose carbon coating and two-step sintering,350.0,5.0,,,,,,,,,,,,,"Capacity retention on returning to 0.1C after 40 cycles is 98.9%. Capacities of Ni-D7 and Ni-D9 do not decrease significantly at 10C because Ni2+ promotes directional grain growth and refines the grain size below 100 nm, so the advantages of nanoscale particles are highlighted at high current density.",,Fig. 3d (rate capability),157.2296,2.0,1.0,0.0,0.6299,170.46,LITERATURE_REPORTED
P63_Sample_27,P63,Superior electronic/ionic kinetics of LiMn0.8Fe0.2PO4@C nanoparticles cathode by doping strategy toward enhanced Li-ion storage,10.1016/j.ensm.2023.103125,2024,UNVERIFIED_PDF_NOT_FOUND,LiMn0.8Fe0.11Ni0.09PO4@C (Ni-D9),,,0.8,0.11,Ni,1,0.09,0.09,,Solvothermal (ethylene glycol) + sucrose carbon coating and two-step sintering,350.0,5.0,,,,,,,,,,,,,Capacity retention on returning to 0.1C after 40 cycles is 98.7%.,,Fig. 3d (rate capability),157.2866,2.0,1.0,0.0,0.638,170.4,LITERATURE_REPORTED
P63_Sample_28,P63,Superior electronic/ionic kinetics of LiMn0.8Fe0.2PO4@C nanoparticles cathode by doping strategy toward enhanced Li-ion storage,10.1016/j.ensm.2023.103125,2024,UNVERIFIED_PDF_NOT_FOUND,LiMn0.8Fe0.2Ni0PO4@C (Ni-D0),,,0.8,0.2,None/Undoped,0,,,,Solvothermal (ethylene glycol) + sucrose carbon coating and two-step sintering,350.0,5.0,,,,,,,,,116.1,,,,"Nyquist plots consist of a high-frequency semicircle (interfacial capacitance Rsf plus charge-transfer resistance Rct) and a 45 degree low-frequency diagonal line (Warburg impedance from Li+ diffusion). Fitted Rct of the pristine sample is 116.10 Ohm, the largest of the series. EIS measured from 1e-2 to 1e5 Hz and fitted with ZSimdemo 3.30.",,"Fig. 3f, S6; Table S4 (EIS)",157.0302,2.0,1.0,0.0,0.5004,170.68,LITERATURE_REPORTED
P63_Sample_29,P63,Superior electronic/ionic kinetics of LiMn0.8Fe0.2PO4@C nanoparticles cathode by doping strategy toward enhanced Li-ion storage,10.1016/j.ensm.2023.103125,2024,UNVERIFIED_PDF_NOT_FOUND,LiMn0.8Fe0.19Ni0.01PO4@C (Ni-D1),,,0.8,0.19,Ni,1,0.01,0.01,,Solvothermal (ethylene glycol) + sucrose carbon coating and two-step sintering,350.0,5.0,,,,,,,,,110.6,,,,Fitted charge-transfer resistance 110.60 Ohm.,,Table S4 (EIS),157.0587,2.0,1.0,0.0,0.5401,170.65,LITERATURE_REPORTED
P63_Sample_30,P63,Superior electronic/ionic kinetics of LiMn0.8Fe0.2PO4@C nanoparticles cathode by doping strategy toward enhanced Li-ion storage,10.1016/j.ensm.2023.103125,2024,UNVERIFIED_PDF_NOT_FOUND,LiMn0.8Fe0.17Ni0.03PO4@C (Ni-D3),,,0.8,0.17,Ni,1,0.03,0.03,,Solvothermal (ethylene glycol) + sucrose carbon coating and two-step sintering,350.0,5.0,,,,,,,,,97.09,,,,Fitted charge-transfer resistance 97.09 Ohm.,,Table S4 (EIS),157.1157,2.0,1.0,0.0,0.5849,170.58,LITERATURE_REPORTED
P63_Sample_31,P63,Superior electronic/ionic kinetics of LiMn0.8Fe0.2PO4@C nanoparticles cathode by doping strategy toward enhanced Li-ion storage,10.1016/j.ensm.2023.103125,2024,UNVERIFIED_PDF_NOT_FOUND,LiMn0.8Fe0.15Ni0.05PO4@C (Ni-D5),,,0.8,0.15,Ni,1,0.05,0.05,,Solvothermal (ethylene glycol) + sucrose carbon coating and two-step sintering,350.0,5.0,,,,,,,,,49.17,,3.301e-11,,"Lowest charge-transfer resistance of the series at 49.17 Ohm and the maximum exchange current density of 0.339 mA/cm2 calculated from i0 = RT/nFRctS, indicating the largest electron exchange rate during charge/discharge. The headline Li+ diffusion coefficient quoted in the abstract for Ni-D5 is 3.301e-11 cm2/s, obtained from the Randles-Sevcik equation applied to CV at varied scan rates.",,Fig. 3f; Table S4 (EIS and exchange current density),157.1726,2.0,1.0,0.0,0.6129,170.52,LITERATURE_REPORTED
P63_Sample_32,P63,Superior electronic/ionic kinetics of LiMn0.8Fe0.2PO4@C nanoparticles cathode by doping strategy toward enhanced Li-ion storage,10.1016/j.ensm.2023.103125,2024,UNVERIFIED_PDF_NOT_FOUND,LiMn0.8Fe0.13Ni0.07PO4@C (Ni-D7),,,0.8,0.13,Ni,1,0.07,0.07,,Solvothermal (ethylene glycol) + sucrose carbon coating and two-step sintering,350.0,5.0,,,,,,,,,68.32,,,,Fitted charge-transfer resistance 68.32 Ohm; Rct rises again beyond the optimal 5 mol% doping level.,,Table S4 (EIS),157.2296,2.0,1.0,0.0,0.6299,170.46,LITERATURE_REPORTED
P63_Sample_33,P63,Superior electronic/ionic kinetics of LiMn0.8Fe0.2PO4@C nanoparticles cathode by doping strategy toward enhanced Li-ion storage,10.1016/j.ensm.2023.103125,2024,UNVERIFIED_PDF_NOT_FOUND,LiMn0.8Fe0.11Ni0.09PO4@C (Ni-D9),,,0.8,0.11,Ni,1,0.09,0.09,,Solvothermal (ethylene glycol) + sucrose carbon coating and two-step sintering,350.0,5.0,,,,,,,,,71.47,,,,Fitted charge-transfer resistance 71.47 Ohm.,,Table S4 (EIS),157.2866,2.0,1.0,0.0,0.638,170.4,LITERATURE_REPORTED
P63_Sample_34,P63,Superior electronic/ionic kinetics of LiMn0.8Fe0.2PO4@C nanoparticles cathode by doping strategy toward enhanced Li-ion storage,10.1016/j.ensm.2023.103125,2024,UNVERIFIED_PDF_NOT_FOUND,LiMn0.8Fe0.15Ni0.05PO4@C (Ni-D5),,,0.8,0.15,Ni,1,0.05,0.05,,Solvothermal (ethylene glycol) + sucrose carbon coating and two-step sintering,350.0,5.0,,,,,,,100,89.45,,,,,"Specific capacity decreases from 144.0 to 128.8 mAh/g after 100 cycles at 0.1C, a retention of 89.45%. Capacity retentions of 89.11% and 88.68% are reported after cycling at 2C and 10C. Note an internal inconsistency: the results section describes these two retentions as measured after 400 cycles while the conclusion quotes them as retentions after 500 cycles, together with discharge capacities of 144.0, 119.5 and 105.5 mAh/g at 0.1C, 2C and 10C.",,"Fig. 3g-h (cycling at 0.1C, 2C and 10C)",157.1726,2.0,1.0,0.0,0.6129,170.52,LITERATURE_REPORTED
P63_Sample_35,P63,Superior electronic/ionic kinetics of LiMn0.8Fe0.2PO4@C nanoparticles cathode by doping strategy toward enhanced Li-ion storage,10.1016/j.ensm.2023.103125,2024,UNVERIFIED_PDF_NOT_FOUND,LiMn0.8Fe0.2Ni0PO4@C (Ni-D0),,,0.8,0.2,None/Undoped,0,,,,Solvothermal (ethylene glycol) + sucrose carbon coating and two-step sintering,350.0,5.0,,,,,,,100,77.64,,,,,"Specific capacity of the pristine sample decreases from 132.4 to 102.8 mAh/g after 100 cycles at 0.1C, a relatively low retention of 77.64%, with retentions of only 76.37% and 75.89% after 400 cycles at 2C and 10C, markedly worse than Ni-D5.",,"Fig. 3g, S7 (cycling at 0.1C, 2C and 10C)",157.0302,2.0,1.0,0.0,0.5004,170.68,LITERATURE_REPORTED
P63_Sample_36,P63,Superior electronic/ionic kinetics of LiMn0.8Fe0.2PO4@C nanoparticles cathode by doping strategy toward enhanced Li-ion storage,10.1016/j.ensm.2023.103125,2024,UNVERIFIED_PDF_NOT_FOUND,LiMn0.8Fe0.15Ni0.05PO4@C (Ni-D5),,,0.8,0.15,Ni,1,0.05,0.05,,Solvothermal (ethylene glycol) + sucrose carbon coating and two-step sintering,350.0,5.0,,,,,,,,,,,,,"Electrical conductivities of the Ni-doped samples are one order of magnitude higher than the pristine material, reaching the 1e-2 S/cm range. Values across the series (x 1e-2 S/cm) are Ni-D0 0.82, Ni-D1 5.03, Ni-D3 7.86, Ni-D5 9.57, Ni-D7 8.29 and Ni-D9 6.36, so Ni-D5 is highest at 9.57e-2 S/cm.",,Fig. 4a (four-point probe electrical conductivity),157.1726,2.0,1.0,0.0,0.6129,170.52,LITERATURE_REPORTED
P63_Sample_37,P63,Superior electronic/ionic kinetics of LiMn0.8Fe0.2PO4@C nanoparticles cathode by doping strategy toward enhanced Li-ion storage,10.1016/j.ensm.2023.103125,2024,UNVERIFIED_PDF_NOT_FOUND,LiMn0.8Fe0.15Ni0.05PO4@C (Ni-D5),,,0.8,0.15,Ni,1,0.05,0.05,,Solvothermal (ethylene glycol) + sucrose carbon coating and two-step sintering,350.0,5.0,,,,,,,,,,,,,"First-principles DFT with VASP, PBE exchange-correlation functional and the PAW approach, plane-wave cut-off 400 eV, convergence criteria 1e-5 eV and 0.02 eV/A, spin polarisation included. LiMn0.8Fe0.2PO4 was modelled on a 1 x 2 x 3 LiMnPO4 supercell (1 Li, 24 metal, 24 P and 96 O atoms) by randomly replacing Mn with Fe at 4 : 1 using special quasi-random structures; randomly replacing Fe with Ni at 3 : 1 generates the LiMn0.8Fe0.15Ni0.05PO4 cell. Compared with pristine Ni-D0, the Fermi level of Ni-D5 shifts from the top of the valence band into the interior, increasing the density of states near the Fermi level and reducing the band gap, which favours electron transfer and improves electrical conductivity.",,Fig. 4b-e (DFT: TDOS and crystal structure),157.1726,2.0,1.0,0.0,0.6129,170.52,LITERATURE_REPORTED
P63_Sample_38,P63,Superior electronic/ionic kinetics of LiMn0.8Fe0.2PO4@C nanoparticles cathode by doping strategy toward enhanced Li-ion storage,10.1016/j.ensm.2023.103125,2024,UNVERIFIED_PDF_NOT_FOUND,LiMn0.8Fe0.15Ni0.05PO4@C (Ni-D5),,,0.8,0.15,Ni,1,0.05,0.05,,Solvothermal (ethylene glycol) + sucrose carbon coating and two-step sintering,350.0,5.0,,,,,,,,,,,,,"Peak currents of both oxidation and reduction peak pairs increase markedly with scan rate, and Ip versus v^1/2 fits are highly linear with R2 = 0.992-0.999. Fitted slopes for Ni-D5 are 17.87 (a), 45.31 (b), -20.23 (a') and -53.05 (b'), versus 15.44, 27.77, -19.16 and -28.87 for Ni-D0, so all four Li+ diffusion coefficients of Ni-D5 exceed those of Ni-D0. Db and Db' (Mn2+/Mn3+) are much larger than Da and Da' (Fe2+/Fe3+), showing that Li+ transport is faster in the Mn redox couple.",,Fig. 4f-i; Table S5 (CV at varied scan rates),157.1726,2.0,1.0,0.0,0.6129,170.52,LITERATURE_REPORTED
P63_Sample_39,P63,Superior electronic/ionic kinetics of LiMn0.8Fe0.2PO4@C nanoparticles cathode by doping strategy toward enhanced Li-ion storage,10.1016/j.ensm.2023.103125,2024,UNVERIFIED_PDF_NOT_FOUND,LiMn0.8Fe0.15Ni0.05PO4@C (Ni-D5),,,0.8,0.15,Ni,1,0.05,0.05,,Solvothermal (ethylene glycol) + sucrose carbon coating and two-step sintering,350.0,5.0,,,,,,,,,,,,,"In-situ EIS Nyquist plots at 0.1C across charge/discharge states show a considerable reduction of interfacial resistance relative to Ni-D0. Distribution of relaxation times separates Rct (peak F1) from RSEI (peak F2); F1 diminishes or disappears near 3.61, 4.15, 3.58 and 4.05 V where the redox reactions accelerate electron transfer, while F2 stays almost unchanged throughout de-intercalation, indicating it represents the total interfacial resistance including the Li metal and cathode. The Rct of Ni-D5 is significantly lower than that of Ni-D0 at every potential.",,Fig. 5a-e (in-situ EIS and DRT analysis),157.1726,2.0,1.0,0.0,0.6129,170.52,LITERATURE_REPORTED
P63_Sample_40,P63,Superior electronic/ionic kinetics of LiMn0.8Fe0.2PO4@C nanoparticles cathode by doping strategy toward enhanced Li-ion storage,10.1016/j.ensm.2023.103125,2024,UNVERIFIED_PDF_NOT_FOUND,LiMn0.8Fe0.15Ni0.05PO4@C (Ni-D5),,,0.8,0.15,Ni,1,0.05,0.05,,Solvothermal (ethylene glycol) + sucrose carbon coating and two-step sintering,350.0,5.0,,,,,,,,,,,,,"Operando XRD over 2.5-4.5 V at 0.5C shows a typical LixMn0.8Fe0.15Ni0.05PO4 (0<x<1) phase transition. On charging, characteristic peak intensities drop sharply above 4.2 V and four new peaks appear at 18.3, 25.2, 30.7 and 37.0 degrees, assigned to the (200), (111), (020) and (311) planes of the isostructural Mn0.8Fe0.15Ni0.05PO4 phase. Those peaks then shift continuously to higher angles, indicating a solid solution reaction in the high-voltage region above 4.2 V and an amorphous solid solution zone between the two phases. On discharge the delithiated phase peaks disappear while the lithiated peaks recover, demonstrating fully reversible lithiation and a combined two-phase plus solid solution mechanism.",,Fig. 6a-c (operando XRD at 0.5C),157.1726,2.0,1.0,0.0,0.6129,170.52,LITERATURE_REPORTED
P63_Sample_41,P63,Superior electronic/ionic kinetics of LiMn0.8Fe0.2PO4@C nanoparticles cathode by doping strategy toward enhanced Li-ion storage,10.1016/j.ensm.2023.103125,2024,UNVERIFIED_PDF_NOT_FOUND,LiMn0.8Fe0.15Ni0.05PO4@C (Ni-D5),,,0.8,0.15,Ni,1,0.05,0.05,,Solvothermal (ethylene glycol) + sucrose carbon coating and two-step sintering,350.0,5.0,,,,,,,,,,,,,"Overall, 5 mol% Ni doping stabilises the structure, optimises the morphology and improves the electrical/ionic conductivity and kinetics, giving an electrical conductivity of 9.57e-2 S/cm, a Li+ diffusion coefficient of 3.301e-11 cm2/s and an exchange current density of 0.339 mA/cm2. Qualitatively, Ni2+ reduces the degree of ordering of the atomic arrangements in the solid solution and weakens the ionic bonding energy between the backbone ions and Li+, while also catalysing formation of sp2 graphitised carbon during pyrolysis of the organic carbon source.",,Section 4 (Conclusion),157.1726,2.0,1.0,0.0,0.6129,170.52,LITERATURE_REPORTED
P64_Sample_1,P64,LiMn0.8Fe0.2PO4@C cathode prepared via a novel hydrated MnHPO4 intermediate for high performance lithium-ion batteries,10.1039/d2qi02306g,2023,d2qi02306g.pdf,MnHPO4.2.25H2O hydrated intermediate precursor (MP-0.5),,,,,None/Undoped,0,,,,Sol-gel with oxalic acid as chelating and reducing agent,,,,,,,,,,,,,,,"Oxalic acid dihydrate dissolved in 70 mL ultrapure water at 60 C, then MnCO3 (0.016 mol) added slowly and stirred 10 min, followed by NH4H2PO4 (0.016 mol); a pale pink precipitate formed and became a white suspension. CTAB (0.002 mol) dissolved in 30 mL ultrapure water at 50 C was injected slowly into the suspension under vigorous stirring, and the slurry was stirred at 85 C then dried at 120 C for 12 h in a vacuum oven. Oxalic acid plays a dual role: its ionised carboxyl groups form a highly stable coordination compound with Mn to maintain the divalent state, and the solution has a robust reducing ability preventing Mn2+ oxidation, so no pH control is needed.",,Experimental (Preparation of hydrated MnHPO4); Fig. 1,101.9108,0.0,3.0,-2.0,0.0,788.97,LITERATURE_REPORTED
P64_Sample_2,P64,LiMn0.8Fe0.2PO4@C cathode prepared via a novel hydrated MnHPO4 intermediate for high performance lithium-ion batteries,10.1039/d2qi02306g,2023,d2qi02306g.pdf,LiMn0.8Fe0.2PO4@C (LMFP-0.5),,,0.8,0.2,None/Undoped,0,,,5.358,Sol-gel hydrated MnHPO4 intermediate + high-energy ball milling and calcination,600.0,12.0,,,,,,,,,,,,,"At a stoichiometric molar ratio Li : Mn : Fe : P = 1.05 : 0.8 : 0.2 : 1, the hydrated MnHPO4 precursor (0.016 mol), Li2CO3 (0.021 mol), FeC2O4 (0.004 mol), NH4H2PO4 (0.004 mol) and phenolic resin (residual carbon 5 wt%) were mixed in ethanol and ball-milled 2.5 h at 800 rpm, dried at 80 C for 12 h under vacuum, then sintered at 600 C for 12 h in flowing pure argon at 5 C/min. Electrodes were 80 : 10 : 10 active material : acetylene black : PVDF in NMP on Al foil, dried at 120 C for 12 h, punched to 14 mm discs with a mass loading around 2.0 mg.",,Experimental (Synthesis of LiMn0.8Fe0.2PO4@C),157.0302,2.0,1.0,0.0,0.5004,170.68,LITERATURE_REPORTED
P64_Sample_3,P64,LiMn0.8Fe0.2PO4@C cathode prepared via a novel hydrated MnHPO4 intermediate for high performance lithium-ion batteries,10.1039/d2qi02306g,2023,d2qi02306g.pdf,MnHPO4.2.25H2O hydrated intermediate precursor (MP-0.5),,,,,None/Undoped,0,,,,Sol-gel with oxalic acid as chelating and reducing agent,,,,,,,,,,,,,,,"Main peaks of the precursors index to MnHPO4.2.25H2O (JCPDS 49-0199). MP-0 (no oxalic acid) shows weak diffraction and strong diffuse intensity, confirming poor crystallinity. MP-0.5 is well crystallised with strongest (122) and (222) peaks at 28.2 and 29.8 degrees plus a trace Mn5(PO4)2[(PO3)OH]2.4H2O by-product. MP-1.0 has strongest (122) and (311) peaks at 28.2 and 29.0 degrees, showing oxalic acid affects the preferential growth directions, and shows increasing impurities of undecomposed NH4MnPO4.H2O (JCPDS 50-0554) and NH4H2PO4, since excess oxalic acid inhibits formation of pure-phase MnHPO4.",,"Fig. 2a (XRD of MP-0, MP-0.5, MP-1.0 precursors)",101.9108,0.0,3.0,-2.0,0.0,788.97,LITERATURE_REPORTED
P64_Sample_4,P64,LiMn0.8Fe0.2PO4@C cathode prepared via a novel hydrated MnHPO4 intermediate for high performance lithium-ion batteries,10.1039/d2qi02306g,2023,d2qi02306g.pdf,MnHPO4.2.25H2O hydrated intermediate precursor (MP-0.5),,,,,None/Undoped,0,,,,Sol-gel with oxalic acid as chelating and reducing agent,,,,,,,,,,,,,,,"Two thermal decomposition steps with mass losses of 27.45% (50-270 C) and 15.06% (270-550 C). In the first step, exothermic peaks at 108.1, 179.6 and 225.5 C are attributed to elimination of physical water and removal of crystallised water from MnHPO4.2.25H2O and the Mn5(PO4)2[(PO3)OH]2.4H2O impurity; XRD after sintering at 180 and 270 C confirms no other transition phases form. In the second step, exothermic peaks at 339.4 and 365.9 C are assigned to the polycondensation of MnHPO4 and Mn5(PO4)2[(PO3)OH]2 to Mn2P2O7, and the peak at 578.6 C represents completion of the crystalline transition.",,"Fig. 2b, S3, S4 (TG-DSC and FT-IR of MP-0.5)",101.9108,0.0,3.0,-2.0,0.0,788.97,LITERATURE_REPORTED
P64_Sample_5,P64,LiMn0.8Fe0.2PO4@C cathode prepared via a novel hydrated MnHPO4 intermediate for high performance lithium-ion batteries,10.1039/d2qi02306g,2023,d2qi02306g.pdf,MnHPO4.2.25H2O hydrated intermediate precursor (MP-0.5),,,,,None/Undoped,0,,,,Sol-gel with oxalic acid as chelating and reducing agent,,,,,,,,,,,,,,,"Unsintered particles are irregular in shape with obvious agglomeration of hydrated MnHPO4, so high-energy ball milling is used to refine grain size and reduce agglomeration. MnHPO4 reveals a platelet shape about 1 um long, with scattered diffraction fringes indicating incomplete crystallisation of MnHPO4 clusters. Elemental mapping shows Mn, P and O uniformly distributed. The topology of the metal phosphate layer in the ac face of MnHPO4 resembles that in the bc face of LiMnPO4, so the transformation proceeds without major structural rearrangement, with H atoms in the MnHPO4 channels replaced by Li+.",,"Fig. 2c-e, S2 (HRTEM and elemental mapping of MP-0.5)",101.9108,0.0,3.0,-2.0,0.0,788.97,LITERATURE_REPORTED
P64_Sample_6,P64,LiMn0.8Fe0.2PO4@C cathode prepared via a novel hydrated MnHPO4 intermediate for high performance lithium-ion batteries,10.1039/d2qi02306g,2023,d2qi02306g.pdf,LiMn0.8Fe0.2PO4@C (LMFP-0.5),,,0.8,0.2,None/Undoped,0,,,5.358,Sol-gel hydrated MnHPO4 intermediate + high-energy ball milling and calcination,600.0,12.0,,,,,,,,,,,,,"Diffraction peaks are sharper and stronger than the unsintered precursors and match single-phase olivine orthorhombic LiMnPO4 (JCPDS 74-0375). Lattice parameters a, b, c and cell volume V remain nearly the same for LMFP-0 and the oxalic-acid-containing samples, so adding oxalic acid and Fe does not change the crystal structure and a LiMn0.8Fe0.2PO4 solid solution forms that can grow along the preferred orientation. No impurity peaks and no carbon diffraction peaks are observed, so the pyrolytic carbon from phenolic resin and unreacted oxalic acid is amorphous.",,Fig. 3a; Table S1 (XRD of the sintered samples),157.0302,2.0,1.0,0.0,0.5004,170.68,LITERATURE_REPORTED
P64_Sample_7,P64,LiMn0.8Fe0.2PO4@C cathode prepared via a novel hydrated MnHPO4 intermediate for high performance lithium-ion batteries,10.1039/d2qi02306g,2023,d2qi02306g.pdf,LiMn0.8Fe0.2PO4@C (LMFP-0),,,0.8,0.2,None/Undoped,0,,,4.461,Sol-gel hydrated MnHPO4 intermediate + high-energy ball milling and calcination,600.0,12.0,,,,,,,,,,,,,"Residual carbon content 4.461 wt% by High-Frequency Infrared C-S analyser, the lowest of the series. Electrical conductivities of all samples lie in the same order of 1e-2 S/cm, and adding oxalic acid improves the conductivity of LiMn0.8Fe0.2PO4@C. Note the source lists seven sample names against six carbon values, so the assignment here follows the stated order LMFP-0, 0.1, 0.3, 0.5, 0.8, 1.0.",,Fig. 3b (carbon content and electrical conductivity),157.0302,2.0,1.0,0.0,0.5004,170.68,LITERATURE_REPORTED
P64_Sample_8,P64,LiMn0.8Fe0.2PO4@C cathode prepared via a novel hydrated MnHPO4 intermediate for high performance lithium-ion batteries,10.1039/d2qi02306g,2023,d2qi02306g.pdf,LiMn0.8Fe0.2PO4@C (LMFP-0.1),,,0.8,0.2,None/Undoped,0,,,4.673,Sol-gel hydrated MnHPO4 intermediate + high-energy ball milling and calcination,600.0,12.0,,,,,,,,,,,,,Residual carbon content 4.673 wt%.,,Fig. 3b (carbon content),157.0302,2.0,1.0,0.0,0.5004,170.68,LITERATURE_REPORTED
P64_Sample_9,P64,LiMn0.8Fe0.2PO4@C cathode prepared via a novel hydrated MnHPO4 intermediate for high performance lithium-ion batteries,10.1039/d2qi02306g,2023,d2qi02306g.pdf,LiMn0.8Fe0.2PO4@C (LMFP-0.3),,,0.8,0.2,None/Undoped,0,,,5.072,Sol-gel hydrated MnHPO4 intermediate + high-energy ball milling and calcination,600.0,12.0,,,,,,,,,,,,,Residual carbon content 5.072 wt%.,,Fig. 3b (carbon content),157.0302,2.0,1.0,0.0,0.5004,170.68,LITERATURE_REPORTED
P64_Sample_10,P64,LiMn0.8Fe0.2PO4@C cathode prepared via a novel hydrated MnHPO4 intermediate for high performance lithium-ion batteries,10.1039/d2qi02306g,2023,d2qi02306g.pdf,LiMn0.8Fe0.2PO4@C (LMFP-0.5),,,0.8,0.2,None/Undoped,0,,,5.358,Sol-gel hydrated MnHPO4 intermediate + high-energy ball milling and calcination,600.0,12.0,,,,,,,,,,,,,"Residual carbon content 5.358 wt% with an electrical conductivity of 6.823e-2 S/cm, the headline value of the paper. Adding oxalic acid at a molar ratio of 0.5 enhances the conductibility of the bulk material, accelerating Li+ diffusion, reducing polarisation and improving electrochemical performance.",,Fig. 3b (carbon content and electrical conductivity),157.0302,2.0,1.0,0.0,0.5004,170.68,LITERATURE_REPORTED
P64_Sample_11,P64,LiMn0.8Fe0.2PO4@C cathode prepared via a novel hydrated MnHPO4 intermediate for high performance lithium-ion batteries,10.1039/d2qi02306g,2023,d2qi02306g.pdf,LiMn0.8Fe0.2PO4@C (LMFP-0.8),,,0.8,0.2,None/Undoped,0,,,5.985,Sol-gel hydrated MnHPO4 intermediate + high-energy ball milling and calcination,600.0,12.0,,,,,,,,,,,,,Residual carbon content 5.985 wt%.,,Fig. 3b (carbon content),157.0302,2.0,1.0,0.0,0.5004,170.68,LITERATURE_REPORTED
P64_Sample_12,P64,LiMn0.8Fe0.2PO4@C cathode prepared via a novel hydrated MnHPO4 intermediate for high performance lithium-ion batteries,10.1039/d2qi02306g,2023,d2qi02306g.pdf,LiMn0.8Fe0.2PO4@C (LMFP-1.0),,,0.8,0.2,None/Undoped,0,,,6.458,Sol-gel hydrated MnHPO4 intermediate + high-energy ball milling and calcination,600.0,12.0,,,,,,,,,,,,,"Residual carbon content 6.458 wt%, the highest of the series.",,Fig. 3b (carbon content),157.0302,2.0,1.0,0.0,0.5004,170.68,LITERATURE_REPORTED
P64_Sample_13,P64,LiMn0.8Fe0.2PO4@C cathode prepared via a novel hydrated MnHPO4 intermediate for high performance lithium-ion batteries,10.1039/d2qi02306g,2023,d2qi02306g.pdf,LiMn0.8Fe0.2PO4@C (LMFP-0.5),,,0.8,0.2,None/Undoped,0,,,5.358,Sol-gel hydrated MnHPO4 intermediate + high-energy ball milling and calcination,600.0,12.0,,,,,,,,,,,,,"Intense bands around 900-1100 cm-1 are assigned to the intramolecular stretching modes of the PO4(3-) group and are similar across samples, indicating the same olivine LiMnPO4 crystal structure. Two strong broad peaks at 1334 and 1584 cm-1 are the D and G bands. The fitted ID/IG is 0.933 for LMFP-0.5 versus 0.937 for LMFP-0, a slight decrease after adding oxalic acid, so LMFP-0.5 has a marginally higher graphitisation degree; the highly graphitic coating acts as a conductive network preventing crystal growth and providing a fast electron transfer channel.",,Fig. 3c (Raman),157.0302,2.0,1.0,0.0,0.5004,170.68,LITERATURE_REPORTED
