Repository: Priyavarshini13/High-Entropy-LMFP-Designer

# High-Entropy Doped LMFP Formula & Materials Design Platform (HE-LMFP-Designer-AG)

A standalone, computational materials-design application for Lithium Manganese Iron Phosphate (LMFP) cathode materials with multi-element high-entropy cation doping.

---

## 1. Project Purpose & Scientific Scope

The **HE-LMFP Designer** provides a deterministic chemical formula design, site occupancy validation, and charge balancing platform for high-entropy and multi-element doped LMFP cathode compositions. 

Version 1 focuses on deterministic chemical formula generation, charge balance compensation, configurational entropy evaluation, material modification planning, and synthesis workflow structuring.

File: data/literature_reference.csv (part 20 of 26)
Sample_ID,Paper_ID,Paper_Title,DOI,Year,Source_PDF,Composition_Formula,Base_LMFP_Composition,Full_Doped_Composition,Mn_Ratio,Fe_Ratio,Dopant_Element,Dopant_Count,Dopant_Molar_Ratio,Dopant_x_per_fu,Carbon_wt_percent,Synthesis_Method,Calcination_Temp_1_C,Calcination_Time_1_h,Discharge_Capacity_0_05C_mAh_g,Discharge_Capacity_0_1C_mAh_g,Discharge_Capacity_1C_mAh_g,Discharge_Capacity_2C_mAh_g,Discharge_Capacity_5C_mAh_g,Initial_Coulombic_Efficiency_percent,Cycle_Life_cycles,Capacity_Retention_percent,EIS_R_ct_before_Ohm,EIS_R_ct_after_Ohm,Li_Diffusion_Coefficient_cm2_s,XRD_Phase_Purity,Remarks,Impurity_Phase_Identified,Evidence,Calculated_Molar_Mass,Calculated_Q_M2,Calculated_Li_Stoichiometry,Calculated_Li_Vacancy_delta,Calculated_S_config_over_R,Calculated_Theoretical_Capacity_Metric,Record_Classification
P64_Sample_14,P64,LiMn0.8Fe0.2PO4@C cathode prepared via a novel hydrated MnHPO4 intermediate for high performance lithium-ion batteries,10.1039/d2qi02306g,2023,d2qi02306g.pdf,LiMn0.8Fe0.2PO4@C (LMFP-0.5),,,0.8,0.2,None/Undoped,0,,,5.358,Sol-gel hydrated MnHPO4 intermediate + high-energy ball milling and calcination,600.0,12.0,,,,,,,,,,,,,"XPS spectra of LMFP-0.5 and LMFP-0 contain Li, Mn, Fe, P, O and C. Li 1s, P 2p and O 1s appear at 56.4, 133.4 and 532.8 eV, and the strong C 1s peak at 284.65 eV shows pyrolytic carbon well coated on the crystal surface. Fe 2p peaks at 710.75, 714.32, 724.20 and 727.98 eV with a coupling peak and two satellite peaks are consistent with Fe2+, and the 13.45 eV separation between Fe 2p3/2 and Fe 2p1/2 demonstrates Fe2+ in the olivine and replacement of some Mn by Fe. Mn 2p peaks at 641.32, 642.78, 645.33 (shake-up satellite) and 654.04 eV reveal Mn2+. ICP-OES gives a practical molar ratio Li : Mn : Fe : P of 1.040 : 0.806 : 0.191 : 1.000, close to the 1.05 : 0.8 : 0.2 : 1 stoichiometry.",,Fig. 3d-f (XPS); Table S2 (ICP-OES),157.0302,2.0,1.0,0.0,0.5004,170.68,LITERATURE_REPORTED
P64_Sample_15,P64,LiMn0.8Fe0.2PO4@C cathode prepared via a novel hydrated MnHPO4 intermediate for high performance lithium-ion batteries,10.1039/d2qi02306g,2023,d2qi02306g.pdf,LiMn0.8Fe0.2PO4@C (LMFP-0),,,0.8,0.2,None/Undoped,0,,,4.461,Sol-gel hydrated MnHPO4 intermediate + high-energy ball milling and calcination,600.0,12.0,,,,,,,,,,,,,"Without oxalic acid the nanoparticles are irregular in shape with rough surfaces and wide granularity. All materials contain micrometre-sized secondary particles agglomerated from nanometre-sized primary particles, and the morphology is far more homogeneous after high-energy ball milling than in the precursor.",,Fig. S5a (SEM),157.0302,2.0,1.0,0.0,0.5004,170.68,LITERATURE_REPORTED
P64_Sample_16,P64,LiMn0.8Fe0.2PO4@C cathode prepared via a novel hydrated MnHPO4 intermediate for high performance lithium-ion batteries,10.1039/d2qi02306g,2023,d2qi02306g.pdf,LiMn0.8Fe0.2PO4@C (LMFP-0.5),,,0.8,0.2,None/Undoped,0,,,5.358,Sol-gel hydrated MnHPO4 intermediate + high-energy ball milling and calcination,600.0,12.0,,,,,,,,,,,,,"Particle morphology is regular with uniform distribution, similar to ellipsoidal nanoparticles of grain size 50-100 nm, some contacting to form large micron-sized particles. No single conductive carbon film was observed, indicating the nanoparticle surfaces are connected by a carbon coating layer generating a soft agglomeration structure and improving bulk density. An amorphous carbon layer about 3 nm thick covers the surface, confirmed by the concentric-circle FFT pattern. Interplanar spacings of 4.32 A and 3.57 A correspond to the (101) and (111) lattice planes, and the FFT indexes to the [010] zone axis with the dominant (010) plane growing along the [010] axis, favouring a high Li+ diffusion coefficient. EDS gives P : (Mn + Fe) = 1 : 0.977 against the theoretical 1 : 1, with 23.67% pyrolytic carbon on the surface.",,"Fig. 4a-d (SEM, EDS, HRTEM, FFT)",157.0302,2.0,1.0,0.0,0.5004,170.68,LITERATURE_REPORTED
P64_Sample_17,P64,LiMn0.8Fe0.2PO4@C cathode prepared via a novel hydrated MnHPO4 intermediate for high performance lithium-ion batteries,10.1039/d2qi02306g,2023,d2qi02306g.pdf,LiMn0.8Fe0.2PO4@C (LMFP-1.0),,,0.8,0.2,None/Undoped,0,,,6.458,Sol-gel hydrated MnHPO4 intermediate + high-energy ball milling and calcination,600.0,12.0,,,,,,,,,,,,,"At the highest oxalic acid level the pyrolytic carbon layer between particles thickens, aggravating agglomeration and increasing particle size. Particle size is still about 300 nm but irregular granular agglomeration occurs with nanoparticles wrapped in a large amount of pyrolytic carbon (64.35% by EDS). Grains are surrounded by an ultra-thick carbon layer of more than about 20 nm, formed by high-temperature sintering of unreacted excess oxalic acid. Distinct lattice fringes of 3.02 A correspond to the (020) plane. The serious grain agglomeration hinders Li ion migration and the thick carbon lengthens the transmission distance, lowering tap density.",,"Fig. 4e-h (SEM, EDS, HRTEM, FFT)",157.0302,2.0,1.0,0.0,0.5004,170.68,LITERATURE_REPORTED
P64_Sample_18,P64,LiMn0.8Fe0.2PO4@C cathode prepared via a novel hydrated MnHPO4 intermediate for high performance lithium-ion batteries,10.1039/d2qi02306g,2023,d2qi02306g.pdf,LiMn0.8Fe0.2PO4@C (LMFP-0.5),,,0.8,0.2,None/Undoped,0,,,5.358,Sol-gel hydrated MnHPO4 intermediate + high-energy ball milling and calcination,600.0,12.0,,,,,,,,,,,,,"Typical type-IV isotherm with an evident hysteresis loop at high relative pressure (P/P0 = 0.45-1), indicating a mesoporous structure, with pore diameters mainly distributed around 20-50 nm. Specific surface area 59.01 m2/g, higher than LMFP-0, attributed to pyrolysis of the redundant oxalic acid producing an ordered mesoporous structure that gives closer contact between nanoparticles and more active sites for Li+ insertion/extraction.",,Fig. S7 (N2 adsorption-desorption),157.0302,2.0,1.0,0.0,0.5004,170.68,LITERATURE_REPORTED
P64_Sample_19,P64,LiMn0.8Fe0.2PO4@C cathode prepared via a novel hydrated MnHPO4 intermediate for high performance lithium-ion batteries,10.1039/d2qi02306g,2023,d2qi02306g.pdf,LiMn0.8Fe0.2PO4@C (LMFP-0),,,0.8,0.2,None/Undoped,0,,,4.461,Sol-gel hydrated MnHPO4 intermediate + high-energy ball milling and calcination,600.0,12.0,,,,,,,,,,,,,"Specific surface area 55.14 m2/g with pore diameters mainly distributed around 20-50 nm and a type-IV isotherm, slightly lower than LMFP-0.5.",,Fig. S7 (N2 adsorption-desorption),157.0302,2.0,1.0,0.0,0.5004,170.68,LITERATURE_REPORTED
P64_Sample_20,P64,LiMn0.8Fe0.2PO4@C cathode prepared via a novel hydrated MnHPO4 intermediate for high performance lithium-ion batteries,10.1039/d2qi02306g,2023,d2qi02306g.pdf,LiMn0.8Fe0.2PO4@C (LMFP-0.5),,,0.8,0.2,None/Undoped,0,,,5.358,Sol-gel hydrated MnHPO4 intermediate + high-energy ball milling and calcination,600.0,12.0,,,,,,,,,,,,,"CV recorded at 0.1 mV/s over 2.5-4.8 V. The two peak pairs a/a' and b/b' correspond to the Mn2+/Mn3+ and Fe2+/Fe3+ redox couples. LMFP-0.5 exhibits strong, well-defined redox couples with high peaks, indicating superior kinetics from lower internal resistance, and the smallest redox potential gap between oxidation and reduction peaks for both couples among all samples, so the appropriate amount of oxalic acid weakens electrode polarisation.",,"Fig. 5a; Table S3 (CV at 0.1 mV/s, 2.5-4.8 V)",157.0302,2.0,1.0,0.0,0.5004,170.68,LITERATURE_REPORTED
P64_Sample_21,P64,LiMn0.8Fe0.2PO4@C cathode prepared via a novel hydrated MnHPO4 intermediate for high performance lithium-ion batteries,10.1039/d2qi02306g,2023,d2qi02306g.pdf,LiMn0.8Fe0.2PO4@C (LMFP-0),,,0.8,0.2,None/Undoped,0,,,4.461,Sol-gel hydrated MnHPO4 intermediate + high-energy ball milling and calcination,600.0,12.0,84.1,,,,,,,,,,,,"Discharge capacity of only 84.1 mAh/g at 0.05C without oxalic acid, the lowest of the series (1C = 170 mAh/g). All samples show two couples of charge/discharge platforms at 4.1 V and 3.5 V for the Mn2+/Mn3+ and Fe2+/Fe3+ couples, so the addition of oxalic acid does not change the plateau voltages.",,Fig. 5b (initial charge-discharge at 0.05C),157.0302,2.0,1.0,0.0,0.5004,170.68,LITERATURE_REPORTED
P64_Sample_22,P64,LiMn0.8Fe0.2PO4@C cathode prepared via a novel hydrated MnHPO4 intermediate for high performance lithium-ion batteries,10.1039/d2qi02306g,2023,d2qi02306g.pdf,LiMn0.8Fe0.2PO4@C (LMFP-0.1),,,0.8,0.2,None/Undoped,0,,,4.673,Sol-gel hydrated MnHPO4 intermediate + high-energy ball milling and calcination,600.0,12.0,96.7,,,,,,,,,,,,Discharge capacity 96.7 mAh/g at 0.05C.,,Fig. 5b (initial charge-discharge at 0.05C),157.0302,2.0,1.0,0.0,0.5004,170.68,LITERATURE_REPORTED
P64_Sample_23,P64,LiMn0.8Fe0.2PO4@C cathode prepared via a novel hydrated MnHPO4 intermediate for high performance lithium-ion batteries,10.1039/d2qi02306g,2023,d2qi02306g.pdf,LiMn0.8Fe0.2PO4@C (LMFP-0.3),,,0.8,0.2,None/Undoped,0,,,5.072,Sol-gel hydrated MnHPO4 intermediate + high-energy ball milling and calcination,600.0,12.0,130.1,,,,,,,,,,,,Discharge capacity 130.1 mAh/g at 0.05C.,,Fig. 5b (initial charge-discharge at 0.05C),157.0302,2.0,1.0,0.0,0.5004,170.68,LITERATURE_REPORTED
P64_Sample_24,P64,LiMn0.8Fe0.2PO4@C cathode prepared via a novel hydrated MnHPO4 intermediate for high performance lithium-ion batteries,10.1039/d2qi02306g,2023,d2qi02306g.pdf,LiMn0.8Fe0.2PO4@C (LMFP-0.5),,,0.8,0.2,None/Undoped,0,,,5.358,Sol-gel hydrated MnHPO4 intermediate + high-energy ball milling and calcination,600.0,12.0,153.9,151.2,130.1,111.6,75.9,,,,,,,,"Maximum discharge capacity of the series at 153.9 mAh/g at 0.05C. Full rate series: 153.9, 151.2, 151.0, 143.3, 130.1, 111.6 and 75.9 mAh/g at 0.05, 0.1, 0.2, 0.5, 1, 2 and 5C. With increasing current density the discharge changes from flat to inclined, the two voltage plateaus blur and the discharge voltages shift lower because of increased polarisation and worse reduction kinetics.",,Fig. 5b-c (initial charge-discharge and rate profiles),157.0302,2.0,1.0,0.0,0.5004,170.68,LITERATURE_REPORTED
P64_Sample_25,P64,LiMn0.8Fe0.2PO4@C cathode prepared via a novel hydrated MnHPO4 intermediate for high performance lithium-ion batteries,10.1039/d2qi02306g,2023,d2qi02306g.pdf,LiMn0.8Fe0.2PO4@C (LMFP-0.8),,,0.8,0.2,None/Undoped,0,,,5.985,Sol-gel hydrated MnHPO4 intermediate + high-energy ball milling and calcination,600.0,12.0,119.3,,,,,,,,,,,,"Discharge capacity 119.3 mAh/g at 0.05C. Beyond the optimum, excess unreacted oxalic acid is pyrolysed into a large amount of amorphous carbon that lengthens the Li+ transmission path and hinders ion transport.",,Fig. 5b (initial charge-discharge at 0.05C),157.0302,2.0,1.0,0.0,0.5004,170.68,LITERATURE_REPORTED
P64_Sample_26,P64,LiMn0.8Fe0.2PO4@C cathode prepared via a novel hydrated MnHPO4 intermediate for high performance lithium-ion batteries,10.1039/d2qi02306g,2023,d2qi02306g.pdf,LiMn0.8Fe0.2PO4@C (LMFP-1.0),,,0.8,0.2,None/Undoped,0,,,6.458,Sol-gel hydrated MnHPO4 intermediate + high-energy ball milling and calcination,600.0,12.0,112.5,,,,,,,,,,,,"Discharge capacity 112.5 mAh/g at 0.05C. Unusually, its capacity rises with current density at low rates, reaching 122.2 mAh/g at 0.2C, because the electrochemically active sites are not fully activated during the initial charge/discharge and some lithium sites are reactivated as cycling proceeds, related to the complex interfacial reaction between LiMnPO4 and MnPO4.",,"Fig. 5b, 5d (initial charge-discharge and rate capability)",157.0302,2.0,1.0,0.0,0.5004,170.68,LITERATURE_REPORTED
P64_Sample_27,P64,LiMn0.8Fe0.2PO4@C cathode prepared via a novel hydrated MnHPO4 intermediate for high performance lithium-ion batteries,10.1039/d2qi02306g,2023,d2qi02306g.pdf,LiMn0.8Fe0.2PO4@C (LMFP-0),,,0.8,0.2,None/Undoped,0,,,4.461,Sol-gel hydrated MnHPO4 intermediate + high-energy ball milling and calcination,600.0,12.0,,,,,,,,86.6,,,,,"Capacity retention of 86.6% when the rate is returned to the initial value after the rate ladder, the lowest of the series.",,"Fig. 5d, S8 (rate capability reversibility)",157.0302,2.0,1.0,0.0,0.5004,170.68,LITERATURE_REPORTED
P64_Sample_28,P64,LiMn0.8Fe0.2PO4@C cathode prepared via a novel hydrated MnHPO4 intermediate for high performance lithium-ion batteries,10.1039/d2qi02306g,2023,d2qi02306g.pdf,LiMn0.8Fe0.2PO4@C (LMFP-0.1),,,0.8,0.2,None/Undoped,0,,,4.673,Sol-gel hydrated MnHPO4 intermediate + high-energy ball milling and calcination,600.0,12.0,,,,,,,,87.8,,,,,Capacity retention of 87.8% on returning to the initial rate.,,Fig. 5d (rate capability reversibility),157.0302,2.0,1.0,0.0,0.5004,170.68,LITERATURE_REPORTED
P64_Sample_29,P64,LiMn0.8Fe0.2PO4@C cathode prepared via a novel hydrated MnHPO4 intermediate for high performance lithium-ion batteries,10.1039/d2qi02306g,2023,d2qi02306g.pdf,LiMn0.8Fe0.2PO4@C (LMFP-0.3),,,0.8,0.2,None/Undoped,0,,,5.072,Sol-gel hydrated MnHPO4 intermediate + high-energy ball milling and calcination,600.0,12.0,,,,,,,,88.7,,,,,Capacity retention of 88.7% on returning to the initial rate.,,Fig. 5d (rate capability reversibility),157.0302,2.0,1.0,0.0,0.5004,170.68,LITERATURE_REPORTED
P64_Sample_30,P64,LiMn0.8Fe0.2PO4@C cathode prepared via a novel hydrated MnHPO4 intermediate for high performance lithium-ion batteries,10.1039/d2qi02306g,2023,d2qi02306g.pdf,LiMn0.8Fe0.2PO4@C (LMFP-0.5),,,0.8,0.2,None/Undoped,0,,,5.358,Sol-gel hydrated MnHPO4 intermediate + high-energy ball milling and calcination,600.0,12.0,,,,,,,,93.7,,,,,"Capacity retention of 93.7% on returning to the initial rate, the highest of the series alongside the highest specific discharge capacity and rate capability.",,Fig. 5d (rate capability reversibility),157.0302,2.0,1.0,0.0,0.5004,170.68,LITERATURE_REPORTED
P64_Sample_31,P64,LiMn0.8Fe0.2PO4@C cathode prepared via a novel hydrated MnHPO4 intermediate for high performance lithium-ion batteries,10.1039/d2qi02306g,2023,d2qi02306g.pdf,LiMn0.8Fe0.2PO4@C (LMFP-0.8),,,0.8,0.2,None/Undoped,0,,,5.985,Sol-gel hydrated MnHPO4 intermediate + high-energy ball milling and calcination,600.0,12.0,,,,,,,,92.2,,,,,Capacity retention of 92.2% on returning to the initial rate.,,Fig. 5d (rate capability reversibility),157.0302,2.0,1.0,0.0,0.5004,170.68,LITERATURE_REPORTED
P64_Sample_32,P64,LiMn0.8Fe0.2PO4@C cathode prepared via a novel hydrated MnHPO4 intermediate for high performance lithium-ion batteries,10.1039/d2qi02306g,2023,d2qi02306g.pdf,LiMn0.8Fe0.2PO4@C (LMFP-1.0),,,0.8,0.2,None/Undoped,0,,,6.458,Sol-gel hydrated MnHPO4 intermediate + high-energy ball milling and calcination,600.0,12.0,,,,,,,,91.4,,,,,Capacity retention of 91.4% on returning to the initial rate.,,Fig. 5d (rate capability reversibility),157.0302,2.0,1.0,0.0,0.5004,170.68,LITERATURE_REPORTED
P64_Sample_33,P64,LiMn0.8Fe0.2PO4@C cathode prepared via a novel hydrated MnHPO4 intermediate for high performance lithium-ion batteries,10.1039/d2qi02306g,2023,d2qi02306g.pdf,LiMn0.8Fe0.2PO4@C (LMFP-0.5),,,0.8,0.2,None/Undoped,0,,,5.358,Sol-gel hydrated MnHPO4 intermediate + high-energy ball milling and calcination,600.0,12.0,,,,,,,200,98.62,,,,,"In the initial 100 cycles at 0.05C the discharge capacity drops from 153.9 to 147.5 mAh/g, a retention of 95.84%. Over the subsequent 100 cycles at 1C a discharge capacity of 128.8 mAh/g is retained, corresponding to 98.62% of the value at the start of that segment. Discharge plateaus around 4.1 V and 3.5 V are well maintained at both rates through the 1st, 50th, 100th, 101st, 150th and 200th cycles. Cells were disassembled before and after 200 cycles and the cathode films characterised by XRD and Raman to check structural stability.",,"Fig. 5e-f (cycling at 0.05C then 1C, 200 cycles); Fig. S10",157.0302,2.0,1.0,0.0,0.5004,170.68,LITERATURE_REPORTED
P64_Sample_34,P64,LiMn0.8Fe0.2PO4@C cathode prepared via a novel hydrated MnHPO4 intermediate for high performance lithium-ion batteries,10.1039/d2qi02306g,2023,d2qi02306g.pdf,LiMn0.8Fe0.2PO4@C (LMFP-0),,,0.8,0.2,None/Undoped,0,,,4.461,Sol-gel hydrated MnHPO4 intermediate + high-energy ball milling and calcination,600.0,12.0,,,,,,,200,98.23,,,,,"LMFP-0 retains only 77.9 mAh/g and 61.1 mAh/g after 200 cycles at 0.05C and 1C, corresponding to retentions of 91.43% and 98.23% respectively; although the 1C percentage retention is high, the absolute capacity is roughly half that of LMFP-0.5. Its two discharge voltage platforms gradually blur and shift to lower voltages because of increased cell polarisation at high current density.",,"Fig. 5e, 5g (cycling at 0.05C then 1C, 200 cycles)",157.0302,2.0,1.0,0.0,0.5004,170.68,LITERATURE_REPORTED
P64_Sample_35,P64,LiMn0.8Fe0.2PO4@C cathode prepared via a novel hydrated MnHPO4 intermediate for high performance lithium-ion batteries,10.1039/d2qi02306g,2023,d2qi02306g.pdf,LiMn0.8Fe0.2PO4@C (LMFP-0.5),,,0.8,0.2,None/Undoped,0,,,5.358,Sol-gel hydrated MnHPO4 intermediate + high-energy ball milling and calcination,600.0,12.0,,,,,,,,,201.3,,1.106e-14,,"Nyquist plots comprise a depressed high-to-medium frequency semicircle (charge-transfer resistance) and a low-frequency sloping line (Warburg impedance). Rct of LMFP-0.5 is 201.3 Ohm, the lowest of the three samples compared. Li+ diffusion coefficient 1.106e-14 cm2/s from the Warburg factor, and exchange current density i0 = 0.128 mA/cm2 from i0 = RT/nFRct, the largest of the samples. EIS measured from 1e-2 to 1e5 Hz with 5 mV alternating voltage.",,"Fig. 5h, S9; Table S3 (EIS)",157.0302,2.0,1.0,0.0,0.5004,170.68,LITERATURE_REPORTED
P64_Sample_36,P64,LiMn0.8Fe0.2PO4@C cathode prepared via a novel hydrated MnHPO4 intermediate for high performance lithium-ion batteries,10.1039/d2qi02306g,2023,d2qi02306g.pdf,LiMn0.8Fe0.2PO4@C (LMFP-0),,,0.8,0.2,None/Undoped,0,,,4.461,Sol-gel hydrated MnHPO4 intermediate + high-energy ball milling and calcination,600.0,12.0,,,,,,,,,396.9,,2.084e-15,,"Charge-transfer resistance 396.9 Ohm, roughly twice that of LMFP-0.5, with a Li+ diffusion coefficient of 2.084e-15 cm2/s, the lowest of the three samples.",,Fig. 5h; Table S3 (EIS),157.0302,2.0,1.0,0.0,0.5004,170.68,LITERATURE_REPORTED
P64_Sample_37,P64,LiMn0.8Fe0.2PO4@C cathode prepared via a novel hydrated MnHPO4 intermediate for high performance lithium-ion batteries,10.1039/d2qi02306g,2023,d2qi02306g.pdf,LiMn0.8Fe0.2PO4@C (LMFP-1.0),,,0.8,0.2,None/Undoped,0,,,6.458,Sol-gel hydrated MnHPO4 intermediate + high-energy ball milling and calcination,600.0,12.0,,,,,,,,,340.7,,9.072e-15,,"Charge-transfer resistance 340.7 Ohm with a Li+ diffusion coefficient of 9.072e-15 cm2/s, both worse than LMFP-0.5, consistent with the blocking effect of the very thick residual pyrolytic carbon.",,Fig. 5h; Table S3 (EIS),157.0302,2.0,1.0,0.0,0.5004,170.68,LITERATURE_REPORTED
P64_Sample_38,P64,LiMn0.8Fe0.2PO4@C cathode prepared via a novel hydrated MnHPO4 intermediate for high performance lithium-ion batteries,10.1039/d2qi02306g,2023,d2qi02306g.pdf,LiMn0.8Fe0.2PO4@C (LMFP-0.5),,,0.8,0.2,None/Undoped,0,,,5.358,Sol-gel hydrated MnHPO4 intermediate + high-energy ball milling and calcination,600.0,12.0,,,,,,,,,,,,,"Overall: the hydrated MnHPO4 intermediate route with oxalic acid at a molar ratio of 0.5 gives a high electrical conductivity of 6.823e-2 S/cm, a capacity of 153.9 mAh/g at 0.05C and 98.62% capacity retention after 200 cycles at 1C. A moderate amount of oxalic acid enables good reversibility in the LiMnPO4 to MnPO4 phase transfer during cycling, forms an effective electronic conductive network and decreases electrode polarisation. Note the abstract states the 98.62% retention as being after 200 cycles while the introduction states it as after 100 cycles at 1 C.",,Conclusions,157.0302,2.0,1.0,0.0,0.5004,170.68,LITERATURE_REPORTED
P65_Sample_1,P65,High Surface Area Carbon Composite LiMn0.8Fe0.2PO4 as High-Power Electrodes for Lithium-Ion Batteries,10.1149/1945-7111/adc956,2025,UNVERIFIED_PDF_NOT_FOUND,LiMn0.8Fe0.2PO4 + 6 wt% HSAC composite,,,0.8,0.2,None/Undoped,0,,,6.0,High-energy ball milling solid-state synthesis + wet mixing of high surface area carbon,550.0,12.0,,,,,,,,,,,,,"Stoichiometric LiH2PO4, MnCO3 and FeC2O4.2H2O were mixed in a high-energy ball mill (Retsch PM 100) at 400 rpm for 8 h with an agate ball-to-material ratio of 20 : 1, then heat treated at 550 C for 12 h under Ar-H2. Composites were made by dispersing 4, 6 or 8 wt% high surface area carbon (China Steel Corporation, 2500 m2/g) in ethanol, drying in a vacuum oven at 90 C for 10-12 h, and a further heat treatment at 550 C for 6 h in inert atmosphere. Electrodes were 80% active material, 10% PVDF and 10% Super C-65 in NMP, doctor-blade coated on 20 um Al foil, dried overnight at 90 C, calendered and punched to 10 mm discs with a loading of about 4 mg/cm2.",,Experimental (Synthesis of carbon-LMFP composite),157.0302,2.0,1.0,0.0,0.5004,170.68,LITERATURE_REPORTED
P65_Sample_2,P65,High Surface Area Carbon Composite LiMn0.8Fe0.2PO4 as High-Power Electrodes for Lithium-Ion Batteries,10.1149/1945-7111/adc956,2025,UNVERIFIED_PDF_NOT_FOUND,"LiMn0.8Fe0.2PO4 (pristine LMFP, no HSAC)",,,0.8,0.2,None/Undoped,0,,,,High-energy ball milling solid-state synthesis + wet mixing of high surface area carbon,550.0,12.0,,,,,,,,,,,,,"The diffraction pattern indexes to JCPDS 96-230-0356, an orthorhombic olivine structure with the Pnma space group, and sharp peaks indicate a crystalline material. Rietveld refinement gives a = 10.43 A, b = 6.08 A, c = 4.74 A and V = 300.93 A3 with Rwp = 6.6. XRDs of the HSAC composites index to the same card, so carbon integration does not change the LMFP crystal structure, and the absence of carbon diffraction peaks indicates the amorphous carbon is present in low quantity (HSAC itself is amorphous by XRD).",,Fig. 1a-b (XRD and Rietveld refinement); Fig. S1,157.0302,2.0,1.0,0.0,0.5004,170.68,LITERATURE_REPORTED
P65_Sample_3,P65,High Surface Area Carbon Composite LiMn0.8Fe0.2PO4 as High-Power Electrodes for Lithium-Ion Batteries,10.1149/1945-7111/adc956,2025,UNVERIFIED_PDF_NOT_FOUND,LiMn0.8Fe0.2PO4 + 4 wt% HSAC composite,,,0.8,0.2,None/Undoped,0,,,4.0,High-energy ball milling solid-state synthesis + wet mixing of high surface area carbon,550.0,12.0,,,,,,,,,,,,,"D band at about 1350 cm-1 and G band at about 1580 cm-1, plus a weak peak near 950 cm-1 from the Ag mode of the v1 asymmetric stretching of PO4(3-). ID/IG is quoted as 1.23 in the figure and 1.2 in the text for the 4 wt% composite. ID/IG > 1 confirms disordered carbon in a larger sp3 domain.",,Fig. 1c (Raman),157.0302,2.0,1.0,0.0,0.5004,170.68,LITERATURE_REPORTED
P65_Sample_4,P65,High Surface Area Carbon Composite LiMn0.8Fe0.2PO4 as High-Power Electrodes for Lithium-Ion Batteries,10.1149/1945-7111/adc956,2025,UNVERIFIED_PDF_NOT_FOUND,LiMn0.8Fe0.2PO4 + 6 wt% HSAC composite,,,0.8,0.2,None/Undoped,0,,,6.0,High-energy ball milling solid-state synthesis + wet mixing of high surface area carbon,550.0,12.0,,,,,,,,,,,,,ID/IG is quoted as 1.55 in the figure and 1.6 in the text for the 6 wt% composite. Disorder increases with carbon content because HSAC has sp3 carbon character.,,Fig. 1c (Raman),157.0302,2.0,1.0,0.0,0.5004,170.68,LITERATURE_REPORTED
P65_Sample_5,P65,High Surface Area Carbon Composite LiMn0.8Fe0.2PO4 as High-Power Electrodes for Lithium-Ion Batteries,10.1149/1945-7111/adc956,2025,UNVERIFIED_PDF_NOT_FOUND,LiMn0.8Fe0.2PO4 + 8 wt% HSAC composite,,,0.8,0.2,None/Undoped,0,,,8.0,High-energy ball milling solid-state synthesis + wet mixing of high surface area carbon,550.0,12.0,,,,,,,,,,,,,"ID/IG is quoted as 1.71 in the figure and 1.9 in the text for the 8 wt% composite, the most disordered of the three, with the D band predominant over the G band.",,Fig. 1c (Raman),157.0302,2.0,1.0,0.0,0.5004,170.68,LITERATURE_REPORTED
P65_Sample_6,P65,High Surface Area Carbon Composite LiMn0.8Fe0.2PO4 as High-Power Electrodes for Lithium-Ion Batteries,10.1149/1945-7111/adc956,2025,UNVERIFIED_PDF_NOT_FOUND,LiMn0.8Fe0.2PO4 + 6 wt% HSAC composite,,,0.8,0.2,None/Undoped,0,,,6.0,High-energy ball milling solid-state synthesis + wet mixing of high surface area carbon,550.0,12.0,,,,,,,,,,,,,"Thermogravimetric analysis in N2 at 10 C/min shows decomposition of the HSAC-LMFP composites starting at 263 C and continuing to 500 C as carbon is released as CO2, confirming actual carbon contents of 4, 6 and 8 wt% in the respective composites.",,Fig. 1d (TGA),157.0302,2.0,1.0,0.0,0.5004,170.68,LITERATURE_REPORTED
P65_Sample_7,P65,High Surface Area Carbon Composite LiMn0.8Fe0.2PO4 as High-Power Electrodes for Lithium-Ion Batteries,10.1149/1945-7111/adc956,2025,UNVERIFIED_PDF_NOT_FOUND,"LiMn0.8Fe0.2PO4 (pristine LMFP, no HSAC)",,,0.8,0.2,None/Undoped,0,,,,High-energy ball milling solid-state synthesis + wet mixing of high surface area carbon,550.0,12.0,,,,,,,,,,,,,"Particles are almost spherical and nanometric, approximately 50-80 nm from the zoomed image. HSAC itself has a small granular morphology, and all three composites show a similar morphology to pristine LMFP, so HSAC does not change the structure on the nanometre scale but boosts electrochemical performance.",,Fig. 2a-b (HRSEM),157.0302,2.0,1.0,0.0,0.5004,170.68,LITERATURE_REPORTED
P65_Sample_8,P65,High Surface Area Carbon Composite LiMn0.8Fe0.2PO4 as High-Power Electrodes for Lithium-Ion Batteries,10.1149/1945-7111/adc956,2025,UNVERIFIED_PDF_NOT_FOUND,LiMn0.8Fe0.2PO4 + 6 wt% HSAC composite,,,0.8,0.2,None/Undoped,0,,,6.0,High-energy ball milling solid-state synthesis + wet mixing of high surface area carbon,550.0,12.0,,,,,,,,,,,,,"TEM confirms an inhomogeneous amorphous carbon layer throughout the periphery of the LMFP particles. On magnifying the dark contrast zone, clear lattice fringes of the LMFP nanocrystal with widths of 0.52 nm and 0.2 nm correspond to the (200) and (420) crystalline planes.",,Fig. 2c-d (TEM/HRTEM),157.0302,2.0,1.0,0.0,0.5004,170.68,LITERATURE_REPORTED
P65_Sample_9,P65,High Surface Area Carbon Composite LiMn0.8Fe0.2PO4 as High-Power Electrodes for Lithium-Ion Batteries,10.1149/1945-7111/adc956,2025,UNVERIFIED_PDF_NOT_FOUND,LiMn0.8Fe0.2PO4 + 6 wt% HSAC composite,,,0.8,0.2,None/Undoped,0,,,6.0,High-energy ball milling solid-state synthesis + wet mixing of high surface area carbon,550.0,12.0,,,,,,,,,,,,,"The 6 wt% HSAC-LMFP composite has a BET surface area of 89.84 m2/g with type-IV hysteresis, and the pore size distribution shows a combination of micropores and mesopores. The HSAC additive itself has a pore size of 1.6 nm, a pore volume of 0.75 cm3/g and a BET surface area of 2485 (about 2500) m2/g.",,"Fig. S4a-b, S5 (BET)",157.0302,2.0,1.0,0.0,0.5004,170.68,LITERATURE_REPORTED
P65_Sample_10,P65,High Surface Area Carbon Composite LiMn0.8Fe0.2PO4 as High-Power Electrodes for Lithium-Ion Batteries,10.1149/1945-7111/adc956,2025,UNVERIFIED_PDF_NOT_FOUND,LiMn0.8Fe0.2PO4 + 6 wt% HSAC composite,,,0.8,0.2,None/Undoped,0,,,6.0,High-energy ball milling solid-state synthesis + wet mixing of high surface area carbon,550.0,12.0,,,,,,,,,,,,,"Survey scan confirms Li 1s, C 1s, O 1s, Mn 2p, Fe 2p and P 2p. C 1s deconvolutes into sp2 carbon at 284.6 eV plus oxygen-functionalised carbon at 286.83 eV (C-O) and 288.43 eV (C=O), correlating with O 1s at 533.4 eV. Mn 2p3/2 appears at 643.05 and 641.1 eV with a shoulder at 646.1 eV, and Mn 2p1/2 splits into 654 and 656.4 eV, confirming bivalent Mn. Fe 2p3/2 at 711.6 eV with a satellite at 714.6 eV and Fe 2p1/2 at 724.7 and 728.5 eV confirm Fe2+. O 1s splits into C-O at 533.4 eV and P-O or O-M-O at 531.6 eV, correlating with P 2p at 131.2 eV (P-O) and 132.44 eV (P=O). The oxygen functionalities plus the porous carbon structure enhance the electrochemical activity of the composite.",,Fig. 3a-f (XPS),157.0302,2.0,1.0,0.0,0.5004,170.68,LITERATURE_REPORTED
P65_Sample_11,P65,High Surface Area Carbon Composite LiMn0.8Fe0.2PO4 as High-Power Electrodes for Lithium-Ion Batteries,10.1149/1945-7111/adc956,2025,UNVERIFIED_PDF_NOT_FOUND,LiMn0.8Fe0.2PO4 + 6 wt% HSAC composite,,,0.8,0.2,None/Undoped,0,,,6.0,High-energy ball milling solid-state synthesis + wet mixing of high surface area carbon,550.0,12.0,,,,,,,,,,,,,"Two redox peaks for the composite: Fe redox at 3.66/3.43 V vs Li+/Li and Mn redox at 4.27/3.86 V vs Li+/Li. Higher peak current and a larger area under the redox current than pristine LMFP explain the better rate capability and higher reversibility, since carbon integration improves conductivity.",,Fig. 4a (CV at 0.05 mV/s),157.0302,2.0,1.0,0.0,0.5004,170.68,LITERATURE_REPORTED
P65_Sample_12,P65,High Surface Area Carbon Composite LiMn0.8Fe0.2PO4 as High-Power Electrodes for Lithium-Ion Batteries,10.1149/1945-7111/adc956,2025,UNVERIFIED_PDF_NOT_FOUND,"LiMn0.8Fe0.2PO4 (pristine LMFP, no HSAC)",,,0.8,0.2,None/Undoped,0,,,,High-energy ball milling solid-state synthesis + wet mixing of high surface area carbon,550.0,12.0,,,,,,,,,,,,,"For pristine LMFP the Fe and Mn redox peaks appear at 3.61/3.49 V and 4.19/3.98 V vs Li+/Li, with lower peak current and smaller enclosed area than the 6 wt% HSAC composite.",,Fig. 4a (CV at 0.05 mV/s),157.0302,2.0,1.0,0.0,0.5004,170.68,LITERATURE_REPORTED
P65_Sample_13,P65,High Surface Area Carbon Composite LiMn0.8Fe0.2PO4 as High-Power Electrodes for Lithium-Ion Batteries,10.1149/1945-7111/adc956,2025,UNVERIFIED_PDF_NOT_FOUND,"LiMn0.8Fe0.2PO4 (pristine LMFP, no HSAC)",,,0.8,0.2,None/Undoped,0,,,,High-energy ball milling solid-state synthesis + wet mixing of high surface area carbon,550.0,12.0,102.0,,,,,85.0,,,,,,,"Pristine LMFP delivers 102 mAh/g at 0.05C (1C taken as 170 mAh/g) with an irreversible capacity of about 15% in the first cycle, so the initial coulombic efficiency entered here is the complementary 85%. The Mn2+ redox couple near 4.0 V contributes about 80% of the capacity and the Fe2+ transition at 3.5 V the remaining 20%.",,Fig. 4b (initial charge-discharge at 0.05C),157.0302,2.0,1.0,0.0,0.5004,170.68,LITERATURE_REPORTED
P65_Sample_14,P65,High Surface Area Carbon Composite LiMn0.8Fe0.2PO4 as High-Power Electrodes for Lithium-Ion Batteries,10.1149/1945-7111/adc956,2025,UNVERIFIED_PDF_NOT_FOUND,LiMn0.8Fe0.2PO4 + 4 wt% HSAC composite,,,0.8,0.2,None/Undoped,0,,,4.0,High-energy ball milling solid-state synthesis + wet mixing of high surface area carbon,550.0,12.0,122.0,,,,,87.0,,,,,,,Delivers 122 mAh/g at 0.05C with a first-cycle irreversible capacity of 13% (initial coulombic efficiency entered as the complementary 87%). Lower carbon content gives less capacity because of low conductivity and poor carbon uniformity inside the material.,,Fig. 4b (initial charge-discharge at 0.05C),157.0302,2.0,1.0,0.0,0.5004,170.68,LITERATURE_REPORTED
P65_Sample_15,P65,High Surface Area Carbon Composite LiMn0.8Fe0.2PO4 as High-Power Electrodes for Lithium-Ion Batteries,10.1149/1945-7111/adc956,2025,UNVERIFIED_PDF_NOT_FOUND,LiMn0.8Fe0.2PO4 + 6 wt% HSAC composite,,,0.8,0.2,None/Undoped,0,,,6.0,High-energy ball milling solid-state synthesis + wet mixing of high surface area carbon,550.0,12.0,140.0,,,,,95.8,,,,,,,"Highest reversible capacity of the series at 140 mAh/g at 0.05C with the lowest irreversible capacity of 4.2% (initial coulombic efficiency entered as the complementary 95.8%), and an energy density of about 536 Wh/kg calculated by integrating the voltage profile. Note the conclusion quotes the 140 mAh/g figure at 0.1C whereas the abstract and Fig. 4b give it at 0.05C.",,Fig. 4b (initial charge-discharge at 0.05C),157.0302,2.0,1.0,0.0,0.5004,170.68,LITERATURE_REPORTED
P65_Sample_16,P65,High Surface Area Carbon Composite LiMn0.8Fe0.2PO4 as High-Power Electrodes for Lithium-Ion Batteries,10.1149/1945-7111/adc956,2025,UNVERIFIED_PDF_NOT_FOUND,LiMn0.8Fe0.2PO4 + 8 wt% HSAC composite,,,0.8,0.2,None/Undoped,0,,,8.0,High-energy ball milling solid-state synthesis + wet mixing of high surface area carbon,550.0,12.0,114.0,,,,,92.0,,,,,,,"Delivers 114 mAh/g at 0.05C with a first-cycle irreversible capacity of 8% (initial coulombic efficiency entered as the complementary 92%). The higher carbon percentage leads to a thick and uneven distribution throughout the material, hindering Li-ion diffusivity.",,Fig. 4b (initial charge-discharge at 0.05C),157.0302,2.0,1.0,0.0,0.5004,170.68,LITERATURE_REPORTED
P65_Sample_17,P65,High Surface Area Carbon Composite LiMn0.8Fe0.2PO4 as High-Power Electrodes for Lithium-Ion Batteries,10.1149/1945-7111/adc956,2025,UNVERIFIED_PDF_NOT_FOUND,LiMn0.8Fe0.2PO4 + 6 wt% HSAC composite,,,0.8,0.2,None/Undoped,0,,,6.0,High-energy ball milling solid-state synthesis + wet mixing of high surface area carbon,550.0,12.0,,,118.0,,103.0,,,,,,,,"Delivers a stable 118 mAh/g at 1C and 103 mAh/g across the high rates of 5C to 20C, i.e. 15-20% more capacity than the 4 wt% composite, with five cycles at each rate step. Operating voltage is 4.0 V at rates below C/3, 3.9 V at 1C and 3.8 V between 5C and 20C. Two clear Mn and Fe plateaus persist even at 20C. The porous carbon provides accessible surface area to adsorb ions at high rates, enabling capacitive ion storage at 5C, 10C and 20C.",,"Fig. 4c-d (rate capability, 0.05C to 20C)",157.0302,2.0,1.0,0.0,0.5004,170.68,LITERATURE_REPORTED
P65_Sample_18,P65,High Surface Area Carbon Composite LiMn0.8Fe0.2PO4 as High-Power Electrodes for Lithium-Ion Batteries,10.1149/1945-7111/adc956,2025,UNVERIFIED_PDF_NOT_FOUND,LiMn0.8Fe0.2PO4 + 6 wt% HSAC composite,,,0.8,0.2,None/Undoped,0,,,6.0,High-energy ball milling solid-state synthesis + wet mixing of high surface area carbon,550.0,12.0,,,,,,,,,,,,,"At a higher loading of about 10 mg/cm2 the 6 wt% composite still delivers 120 mAh/g at 0.1C, 109 mAh/g at C/5, 90 mAh/g at 1C, 5C and 10C, and about 88 mAh/g at 20C.",,Fig. S9a-b (rate capability at high mass loading),157.0302,2.0,1.0,0.0,0.5004,170.68,LITERATURE_REPORTED
P65_Sample_19,P65,High Surface Area Carbon Composite LiMn0.8Fe0.2PO4 as High-Power Electrodes for Lithium-Ion Batteries,10.1149/1945-7111/adc956,2025,UNVERIFIED_PDF_NOT_FOUND,LiMn0.8Fe0.2PO4 + 6 wt% HSAC composite,,,0.8,0.2,None/Undoped,0,,,6.0,High-energy ball milling solid-state synthesis + wet mixing of high surface area carbon,550.0,12.0,,,,,,,1000,93.7,,,,,"93.7% capacity retention after 1000 cycles at 1C with an average coulombic efficiency above 99%, the best of the three composites. Ten formation cycles were performed before 1C cycling.",,Fig. 5a (long-term cycling at 1C),157.0302,2.0,1.0,0.0,0.5004,170.68,LITERATURE_REPORTED
P65_Sample_20,P65,High Surface Area Carbon Composite LiMn0.8Fe0.2PO4 as High-Power Electrodes for Lithium-Ion Batteries,10.1149/1945-7111/adc956,2025,UNVERIFIED_PDF_NOT_FOUND,LiMn0.8Fe0.2PO4 + 4 wt% HSAC composite,,,0.8,0.2,None/Undoped,0,,,4.0,High-energy ball milling solid-state synthesis + wet mixing of high surface area carbon,550.0,12.0,,,,,,,1000,92.7,,,,,92.7% capacity retention after 1000 cycles at 1C.,,Fig. 5a (long-term cycling at 1C),157.0302,2.0,1.0,0.0,0.5004,170.68,LITERATURE_REPORTED
P65_Sample_21,P65,High Surface Area Carbon Composite LiMn0.8Fe0.2PO4 as High-Power Electrodes for Lithium-Ion Batteries,10.1149/1945-7111/adc956,2025,UNVERIFIED_PDF_NOT_FOUND,LiMn0.8Fe0.2PO4 + 8 wt% HSAC composite,,,0.8,0.2,None/Undoped,0,,,8.0,High-energy ball milling solid-state synthesis + wet mixing of high surface area carbon,550.0,12.0,,,,,,,1000,57.5,,,,,"Only 57.5% capacity retention after 1000 cycles at 1C, far worse than the 4 and 6 wt% composites, consistent with its highest charge-transfer resistance.",,Fig. 5a (long-term cycling at 1C),157.0302,2.0,1.0,0.0,0.5004,170.68,LITERATURE_REPORTED
P65_Sample_22,P65,High Surface Area Carbon Composite LiMn0.8Fe0.2PO4 as High-Power Electrodes for Lithium-Ion Batteries,10.1149/1945-7111/adc956,2025,UNVERIFIED_PDF_NOT_FOUND,LiMn0.8Fe0.2PO4 + 4 wt% HSAC composite,,,0.8,0.2,None/Undoped,0,,,4.0,High-energy ball milling solid-state synthesis + wet mixing of high surface area carbon,550.0,12.0,,,,,,,,,34.4,212.21,,,"EIS recorded with 10 mV AC perturbation at 100% state of charge (4.4 V) from 1 MHz to 0.01 Hz. Rs and Rct are 3.99 and 34.4 Ohm before cycling, rising to 5.29 and 212.21 Ohm after 1000 cycles.",,Fig. 5b-d; Table I (EIS at 100% SoC),157.0302,2.0,1.0,0.0,0.5004,170.68,LITERATURE_REPORTED
P65_Sample_23,P65,High Surface Area Carbon Composite LiMn0.8Fe0.2PO4 as High-Power Electrodes for Lithium-Ion Batteries,10.1149/1945-7111/adc956,2025,UNVERIFIED_PDF_NOT_FOUND,LiMn0.8Fe0.2PO4 + 6 wt% HSAC composite,,,0.8,0.2,None/Undoped,0,,,6.0,High-energy ball milling solid-state synthesis + wet mixing of high surface area carbon,550.0,12.0,,,,,,,,,23.1,115.13,,,"Rs and Rct are 9.64 and 23.1 Ohm before cycling and 4.62 and 115.13 Ohm after 1000 cycles. The decrease in Rs with cycling suggests better electrolyte infiltration and ionic movement, and the smaller increment in Rct versus the other composites (about 42% lower charge-transfer resistance than the 4 and 8 wt% composites) underlies its better electrochemical performance. The Rct order is 6 wt% < 4 wt% < 8 wt%.",,Fig. 5b-d; Table I (EIS at 100% SoC),157.0302,2.0,1.0,0.0,0.5004,170.68,LITERATURE_REPORTED
P65_Sample_24,P65,High Surface Area Carbon Composite LiMn0.8Fe0.2PO4 as High-Power Electrodes for Lithium-Ion Batteries,10.1149/1945-7111/adc956,2025,UNVERIFIED_PDF_NOT_FOUND,LiMn0.8Fe0.2PO4 + 8 wt% HSAC composite,,,0.8,0.2,None/Undoped,0,,,8.0,High-energy ball milling solid-state synthesis + wet mixing of high surface area carbon,550.0,12.0,,,,,,,,,62.18,225.42,,,"Rs and Rct are 7.45 and 62.18 Ohm before cycling and 8.44 and 225.42 Ohm after 1000 cycles, the highest resistances of the three composites.",,Fig. 5b-d; Table I (EIS at 100% SoC),157.0302,2.0,1.0,0.0,0.5004,170.68,LITERATURE_REPORTED
P65_Sample_25,P65,High Surface Area Carbon Composite LiMn0.8Fe0.2PO4 as High-Power Electrodes for Lithium-Ion Batteries,10.1149/1945-7111/adc956,2025,UNVERIFIED_PDF_NOT_FOUND,LiMn0.8Fe0.2PO4 + 6 wt% HSAC composite,,,0.8,0.2,None/Undoped,0,,,6.0,High-energy ball milling solid-state synthesis + wet mixing of high surface area carbon,550.0,12.0,,,,,,,,,,,,,"Post-mortem XRD after 1000 cycles shows the structural integrity of the composite is retained; minor Li2CO3 and LiOH peaks arise from electrolyte solvent decomposition and an MnPO4 phase from delithiated LMFP. SEM of cycled electrodes shows a comparatively smooth surface for the composite versus an uneven, rough and heavily cracked surface for pristine LMFP. ICP shows only 5% Mn loss for the 6 wt% composite after 1000 cycles against 18% Mn loss for pristine LMFP, since Mn2+ solubilised in the electrolyte ruptures the structure and stoichiometry; carbon integration gives structural compactness and shields the surface from direct electrode-electrolyte contact.",,"Fig. S6; Table T2 (post-mortem XRD, SEM and Mn dissolution)",157.0302,2.0,1.0,0.0,0.5004,170.68,LITERATURE_REPORTED
P65_Sample_26,P65,High Surface Area Carbon Composite LiMn0.8Fe0.2PO4 as High-Power Electrodes for Lithium-Ion Batteries,10.1149/1945-7111/adc956,2025,UNVERIFIED_PDF_NOT_FOUND,"LiMn0.8Fe0.2PO4 (pristine LMFP, no HSAC)",,,0.8,0.2,None/Undoped,0,,,,High-energy ball milling solid-state synthesis + wet mixing of high surface area carbon,550.0,12.0,,,,,,,,,,,4.94e-09,,"Li+ diffusion coefficients from the semi-infinite Randles-Sevcik model (n = 1, S = 0.785 cm2, C = 0.0223 mol/cm3, T = 298 K): charging Fe 4.6e-10, charging Mn 4.61e-9, discharging Fe 9.98e-10 and discharging Mn 4.94e-9 cm2/s (the discharging Mn value is entered in the diffusion column). The linear Ip versus v^1/2 relation indicates single-phase Li diffusion with no phase transformation, since lithiated LiMn0.8Fe0.2PO4 and delithiated Mn0.8Fe0.2PO4 are of the same phase. Capacitive contribution rises with scan rate from 0.1 to 0.5 mV/s.",,"Fig. 6a, 6c, 6e; Table II (CV at 0.1-0.5 mV/s)",157.0302,2.0,1.0,0.0,0.5004,170.68,LITERATURE_REPORTED
P65_Sample_27,P65,High Surface Area Carbon Composite LiMn0.8Fe0.2PO4 as High-Power Electrodes for Lithium-Ion Batteries,10.1149/1945-7111/adc956,2025,UNVERIFIED_PDF_NOT_FOUND,LiMn0.8Fe0.2PO4 + 6 wt% HSAC composite,,,0.8,0.2,None/Undoped,0,,,6.0,High-energy ball milling solid-state synthesis + wet mixing of high surface area carbon,550.0,12.0,,,,,,,,,,,3.3e-08,,"Li+ diffusion coefficients: charging Fe 9.63e-9, charging Mn 3.8e-8, discharging Fe 9.55e-9 and discharging Mn 3.3e-8 cm2/s (the discharging Mn value is entered in the diffusion column), one order of magnitude higher than pristine LMFP. The composite shows a larger integrated peak area at high scan rate and a more dominant capacitive contribution than pristine LMFP because the high surface area carbon introduces surface adsorption-desorption at higher current rate, which likely explains the nearly equal capacities obtained at 5C, 10C and 20C.",,"Fig. 6b, 6d, 6f; Table II (CV at 0.1-0.5 mV/s)",157.0302,2.0,1.0,0.0,0.5004,170.68,LITERATURE_REPORTED
