Repository: Priyavarshini13/High-Entropy-LMFP-Designer

# High-Entropy Doped LMFP Formula & Materials Design Platform (HE-LMFP-Designer-AG)

A standalone, computational materials-design application for Lithium Manganese Iron Phosphate (LMFP) cathode materials with multi-element high-entropy cation doping.

---

## 1. Project Purpose & Scientific Scope

The **HE-LMFP Designer** provides a deterministic chemical formula design, site occupancy validation, and charge balancing platform for high-entropy and multi-element doped LMFP cathode compositions. 

Version 1 focuses on deterministic chemical formula generation, charge balance compensation, configurational entropy evaluation, material modification planning, and synthesis workflow structuring.

File: data/literature_reference.csv (part 21 of 26)
Sample_ID,Paper_ID,Paper_Title,DOI,Year,Source_PDF,Composition_Formula,Base_LMFP_Composition,Full_Doped_Composition,Mn_Ratio,Fe_Ratio,Dopant_Element,Dopant_Count,Dopant_Molar_Ratio,Dopant_x_per_fu,Carbon_wt_percent,Synthesis_Method,Calcination_Temp_1_C,Calcination_Time_1_h,Discharge_Capacity_0_05C_mAh_g,Discharge_Capacity_0_1C_mAh_g,Discharge_Capacity_1C_mAh_g,Discharge_Capacity_2C_mAh_g,Discharge_Capacity_5C_mAh_g,Initial_Coulombic_Efficiency_percent,Cycle_Life_cycles,Capacity_Retention_percent,EIS_R_ct_before_Ohm,EIS_R_ct_after_Ohm,Li_Diffusion_Coefficient_cm2_s,XRD_Phase_Purity,Remarks,Impurity_Phase_Identified,Evidence,Calculated_Molar_Mass,Calculated_Q_M2,Calculated_Li_Stoichiometry,Calculated_Li_Vacancy_delta,Calculated_S_config_over_R,Calculated_Theoretical_Capacity_Metric,Record_Classification
P65_Sample_28,P65,High Surface Area Carbon Composite LiMn0.8Fe0.2PO4 as High-Power Electrodes for Lithium-Ion Batteries,10.1149/1945-7111/adc956,2025,UNVERIFIED_PDF_NOT_FOUND,LiMn0.8Fe0.2PO4 + 6 wt% HSAC composite,,,0.8,0.2,None/Undoped,0,,,6.0,High-energy ball milling solid-state synthesis + wet mixing of high surface area carbon,550.0,12.0,,,,,,,,,,,,,"Electronic conductivity measured from I-V characteristics on 10 mm diameter, 0.5 mm thick pellets sandwiched between stainless steel plates over -0.5 to +0.5 V. The 6 wt% HSAC-LMFP composite shows a conductivity 2.43 times higher than pristine LMFP. Carbon integration improves electronic conductivity, surface stability and electrolyte infiltration, though the increased surface area also raises irreversible capacity loss through parasitic reactions, so carbon content and surface area must be balanced.",,Fig. S10; Discussions (electronic conductivity),157.0302,2.0,1.0,0.0,0.5004,170.68,LITERATURE_REPORTED
P65_Sample_29,P65,High Surface Area Carbon Composite LiMn0.8Fe0.2PO4 as High-Power Electrodes for Lithium-Ion Batteries,10.1149/1945-7111/adc956,2025,UNVERIFIED_PDF_NOT_FOUND,6 wt% HSAC-LMFP full cell vs graphite anode,,,0.8,0.2,None/Undoped,0,,,6.0,High-energy ball milling solid-state synthesis + wet mixing of high surface area carbon,550.0,12.0,,119,,,,,25,,,,,,"Full cell of the 6 wt% HSAC-LMFP cathode with pre-lithiated graphite, cathode-to-anode mass ratio 2.5 : 1 based on 140 mAh/g for the cathode and 350 mAh/g for graphite, open circuit voltage 3.0 V after prelithiation. The anode half-cell was first cycled at 0.1C and dismantled at 0.01 V to form a stable SEI and avoid Li loss. At 0.1C the cell delivers 119 mAh/g (with respect to cathode active mass) in the first cycle and retains 117 mAh/g after 25 cycles over 2.7-4.3 V. Two distinct plateaus at about 4.0 V (Mn2+/3+) and 3.5 V (Fe2+/3+) plus an extra plateau near 3.7 V from Mn3+ reduction.",,Fig. 7a-b (Li-ion full cell at 0.1C),157.0302,2.0,1.0,0.0,0.5004,170.68,LITERATURE_REPORTED
P65_Sample_30,P65,High Surface Area Carbon Composite LiMn0.8Fe0.2PO4 as High-Power Electrodes for Lithium-Ion Batteries,10.1149/1945-7111/adc956,2025,UNVERIFIED_PDF_NOT_FOUND,6 wt% HSAC-LMFP full cell vs graphite anode,,,0.8,0.2,None/Undoped,0,,,6.0,High-energy ball milling solid-state synthesis + wet mixing of high surface area carbon,550.0,12.0,,,87.0,,,,200,65,,,,,"At 1C the full cell delivers 87 mAh/g in the first cycle with 95.5% capacity retention after 25 cycles and 65% after 200 cycles, at an average coulombic efficiency of 99.5%. The capacity fade is attributed to Li inventory loss and SEI reformation on the cycled graphite anode, plus contact issues between anode and cathode, electrolyte loss and cell crimping. The conclusion quotes 86 mAh/g at 1C for this cell.",,"Fig. 7c, S8 (Li-ion full cell at 1C)",157.0302,2.0,1.0,0.0,0.5004,170.68,LITERATURE_REPORTED
P65_Sample_31,P65,High Surface Area Carbon Composite LiMn0.8Fe0.2PO4 as High-Power Electrodes for Lithium-Ion Batteries,10.1149/1945-7111/adc956,2025,UNVERIFIED_PDF_NOT_FOUND,6 wt% HSAC-LMFP full cell vs graphite anode,,,0.8,0.2,None/Undoped,0,,,6.0,High-energy ball milling solid-state synthesis + wet mixing of high surface area carbon,550.0,12.0,,,,,,,25,87,,,,,At 2C the full cell delivers 83 mAh/g in the first cycle with 87% capacity retention after 25 cycles; the conclusion quotes 80 mAh/g at 2C for this cell.,,Fig. 7d (Li-ion full cell at 2C),157.0302,2.0,1.0,0.0,0.5004,170.68,LITERATURE_REPORTED
P65_Sample_32,P65,High Surface Area Carbon Composite LiMn0.8Fe0.2PO4 as High-Power Electrodes for Lithium-Ion Batteries,10.1149/1945-7111/adc956,2025,UNVERIFIED_PDF_NOT_FOUND,6 wt% HSAC-LMFP full cell vs Li4Ti5O12 anode,,,0.8,0.2,None/Undoped,0,,,6.0,High-energy ball milling solid-state synthesis + wet mixing of high surface area carbon,550.0,12.0,,,,,,,50,,,,,,"A full cell made with the 6 wt% HSAC-LMFP cathode and a commercial Li4Ti5O12 anode delivers about 100 mAh/g at 0.1C over 50 cycles, but shows capacity fading at 1C after 50 cycles.",,Fig. S8; Conclusions (LTO full cell),157.0302,2.0,1.0,0.0,0.5004,170.68,LITERATURE_REPORTED
P65_Sample_33,P65,High Surface Area Carbon Composite LiMn0.8Fe0.2PO4 as High-Power Electrodes for Lithium-Ion Batteries,10.1149/1945-7111/adc956,2025,UNVERIFIED_PDF_NOT_FOUND,LiMn0.8Fe0.2PO4 + 6 wt% HSAC composite,,,0.8,0.2,None/Undoped,0,,,6.0,High-energy ball milling solid-state synthesis + wet mixing of high surface area carbon,550.0,12.0,,,,,,,,,,,,,"An appropriate 6 wt% of HSAC is required to optimise the electrochemical performance of LMFP, giving 39 mAh/g more capacity than pristine LMFP. The micro- and mesopores of HSAC combined with nano-sized LMFP work together for better performance even at high rates, with 93.7% retention and 99.5% average coulombic efficiency over 1000 cycles in the half cell, one order higher Li+ diffusion than pristine, and about 42% lower charge-transfer resistance than the 4 and 8 wt% composites.",,Conclusions,157.0302,2.0,1.0,0.0,0.5004,170.68,LITERATURE_REPORTED
P66_Sample_1,P66,Double-Structured LiMn0.85Fe0.15PO4 Coordinated with LiFePO4 for Rechargeable Lithium Batteries,10.1002/anie.201107394,2012,Angew Chem Int Ed - 2012 - Oh - Double‐Structured LiMn0 85Fe0 15PO4 Coordinated with LiFePO4 for Rechargeable Lithium.pdf,Double-structured LiMn0.85Fe0.15PO4-LiFePO4 (outer layer 0.5 um),,,0.85,0.15,None/Undoped,0,,,2.9,Co-precipitation of micron-sized spherical LiMn0.85Fe0.15PO4 followed by LiFePO4 surface modification and thermal lithiation/carbonization,,,,,,,,,,,,,,,"Rietveld refinement of the thermally lithiated product with a 0.5 um outer layer. Two-phase refinement (LiMn0.85Fe0.15PO4 + LiFePO4, Pnma) gave a smaller difference intensity and a better reliability factor (Rwp 12.9%) than the single-phase LiMn0.65Fe0.35PO4 model (Rwp 16.5%). The particle is composed of 76% LiMn0.85Fe0.15PO4 bulk and 24% LiFePO4 outer layer; lattice parameters of both phases agree with reported values. Carbon content 2.9 wt%, electrical conductivity 7.9e-2 S/cm at room temperature (close to the reported value for LiFePO4), tap density 1.5 g/cm3 - the highest value reported for LiMnPO4-related compounds. FIB cross-section, TEM and EELS show numerous pores in both bulk and outer layer, denser agglomeration of the smaller LiFePO4 primary particles in the outer layer, and a carbon layer covering the primary particles and the outer surface at the tens-of-nm level. EPMA indicates a sharp interface with no LiFePO4 in the bulk and no LiMnPO4 in the outer layer.",,"Fig. 1e / Table S1 (Rietveld, two-phase refinement)",156.9848,2.0,1.0,0.0,0.4227,170.73,LITERATURE_REPORTED
P66_Sample_2,P66,Double-Structured LiMn0.85Fe0.15PO4 Coordinated with LiFePO4 for Rechargeable Lithium Batteries,10.1002/anie.201107394,2012,Angew Chem Int Ed - 2012 - Oh - Double‐Structured LiMn0 85Fe0 15PO4 Coordinated with LiFePO4 for Rechargeable Lithium.pdf,"LiMn0.85Fe0.15PO4 bulk (micron-sized spherical, no LiFePO4 layer)",,,0.85,0.15,None/Undoped,0,,,,Co-precipitation of micron-sized spherical LiMn0.85Fe0.15PO4 followed by LiFePO4 surface modification and thermal lithiation/carbonization,,,,,,,,,,,,,,,"Bulk reference electrode in the first charge-discharge comparison at 25 C (charge 8.5 mA/g = 0.05C, discharge 17 mA/g = 0.1C, 2.7-4.5 V). It delivered a lower capacity than the double-structured LMP/LFP electrode and showed a longer constant-current region on charge, indicating poorer electronic conductivity. No numeric capacity is quoted in the text for this sample; the value must be read from Fig. 2a.",,"Fig. 2a (first charge-discharge, 25 C)",156.9848,2.0,1.0,0.0,0.4227,170.73,LITERATURE_REPORTED
P66_Sample_3,P66,Double-Structured LiMn0.85Fe0.15PO4 Coordinated with LiFePO4 for Rechargeable Lithium Batteries,10.1002/anie.201107394,2012,Angew Chem Int Ed - 2012 - Oh - Double‐Structured LiMn0 85Fe0 15PO4 Coordinated with LiFePO4 for Rechargeable Lithium.pdf,"Double-structured LiMn0.85Fe0.15PO4-LiFePO4 (outer layer 0.5 um), ""LMP/LFP""",,,0.85,0.15,None/Undoped,0,,,2.9,Co-precipitation of micron-sized spherical LiMn0.85Fe0.15PO4 followed by LiFePO4 surface modification and thermal lithiation/carbonization,,,,152,,,,,,,,,,,"The surface-modified LMP/LFP electrode delivered the highest charge and discharge capacity of the electrodes tested, approximately 152 mAh/g, with the smallest constant-current region on charge. Charged at 8.5 mA/g (0.05C) and discharged at 17 mA/g (0.1C) between 2.7 and 4.5 V. The carbon-coated LiFePO4 outer layer, intrinsically more conductive than LiMnPO4, improves the electronic conductivity of the double-structured particle and lowers the Li+ diffusion barrier. Compared electrodes were bulk LiMn0.85Fe0.15PO4, LiMn0.67Fe0.33PO4, single-phase LiMn0.65Fe0.35PO4 (the average composition) and a 76:24 physical mixture, confirming that LMP/LFP is not a simple mixture but a bulk material interfaced with an outer layer whose functions are performed separately.",,"Fig. 2a (first charge-discharge, 25 C)",156.9848,2.0,1.0,0.0,0.4227,170.73,LITERATURE_REPORTED
P66_Sample_4,P66,Double-Structured LiMn0.85Fe0.15PO4 Coordinated with LiFePO4 for Rechargeable Lithium Batteries,10.1002/anie.201107394,2012,Angew Chem Int Ed - 2012 - Oh - Double‐Structured LiMn0 85Fe0 15PO4 Coordinated with LiFePO4 for Rechargeable Lithium.pdf,LiMn0.65Fe0.35PO4 single phase (average composition of the double-structured particle) - comparison,,,0.65,0.35,None/Undoped,0,,,,Co-precipitation of micron-sized spherical LiMn0.85Fe0.15PO4 followed by LiFePO4 surface modification and thermal lithiation/carbonization,,,,,,,,,,,,,,,"Single-phase solid solution corresponding to the average composition of the double-structured LiMn0.85Fe0.15PO4-LiFePO4 particle, prepared for comparison. Together with the 76:24 physical mixture of LiMn0.85Fe0.15PO4 and LiFePO4 it delivered less capacity than the double-structured material, which is the evidence that LMP/LFP is a genuine bulk/outer-layer compound rather than a mixture or a homogeneous solid solution. No numeric capacity is quoted in the text.",,"Fig. 2a (first charge-discharge, 25 C)",157.1663,2.0,1.0,0.0,0.6474,170.53,LITERATURE_REPORTED
P66_Sample_5,P66,Double-Structured LiMn0.85Fe0.15PO4 Coordinated with LiFePO4 for Rechargeable Lithium Batteries,10.1002/anie.201107394,2012,Angew Chem Int Ed - 2012 - Oh - Double‐Structured LiMn0 85Fe0 15PO4 Coordinated with LiFePO4 for Rechargeable Lithium.pdf,LiMn0.85Fe0.15PO4 + LiFePO4 physical mixture (76:24 by weight) - comparison,,,0.85,0.15,None/Undoped,0,,,,Co-precipitation of micron-sized spherical LiMn0.85Fe0.15PO4 followed by LiFePO4 surface modification and thermal lithiation/carbonization,,,,,,,,,,,,,,,Physical mixture of the two phases in the same 76:24 weight ratio found by two-phase Rietveld refinement of the double-structured particle. Used as a control to show that the performance of LMP/LFP does not arise from simple phase mixing. No numeric capacity is quoted in the text.,,"Fig. 2a (first charge-discharge, 25 C)",156.9848,2.0,1.0,0.0,0.4227,170.73,LITERATURE_REPORTED
P66_Sample_6,P66,Double-Structured LiMn0.85Fe0.15PO4 Coordinated with LiFePO4 for Rechargeable Lithium Batteries,10.1002/anie.201107394,2012,Angew Chem Int Ed - 2012 - Oh - Double‐Structured LiMn0 85Fe0 15PO4 Coordinated with LiFePO4 for Rechargeable Lithium.pdf,Double-structured LiMn0.85Fe0.15PO4-LiFePO4 (outer layer 0.2 um),,,0.85,0.15,None/Undoped,0,,,,Co-precipitation of micron-sized spherical LiMn0.85Fe0.15PO4 followed by LiFePO4 surface modification and thermal lithiation/carbonization,,,,,,,,,,,,,,,"Outer layer thickness series measured at 60 C, charged at 8.5 mA/g (0.05C) and discharged at 17 mA/g (0.1C) over 2.7-4.5 V. Growth of the LiFePO4 layer thickness progressively diminished the capacity in the 4 V region and increased the capacity at 3.5 V on both charge and discharge, so the thinnest layers keep the most Mn-derived high-voltage capacity.",,"Fig. 2b (first charge-discharge vs outer layer thickness, 60 C)",156.9848,2.0,1.0,0.0,0.4227,170.73,LITERATURE_REPORTED
P66_Sample_7,P66,Double-Structured LiMn0.85Fe0.15PO4 Coordinated with LiFePO4 for Rechargeable Lithium Batteries,10.1002/anie.201107394,2012,Angew Chem Int Ed - 2012 - Oh - Double‐Structured LiMn0 85Fe0 15PO4 Coordinated with LiFePO4 for Rechargeable Lithium.pdf,Double-structured LiMn0.85Fe0.15PO4-LiFePO4 (outer layer 0.5 um),,,0.85,0.15,None/Undoped,0,,,2.9,Co-precipitation of micron-sized spherical LiMn0.85Fe0.15PO4 followed by LiFePO4 surface modification and thermal lithiation/carbonization,,,,157,,,,,,,,,,,"At 60 C the LMP/LFP electrode shows only about 5 mAh/g of additional capacity relative to the ~152 mAh/g achieved at 25 C, i.e. roughly 157 mAh/g (value inferred from the stated 5 mAh/g increment, not printed directly). The small temperature sensitivity is attributed to the coordination of LiMnPO4 by the LiFePO4 outer layer, which improves electronic conductivity and already yields a high capacity at room temperature.",,"Fig. 2b (first charge-discharge vs outer layer thickness, 60 C)",156.9848,2.0,1.0,0.0,0.4227,170.73,LITERATURE_REPORTED
P66_Sample_8,P66,Double-Structured LiMn0.85Fe0.15PO4 Coordinated with LiFePO4 for Rechargeable Lithium Batteries,10.1002/anie.201107394,2012,Angew Chem Int Ed - 2012 - Oh - Double‐Structured LiMn0 85Fe0 15PO4 Coordinated with LiFePO4 for Rechargeable Lithium.pdf,Double-structured LiMn0.85Fe0.15PO4-LiFePO4 (outer layer 0.8 um),,,0.85,0.15,None/Undoped,0,,,,Co-precipitation of micron-sized spherical LiMn0.85Fe0.15PO4 followed by LiFePO4 surface modification and thermal lithiation/carbonization,,,,,,,,,,,,,,,"Thickest outer layer in the series. Capacity in the 4 V (Mn2+/Mn3+) region is the most diminished and the 3.5 V (Fe2+/Fe3+) contribution the largest, consistent with the highest LiFePO4 fraction. Cycling stability remains excellent (over 97% retention), so layer thickness trades high-voltage energy against stability.",,"Fig. 2b (first charge-discharge vs outer layer thickness, 60 C)",156.9848,2.0,1.0,0.0,0.4227,170.73,LITERATURE_REPORTED
P66_Sample_9,P66,Double-Structured LiMn0.85Fe0.15PO4 Coordinated with LiFePO4 for Rechargeable Lithium Batteries,10.1002/anie.201107394,2012,Angew Chem Int Ed - 2012 - Oh - Double‐Structured LiMn0 85Fe0 15PO4 Coordinated with LiFePO4 for Rechargeable Lithium.pdf,Double-structured LiMn0.85Fe0.15PO4-LiFePO4 (outer layer 0.5 um) vs bulk LiMn0.85Fe0.15PO4,,,0.85,0.15,None/Undoped,0,,,,Co-precipitation of micron-sized spherical LiMn0.85Fe0.15PO4 followed by LiFePO4 surface modification and thermal lithiation/carbonization,,,,,,,,,50,,,,,,"Cycling test at 85 mA/g (0.5C) at 25 C over about 50 cycles showed excellent capacity retention for the olivine compounds. The double-structured electrode held a markedly higher and flatter capacity than the bulk material. In a full cell using a graphite anode (Fig. S7) the double-structured LMP/LFP showed the same tendency as in the half-cell test, while the bulk LiMn0.85Fe0.15PO4 could not maintain its capacity.",,"Fig. 2c (cycling at 0.5C, 25 C)",156.9848,2.0,1.0,0.0,0.4227,170.73,LITERATURE_REPORTED
P66_Sample_10,P66,Double-Structured LiMn0.85Fe0.15PO4 Coordinated with LiFePO4 for Rechargeable Lithium Batteries,10.1002/anie.201107394,2012,Angew Chem Int Ed - 2012 - Oh - Double‐Structured LiMn0 85Fe0 15PO4 Coordinated with LiFePO4 for Rechargeable Lithium.pdf,"LiMn0.85Fe0.15PO4 bulk (micron-sized spherical, no LiFePO4 layer)",,,0.85,0.15,None/Undoped,0,,,,Co-precipitation of micron-sized spherical LiMn0.85Fe0.15PO4 followed by LiFePO4 surface modification and thermal lithiation/carbonization,,,,,,,,,50,80,,,,,"Harsh test at 60 C and 85 mA/g (0.5C) over 2.7-4.5 V is detrimental to the bulk electrode, which retained only 80% of its initial capacity. The fade of the LiMnPO4 system is related to divalent Mn dissolution during operation at 4.1 V vs Li/Li+, analogous to spinel LiMn2O4; the elevated temperature and the high operating voltage accelerate LiPF6 breakdown and the resulting HF readily decomposes the active material.",,"Fig. 2d (cycling at 0.5C, 60 C)",156.9848,2.0,1.0,0.0,0.4227,170.73,LITERATURE_REPORTED
P66_Sample_11,P66,Double-Structured LiMn0.85Fe0.15PO4 Coordinated with LiFePO4 for Rechargeable Lithium Batteries,10.1002/anie.201107394,2012,Angew Chem Int Ed - 2012 - Oh - Double‐Structured LiMn0 85Fe0 15PO4 Coordinated with LiFePO4 for Rechargeable Lithium.pdf,Double-structured LiMn0.85Fe0.15PO4-LiFePO4 (outer layer 0.3-0.8 um),,,0.85,0.15,None/Undoped,0,,,,Co-precipitation of micron-sized spherical LiMn0.85Fe0.15PO4 followed by LiFePO4 surface modification and thermal lithiation/carbonization,,,,,,,,,50,97,,,,,"Double-structured electrodes with outer layer thicknesses of 0.3-0.8 um retained over 97% of the initial capacity at 60 C and 85 mA/g (0.5C). Converted to volumetric capacity this is 240 mAh/cm3, remarkably high for a LiMnPO4-based system. Transition metal dissolution occurs for both fully charged bulk and LMP/LFP electrodes, but LMP/LFP suffers less because the LiFePO4 outer layer has relatively strong resistivity to HF. Retention is recorded as the "">97%"" lower bound stated in the text.",,"Fig. 2d (cycling at 0.5C, 60 C)",156.9848,2.0,1.0,0.0,0.4227,170.73,LITERATURE_REPORTED
P66_Sample_12,P66,Double-Structured LiMn0.85Fe0.15PO4 Coordinated with LiFePO4 for Rechargeable Lithium Batteries,10.1002/anie.201107394,2012,Angew Chem Int Ed - 2012 - Oh - Double‐Structured LiMn0 85Fe0 15PO4 Coordinated with LiFePO4 for Rechargeable Lithium.pdf,Double-structured LiMn0.85Fe0.15PO4-LiFePO4 (outer layer 0.5 um),,,0.85,0.15,None/Undoped,0,,,,Co-precipitation of micron-sized spherical LiMn0.85Fe0.15PO4 followed by LiFePO4 surface modification and thermal lithiation/carbonization,,,,,,,90.0,,,,,,,,"Rate capability at 25 C. At the 5C rate (850 mA/g, which discharges the entire capacity within 12 min) the LMP/LFP electrode delivered 90 mAh/g. Both the bulk and the double-structured electrodes show impressive rate capability despite being composed of micron-sized particles, which is attributed to the high conductivity, facile electrolyte absorption through the open pores, and the stability of the LiFePO4 outer layer at high voltage.",,"Fig. 2e (rate capability, 25 C)",156.9848,2.0,1.0,0.0,0.4227,170.73,LITERATURE_REPORTED
P66_Sample_13,P66,Double-Structured LiMn0.85Fe0.15PO4 Coordinated with LiFePO4 for Rechargeable Lithium Batteries,10.1002/anie.201107394,2012,Angew Chem Int Ed - 2012 - Oh - Double‐Structured LiMn0 85Fe0 15PO4 Coordinated with LiFePO4 for Rechargeable Lithium.pdf,Double-structured LiMn0.85Fe0.15PO4-LiFePO4 (outer layer 0.5 um) at 0 C and -20 C,,,0.85,0.15,None/Undoped,0,,,,Co-precipitation of micron-sized spherical LiMn0.85Fe0.15PO4 followed by LiFePO4 surface modification and thermal lithiation/carbonization,,,,,,,,,,,,,,,"Low-temperature cycling at 0 C and -20 C, charged at 8.5 mA/g (0.05C). The LMP/LFP electrode delivered high capacity with good capacity retention at both temperatures, clearly outperforming the bulk LiMn0.85Fe0.15PO4 measured under the same conditions. The unique micron-sized porous spherical morphology assures high charge-discharge reversibility over a wide temperature range from -20 to 60 C. Test temperature column records the 0 C condition; the same row covers the -20 C measurement.",,Fig. 2f / Fig. S8 (low-temperature cycling),156.9848,2.0,1.0,0.0,0.4227,170.73,LITERATURE_REPORTED
P66_Sample_14,P66,Double-Structured LiMn0.85Fe0.15PO4 Coordinated with LiFePO4 for Rechargeable Lithium Batteries,10.1002/anie.201107394,2012,Angew Chem Int Ed - 2012 - Oh - Double‐Structured LiMn0 85Fe0 15PO4 Coordinated with LiFePO4 for Rechargeable Lithium.pdf,"Thermal stability series: Li0Mn0.85Fe0.15PO4 bulk, double-structured (0.2/0.5/0.8 um), and LiFePO4",,,0.85,0.15,None/Undoped,0,,,,Co-precipitation of micron-sized spherical LiMn0.85Fe0.15PO4 followed by LiFePO4 surface modification and thermal lithiation/carbonization,,,,,,,,,,,,,,,"Differential scanning calorimetry of the reaction of the electrolyte with fully charged electrodes. Heat generation was 216.2 J/g for the bulk Li0Mn0.85Fe0.15PO4, 152.7, 108.5 and 90.3 J/g for double-structured samples with 0.2, 0.5 and 0.8 um LiFePO4 outer layers, and 70.8 J/g for LiFePO4; exothermic peaks appear between about 259 and 293 C over a broad 200-350 C reaction range. Both the heat released and the exothermic onset depend on the presence and thickness of the LiFePO4 outer layer, so surface modification improves thermal stability and safety. Overall the system reaches the greatest volumetric energy density of any LiMn1-xFexPO4 electrode reported (970 Wh/m3 as printed) on the back of a 1.5 g/cm3 tap density.",,Fig. 3 (DSC of fully charged electrodes),156.9848,2.0,1.0,0.0,0.4227,170.73,LITERATURE_REPORTED
P67_Sample_1,P67,Co-precipitation synthesis of micro-sized spherical LiMn0.5Fe0.5PO4 cathode material for lithium batteries,10.1039/c1jm13889h,2011,Advanced Materials - 2011 - Sun - Micrometer‐Sized  Nanoporous  High‐Volumetric‐Capacity LiMn0 85Fe0 15PO4 Cathode Material.pdf,"C-LiMnPO4 (micro-sized spherical, carbon coated)",,,1.0,0.0,None/Undoped,0,,,3.2,"Co-precipitation of (Mn1-xFex)3(PO4)2.xH2O hydrate, dehydration, then thermal lithiation with Li3PO4 and pitch carbon coating",550.0,10.0,96.0,,,,,,,,,,,,"Baseline pure LiMnPO4 control synthesised by the same co-precipitation route from Mn3(PO4)2.xH2O. First discharge capacity 96 mAh/g at C/20 and 25 C (CC-CV charge at C/20 to 4.5 V, held to C/100, then discharged to 2.7 V; 1C = 170 mA/g). Tap density 1.2 g/cm3, conductivity 9.4e-2 S/cm, carbon 3.2 wt%, pore volume 1.437e-1 cm3/g. The low capacity is attributed to poor Li+ diffusion character at 25 C. Mn dissolution after 4 weeks storage at 55 C of an electrode charged to 4.5 V was 112 ppm. Cell volume computed from the reported orthorhombic lattice constants.",,"Table 2, Table 4, Fig. 5a (C-LiMnPO4 baseline)",156.8488,2.0,1.0,0.0,0.0,170.87,LITERATURE_REPORTED
P67_Sample_2,P67,Co-precipitation synthesis of micro-sized spherical LiMn0.5Fe0.5PO4 cathode material for lithium batteries,10.1039/c1jm13889h,2011,Advanced Materials - 2011 - Sun - Micrometer‐Sized  Nanoporous  High‐Volumetric‐Capacity LiMn0 85Fe0 15PO4 Cathode Material.pdf,"C-LiMn0.5Fe0.5PO4 (micro-sized spherical, carbon coated)",,,0.5,0.5,None/Undoped,0,,,3.3,"Co-precipitation of (Mn1-xFex)3(PO4)2.xH2O hydrate, dehydration, then thermal lithiation with Li3PO4 and pitch carbon coating",550.0,10.0,142.0,,,,,,,,,,,,"Main sample of the study. First discharge capacity 142 mAh/g at C/20 and 25 C versus 96 mAh/g for C-LiMnPO4; the dQ/dV plot shows two plateaus at 4.1 V (Mn2+/Mn3+) and 3.5 V (Fe2+/Fe3+) vs Li/Li+. Tap density 1.27 g/cm3, conductivity 1.6e-1 S/cm (two-fold higher than C-LiMnPO4 and comparable to or slightly higher than C-LiFePO4), carbon 3.3 wt%, pore volume 1.219e-1 cm3/g. Partial Fe incorporation lowers the Li+ diffusion barrier. Chemical analysis of the dehydrate gave (Mn0.51Fe0.49)3(PO4)2. Mn dissolution 79 ppm and Fe dissolution 3 ppm after 4 weeks at 55 C. Co-precipitation was run in a 4 L CSTR at 2 M, pH 7, 50 C and 1000 rpm - above 60 C manganese oxide forms instead. Cell volume computed from the reported lattice constants.",,"Table 3, Table 4, Fig. 5a (C-LiMn0.5Fe0.5PO4)",157.3023,2.0,1.0,0.0,0.6931,170.38,LITERATURE_REPORTED
P67_Sample_3,P67,Co-precipitation synthesis of micro-sized spherical LiMn0.5Fe0.5PO4 cathode material for lithium batteries,10.1039/c1jm13889h,2011,Advanced Materials - 2011 - Sun - Micrometer‐Sized  Nanoporous  High‐Volumetric‐Capacity LiMn0 85Fe0 15PO4 Cathode Material.pdf,"C-LiMn0.5Fe0.5PO4 (micro-sized spherical, carbon coated)",,,0.5,0.5,None/Undoped,0,,,3.3,"Co-precipitation of (Mn1-xFex)3(PO4)2.xH2O hydrate, dehydration, then thermal lithiation with Li3PO4 and pitch carbon coating",550.0,10.0,,,120.0,,,,50,97,,,,,"Continuous cycling at 0.5C (85 mA/g) and 25 C: the electrode showed approximately 120 mAh/g after 50 cycles, maintaining about 97% of its initial capacity. Capacity recorded in the 1C column is the 0.5C value; the paper reports no separate 1C cycling figure at 25 C.",,"Fig. 6a (cyclability at 0.5C, 25 C)",157.3023,2.0,1.0,0.0,0.6931,170.38,LITERATURE_REPORTED
P67_Sample_4,P67,Co-precipitation synthesis of micro-sized spherical LiMn0.5Fe0.5PO4 cathode material for lithium batteries,10.1039/c1jm13889h,2011,Advanced Materials - 2011 - Sun - Micrometer‐Sized  Nanoporous  High‐Volumetric‐Capacity LiMn0 85Fe0 15PO4 Cathode Material.pdf,"C-LiMn0.5Fe0.5PO4 (micro-sized spherical, carbon coated)",,,0.5,0.5,None/Undoped,0,,,3.3,"Co-precipitation of (Mn1-xFex)3(PO4)2.xH2O hydrate, dehydration, then thermal lithiation with Li3PO4 and pitch carbon coating",550.0,10.0,,,,,,,50,85.5,,,,,"At 55 C and 0.5C the reversible capacity decreased slightly from 140 mAh/g to 120 mAh/g over 50 cycles, i.e. 85.5% retention (the conclusions quote about 86%). Splitting the curves at 3.5 V shows the loss is concentrated in the 4 V region: 14 mAh/g lost above 3.5 V against 6 mAh/g below, consistent with Mn dissolution as the dominant fade mechanism.",,"Fig. 6b, 6c (cyclability at 0.5C, 55 C)",157.3023,2.0,1.0,0.0,0.6931,170.38,LITERATURE_REPORTED
P67_Sample_5,P67,Co-precipitation synthesis of micro-sized spherical LiMn0.5Fe0.5PO4 cathode material for lithium batteries,10.1039/c1jm13889h,2011,Advanced Materials - 2011 - Sun - Micrometer‐Sized  Nanoporous  High‐Volumetric‐Capacity LiMn0 85Fe0 15PO4 Cathode Material.pdf,"C-LiMnPO4 (micro-sized spherical, carbon coated)",,,1.0,0.0,None/Undoped,0,,,3.2,"Co-precipitation of (Mn1-xFex)3(PO4)2.xH2O hydrate, dehydration, then thermal lithiation with Li3PO4 and pitch carbon coating",550.0,10.0,,,,,,,50,77,,,,,"The poor room-temperature capacity of C-LiMnPO4 recovered to 130 mAh/g at 55 C because of the faster Li+ diffusion induced by the elevated temperature, but monotonous fading followed and the capacity fell to 100 mAh/g (77%) after the 50th cycle - much worse than the Fe-substituted material under identical conditions.",,"Fig. 6b, 6d (cyclability at 0.5C, 55 C)",156.8488,2.0,1.0,0.0,0.0,170.87,LITERATURE_REPORTED
P67_Sample_6,P67,Co-precipitation synthesis of micro-sized spherical LiMn0.5Fe0.5PO4 cathode material for lithium batteries,10.1039/c1jm13889h,2011,Advanced Materials - 2011 - Sun - Micrometer‐Sized  Nanoporous  High‐Volumetric‐Capacity LiMn0 85Fe0 15PO4 Cathode Material.pdf,"C-LiMn0.5Fe0.5PO4 (micro-sized spherical, carbon coated)",,,0.5,0.5,None/Undoped,0,,,3.3,"Co-precipitation of (Mn1-xFex)3(PO4)2.xH2O hydrate, dehydration, then thermal lithiation with Li3PO4 and pitch carbon coating",550.0,10.0,142.0,,101.0,,,,,,,,,,"Summary rate figures: 142 mAh/(g-phosphate) at C/20 and 101 mAh/(g-phosphate) at 1C, comparable to the nano-sized version despite 15 um secondary particles. The authors attribute this to two features working together - nanopores that let electrolyte penetrate and interconnect the primary particles, and a uniform carbon coating on each primary particle - and state this is the first report of a micro-sized C-LiMn0.5Fe0.5PO4 with high capacity and high tap density.",,Conclusions (rate performance),157.3023,2.0,1.0,0.0,0.6931,170.38,LITERATURE_REPORTED
P68_Sample_1,P68,Fabrication of high tap density LiFe0.6Mn0.4PO4/C microspheres by a double carbon coating-spray drying method for high rate lithium ion batteries,10.1039/c2ta00939k,2013,c2ta00939k.pdf,LiFe0.6Mn0.4PO4/C microspheres (double carbon coating + spray drying),,,0.4,0.6,None/Undoped,0,,,3.26,Double carbon coating (ball-milling + pre-sintering) followed by spray drying at 180 C and sintering,550.0,3.0,,160.2,,,,,,,,,1e-12 to 1e-13,,"Main sample. Reversible capacity 160.2 mAh/g at 0.1C over 2.0-4.35 V. Tap density 1.4 g/cm3 (vs 0.82 g/cm3 for the nanoparticle counterpart), carbon 3.26 wt%, conductivity 9.4e-3 S/cm, BET 23.7 m2/g with a main pore size distribution at 30 nm. Volume energy density 801.5 Wh/L at 0.1C, nearly 1.4 times the 482.3 Wh/L of the nano-sized counterpart. Li+ diffusion coefficients from Randles-Sevcik analysis of CVs are 1e-12 to 1e-13 cm2/s, close to literature values, indicating the several-micrometre sphere diameter has little effect on Li+ diffusion from electrolyte into electrode. Pores are ascribed to decomposition and partial oxidation of sucrose from 180 C upward, releasing CO2, CO and furfural-based gases.",,"Table 1, Fig. 1-4, Fig. 5 (microspheres, 0.1C)",157.393,2.0,1.0,0.0,0.673,170.28,LITERATURE_REPORTED
P68_Sample_2,P68,Fabrication of high tap density LiFe0.6Mn0.4PO4/C microspheres by a double carbon coating-spray drying method for high rate lithium ion batteries,10.1039/c2ta00939k,2013,c2ta00939k.pdf,"LiFe0.6Mn0.4PO4/C nanoparticles (vacuum-dried control, no spray drying)",,,0.4,0.6,None/Undoped,0,,,3.37,"Conventional solid state route: ball-milling, vacuum drying and sintering (no spray drying)",550.0,3.0,,163.7,,,,,,,,,,,"Nanoparticle control prepared by vacuum-drying part of the same ball-milled slurry and annealing under identical conditions. Discharge capacity 163.7 mAh/g at 0.1C, marginally above the 160.2 mAh/g of the microspheres, but tap density is only 0.82 g/cm3 and volume energy density only 482.3 Wh/L. Carbon 3.37 wt%, conductivity 1.8e-2 S/cm (the difference from the microspheres is within experimental accuracy). The irregular morphology and aggregation are detrimental to electrode preparation and volume energy density.",,"Table 1, Fig. 2d-f, Fig. 5 (nanoparticles, 0.1C)",157.393,2.0,1.0,0.0,0.673,170.28,LITERATURE_REPORTED
P68_Sample_3,P68,Fabrication of high tap density LiFe0.6Mn0.4PO4/C microspheres by a double carbon coating-spray drying method for high rate lithium ion batteries,10.1039/c2ta00939k,2013,c2ta00939k.pdf,LiFe0.6Mn0.4PO4/C microspheres (double carbon coating + spray drying),,,0.4,0.6,None/Undoped,0,,,3.26,,550.0,3.0,,,145.0,,133.0,,,,,,,,"Rate ladder for the microspheres from 0.1C to 20C: 150, 145, 138, 133, 129 and 126 mAh/g are quoted with capacity retentions of 94, 91, 87, 83 and 81% at 0.5C, 1C, 3C, 5C and 10C respectively (versus 0.2C); the text lists six capacities against five rates, so the mapping of the final value is ambiguous in the source. Values entered here are 1C = 145 mAh/g and 5C = 133 mAh/g. The remarkable rate performance is attributed to the uniform carbon coating and the hierarchical porous spherical structure: nano-sized primary crystallites shorten the Li+ diffusion path while open mesopores let electrolyte penetrate deep into each micro-sized particle.",,"Fig. 6c-d, Table S2 (rate capability, microspheres)",157.393,2.0,1.0,0.0,0.673,170.28,LITERATURE_REPORTED
P68_Sample_4,P68,Fabrication of high tap density LiFe0.6Mn0.4PO4/C microspheres by a double carbon coating-spray drying method for high rate lithium ion batteries,10.1039/c2ta00939k,2013,c2ta00939k.pdf,LiFe0.6Mn0.4PO4/C microspheres (double carbon coating + spray drying),,,0.4,0.6,None/Undoped,0,,,3.26,,550.0,3.0,,,,,,,,,,,,,"At an extremely high current of 20C (3200 mA/g) the micro-sized spheres still delivered 106.3 mAh/g (the conclusions quote 106.4 mAh/g), similar to the 126.0 mAh/g of the nanoparticles. The volume energy density of the microspheres remained 1.3 times higher than that of the nanoparticles even at 20C. No 20C column exists in this dataset, so the value is recorded in remarks only.",,"Fig. 6c-d, Fig. S2, Table S2 (20C, microspheres)",157.393,2.0,1.0,0.0,0.673,170.28,LITERATURE_REPORTED
P68_Sample_5,P68,Fabrication of high tap density LiFe0.6Mn0.4PO4/C microspheres by a double carbon coating-spray drying method for high rate lithium ion batteries,10.1039/c2ta00939k,2013,c2ta00939k.pdf,"LiFe0.6Mn0.4PO4/C nanoparticles (vacuum-dried control, no spray drying)",,,0.4,0.6,None/Undoped,0,,,3.37,"Conventional solid state route: ball-milling, vacuum drying and sintering (no spray drying)",550.0,3.0,,,,,,,,,,,,,"Nanoparticle counterpart discharged 126.0 mAh/g at 20C, higher than the 106.3 mAh/g of the microspheres on a gravimetric basis, but its low packing density means the microspheres still win by 1.3 times on volumetric energy density at this rate. No 20C column exists in this dataset, so the value is recorded in remarks only.",,"Fig. 6a-b, Table S2 (20C, nanoparticles)",157.393,2.0,1.0,0.0,0.673,170.28,LITERATURE_REPORTED
P68_Sample_6,P68,Fabrication of high tap density LiFe0.6Mn0.4PO4/C microspheres by a double carbon coating-spray drying method for high rate lithium ion batteries,10.1039/c2ta00939k,2013,c2ta00939k.pdf,LiFe0.6Mn0.4PO4/C microspheres (double carbon coating + spray drying),,,0.4,0.6,None/Undoped,0,,,3.26,,550.0,3.0,,,,138.3,,,100,99.1,,,,,Room-temperature cycling between 4.35 and 2.0 V for 100 cycles at 2C: the composite electrode delivered 138.3 mAh/g and an energy density of 473.5 Wh/kg with 99.1% capacity retention and 98.8% energy density retention.,,"Fig. 7, Table S3 (cycling at 2C)",157.393,2.0,1.0,0.0,0.673,170.28,LITERATURE_REPORTED
P68_Sample_7,P68,Fabrication of high tap density LiFe0.6Mn0.4PO4/C microspheres by a double carbon coating-spray drying method for high rate lithium ion batteries,10.1039/c2ta00939k,2013,c2ta00939k.pdf,LiFe0.6Mn0.4PO4/C microspheres (double carbon coating + spray drying),,,0.4,0.6,None/Undoped,0,,,3.26,,550.0,3.0,,,,,128.4,,200,98.9,,,,,"Over a further 200 cycles at 5C (following the 100 cycles at 2C) the microspheres delivered 128.4 mAh/g and 420.8 Wh/kg, maintaining 98.9% capacity retention and 97.9% energy density retention. The abstract summarises the combined test as 98.9% capacity retention after 100 cycles at 2C and 200 cycles at 5C.",,"Fig. 7, Table S3 (cycling at 5C)",157.393,2.0,1.0,0.0,0.673,170.28,LITERATURE_REPORTED
P69_Sample_1,P69,Synthesis of LiMn0.75Fe0.25PO4/C microspheres using a microwave-assisted process with a complexing agent for high-rate lithium ion batteries,10.1039/c4ta01197j,2014,c4ta01197j.pdf,"LiMn0.75Fe0.25PO4/C microspheres, LMFP3 (precursor pH 6.35)",,,0.75,0.25,None/Undoped,0,,,3.0,"Microwave-assisted hydrothermal synthesis with citric acid complexing agent (200 C, 200 W, 15 min) followed by sucrose carbon coating and sintering",,,163.0,,,,,97.0,,,,,,,"Best sample of the pH series and the headline material of the paper. Charge and discharge capacities at 0.05C and 25 C were 168 and 163 mAh/g, i.e. 95.3% of theoretical, with a coulombic efficiency of about 97%. Volumetric capacity at 0.05C is 262 mAh/cm3 on a tap density of 1.3 g/cm3 (versus 0.3-0.8 g/cm3 typical of nanoparticles). Lattice constants a = 10.42 A, b = 6.08 A, c = 4.73 A, V = 299.70 A3, matching phase-pure LiMn0.75Fe0.25PO4 and confirming a LiMnPO4-LiFePO4 solid solution. BET 23.2 m2/g, type IV isotherm with H2 hysteresis, mean pore size 3.8 nm, cumulative desorption pore volume 0.06 cm3/g. HR-TEM shows 0.42 nm (101) lattice fringes. ICP-OES gave Li/P 1.00, Mn/P 0.75, Fe/P 0.25. CV at 0.025 mV/s shows peak pairs at 4.15/3.97 V and 3.56/3.50 V, and CV shape is retained up to 1 mV/s. Microwave synthesis: 100 ml Teflon vessel, MARS-5, heated to 200 C at 200 W and held 15 min with stirring; Li:(Mn+Fe):P = 3:1:1.",,"Fig. 1, Fig. 2, Table 1, Fig. S5 (LMFP3, 0.05C at 25 C)",157.0756,2.0,1.0,0.0,0.5623,170.63,LITERATURE_REPORTED
P69_Sample_2,P69,Synthesis of LiMn0.75Fe0.25PO4/C microspheres using a microwave-assisted process with a complexing agent for high-rate lithium ion batteries,10.1039/c4ta01197j,2014,c4ta01197j.pdf,"LiMn0.75Fe0.25PO4/C microspheres, LMFP3 (precursor pH 6.35)",,,0.75,0.25,None/Undoped,0,,,3.0,"Microwave-assisted hydrothermal synthesis with citric acid complexing agent (200 C, 200 W, 15 min) followed by sucrose carbon coating and sintering",,,170.0,,,,,,,,,,,,"At 60 C and 0.05C, LMFP3 showed the highest discharge capacity of the pH series, 170 mAh/g, corresponding to 99.4% of the theoretical capacity. Attributed to the low antisite defect concentration and the porous structure, which lets electrolyte be absorbed into the inner parts of the microspheres. Cells were charged at 0.05C to 4.5 V, held at 4.5 V until the current fell to 0.01C, then discharged at 0.05C to 2.0 V.",,"Fig. 6a (galvanostatic discharge, 0.05C at 60 C)",157.0756,2.0,1.0,0.0,0.5623,170.63,LITERATURE_REPORTED
P69_Sample_3,P69,Synthesis of LiMn0.75Fe0.25PO4/C microspheres using a microwave-assisted process with a complexing agent for high-rate lithium ion batteries,10.1039/c4ta01197j,2014,c4ta01197j.pdf,"LiMn0.75Fe0.25PO4/C, LMFP1 (precursor pH 5.74)",,,0.75,0.25,None/Undoped,0,,,3.0,"Microwave-assisted hydrothermal synthesis with citric acid complexing agent (200 C, 200 W, 15 min) followed by sucrose carbon coating and sintering",,,129.0,,,,,,,,,,,,"Lowest-pH precursor in the series. Citric acid is only partially ionised at low pH ([C6H7O7]- / [C6H6O7]2-), so free metal ions remain in solution, nuclei form randomly and only partially bond to citrate, and self-assembly yields irregular secondary particles. Discharge capacity 129 mAh/g at 0.05C and 60 C. FTIR symmetric stretching band at 995 cm-1 and Li/P atomic ratio of 0.90 indicate the highest M(Li) antisite defect concentration of the series, which blocks the Li+ migration channel and depresses capacity.",,"Fig. 3a, Fig. 5b, Table 1, Fig. 6a (LMFP1)",157.0756,2.0,1.0,0.0,0.5623,170.63,LITERATURE_REPORTED
P69_Sample_4,P69,Synthesis of LiMn0.75Fe0.25PO4/C microspheres using a microwave-assisted process with a complexing agent for high-rate lithium ion batteries,10.1039/c4ta01197j,2014,c4ta01197j.pdf,"LiMn0.75Fe0.25PO4/C, LMFP2 (precursor pH 6.01)",,,0.75,0.25,None/Undoped,0,,,3.0,"Microwave-assisted hydrothermal synthesis with citric acid complexing agent (200 C, 200 W, 15 min) followed by sucrose carbon coating and sintering",,,153.0,,,,,,,,,,,,"Intermediate pH sample. Discharge capacity 153 mAh/g at 0.05C and 60 C. FTIR band at 989 cm-1 and Li/P atomic ratio 0.97, i.e. an antisite defect concentration between LMFP1 and LMFP3. The blue shift of the ~980 cm-1 symmetric stretching band from 995 to 983 cm-1 across LMFP1 to LMFP3 tracks the falling antisite defect concentration as precursor pH rises.",,"Fig. 3b, Fig. 5b, Table 1, Fig. 6a (LMFP2)",157.0756,2.0,1.0,0.0,0.5623,170.63,LITERATURE_REPORTED
P69_Sample_5,P69,Synthesis of LiMn0.75Fe0.25PO4/C microspheres using a microwave-assisted process with a complexing agent for high-rate lithium ion batteries,10.1039/c4ta01197j,2014,c4ta01197j.pdf,"LiMn0.75Fe0.25PO4/C, LMFP4 (precursor pH 7.89, contains Li3PO4 impurity)",,,0.75,0.25,None/Undoped,0,,,3.0,"Microwave-assisted hydrothermal synthesis with citric acid complexing agent (200 C, 200 W, 15 min) followed by sucrose carbon coating and sintering",,,109.0,,,,,,,,,,,,"Weakly basic precursor. Morphology is perfectly spherical, but XRD shows Li3PO4 impurity peaks because the solubility of Li3PO4 in basic solution is very low, and Li3PO4 is reported to severely degrade electrochemical performance. Discharge capacity is therefore only 109 mAh/g at 0.05C and 60 C despite the ideal morphology, and the Li/P ratio is inflated to 1.03 by the impurity. This makes weakly acidic pH 6.35 the optimum rather than the highest pH tested.",,"Fig. 3d, Fig. 5a, Table 1, Fig. 6a (LMFP4)",157.0756,2.0,1.0,0.0,0.5623,170.63,LITERATURE_REPORTED
