Repository: Priyavarshini13/High-Entropy-LMFP-Designer

# High-Entropy Doped LMFP Formula & Materials Design Platform (HE-LMFP-Designer-AG)

A standalone, computational materials-design application for Lithium Manganese Iron Phosphate (LMFP) cathode materials with multi-element high-entropy cation doping.

---

## 1. Project Purpose & Scientific Scope

The **HE-LMFP Designer** provides a deterministic chemical formula design, site occupancy validation, and charge balancing platform for high-entropy and multi-element doped LMFP cathode compositions. 

Version 1 focuses on deterministic chemical formula generation, charge balance compensation, configurational entropy evaluation, material modification planning, and synthesis workflow structuring.

File: data/literature_reference.csv (part 22 of 26)
Sample_ID,Paper_ID,Paper_Title,DOI,Year,Source_PDF,Composition_Formula,Base_LMFP_Composition,Full_Doped_Composition,Mn_Ratio,Fe_Ratio,Dopant_Element,Dopant_Count,Dopant_Molar_Ratio,Dopant_x_per_fu,Carbon_wt_percent,Synthesis_Method,Calcination_Temp_1_C,Calcination_Time_1_h,Discharge_Capacity_0_05C_mAh_g,Discharge_Capacity_0_1C_mAh_g,Discharge_Capacity_1C_mAh_g,Discharge_Capacity_2C_mAh_g,Discharge_Capacity_5C_mAh_g,Initial_Coulombic_Efficiency_percent,Cycle_Life_cycles,Capacity_Retention_percent,EIS_R_ct_before_Ohm,EIS_R_ct_after_Ohm,Li_Diffusion_Coefficient_cm2_s,XRD_Phase_Purity,Remarks,Impurity_Phase_Identified,Evidence,Calculated_Molar_Mass,Calculated_Q_M2,Calculated_Li_Stoichiometry,Calculated_Li_Vacancy_delta,Calculated_S_config_over_R,Calculated_Theoretical_Capacity_Metric,Record_Classification
P69_Sample_6,P69,Synthesis of LiMn0.75Fe0.25PO4/C microspheres using a microwave-assisted process with a complexing agent for high-rate lithium ion batteries,10.1039/c4ta01197j,2014,c4ta01197j.pdf,"LiMn0.75Fe0.25PO4/C microspheres, LMFP3 (precursor pH 6.35)",,,0.75,0.25,None/Undoped,0,,,3.0,"Microwave-assisted hydrothermal synthesis with citric acid complexing agent (200 C, 200 W, 15 min) followed by sucrose carbon coating and sintering",,,,,,,,,,,,,,,"Rate capability measured in a half cell between 2.0 and 4.5 V at 25 C, with charge and discharge performed at the same C-rate from 0.05C to 60C. At the extremely high 60C rate the cell still delivered about 100 mAh/g, which is 57% of the 0.05C specific capacity, at a coulombic efficiency of about 90%. Attributed to the uniform carbon coating reducing charge transfer resistance and the porous spherical structure allowing deep electrolyte penetration into the secondary particles. This dataset has no 60C column, so the value is recorded in remarks only.",,"Fig. 6c, Fig. S6, Fig. S7 (rate capability, LMFP3)",157.0756,2.0,1.0,0.0,0.5623,170.63,LITERATURE_REPORTED
P69_Sample_7,P69,Synthesis of LiMn0.75Fe0.25PO4/C microspheres using a microwave-assisted process with a complexing agent for high-rate lithium ion batteries,10.1039/c4ta01197j,2014,c4ta01197j.pdf,"LiMn0.75Fe0.25PO4/C microspheres, LMFP3 (precursor pH 6.35)",,,0.75,0.25,None/Undoped,0,,,3.0,"Microwave-assisted hydrothermal synthesis with citric acid complexing agent (200 C, 200 W, 15 min) followed by sucrose carbon coating and sintering",,,,,152.0,,,,100,99.3,,,,,"Cycling at 1C and 25 C for 100 cycles: initial discharge capacity 152 mAh/g falling only to 151 mAh/g, i.e. 99.3% capacity retention, with coulombic efficiency remaining at about 96%. The authors attribute the overall performance to the porous spherical structure, the uniform carbon coating layer and the reduced antisite defect concentration achieved by controlling precursor pH.",,"Fig. 6d (cyclability at 1C, 25 C)",157.0756,2.0,1.0,0.0,0.5623,170.63,LITERATURE_REPORTED
P70_Sample_1,P70,Synthesis of LiMn0.8Fe0.2PO4/C by co-precipitation method and its electrochemical performances as a cathode material for lithium-ion batteries,10.1016/j.matchemphys.2012.08.021,2012,UNVERIFIED_PDF_NOT_FOUND,Mn0.8Fe0.2(C2O4).2H2O co-precipitation precursor,,,0.8,0.2,Unspecified,0,,,,Co-precipitation,,,,,,,,,,,,,,,"MnSO4.H2O and FeSO4.7H2O dissolved together in distilled water at a Mn:Fe cationic ratio of 4:1 with total metal sulfate concentration 0.8 mol/L; 800 mL of 0.6 mol/L H2C2O4 slowly dripped into 500 mL of the sulfate solution while 0.3 mol/L NH4OH held the pH at 3; stirred at 600 rpm and 30 C for 24 h, aged 12 h, filtered, washed and vacuum dried at 80 C for 24 h. ICP gives a Mn:Fe ratio of 0.807:0.193 (0.6% error) against the 0.8:0.2 target. Whole-pattern fitting gives a = 12.005(6) A, b = 5.626(4) A, c = 9.952(5) A.",,Section 2.1; Fig. 1; Fig. 2; Table 1,157.0302,2.0,1.0,0.0,0.5004,170.68,LITERATURE_REPORTED
P70_Sample_2,P70,Synthesis of LiMn0.8Fe0.2PO4/C by co-precipitation method and its electrochemical performances as a cathode material for lithium-ion batteries,10.1016/j.matchemphys.2012.08.021,2012,UNVERIFIED_PDF_NOT_FOUND,"alpha-FeC2O4.2H2O (cited end member, ref. 22)",,,0.0,1.0,Unspecified,0,,,,,,,,,,,,,,,,,,,"Reported lattice parameters of the iron end member quoted for comparison: a = 11.998 A, b = 5.546 A, c = 9.900 A (Deyrieux, Berro and Peneloux, Bull. Soc. Chim. Fr. 1973, 25).",,"Table 1 (cited, ref. 22)",157.7558,2.0,1.0,0.0,0.0,169.89,LITERATURE_REPORTED
P70_Sample_3,P70,Synthesis of LiMn0.8Fe0.2PO4/C by co-precipitation method and its electrochemical performances as a cathode material for lithium-ion batteries,10.1016/j.matchemphys.2012.08.021,2012,UNVERIFIED_PDF_NOT_FOUND,"alpha-MnC2O4.2H2O (cited end member, ref. 23)",,,1.0,0.0,Unspecified,0,,,,,,,,,,,,,,,,,,,"Reported lattice parameters of the manganese end member quoted for comparison: a = 12.016 A, b = 5.632 A, c = 9.961 A (Angermann and Topfer, J. Mater. Sci. 43 (2008) 5123). The precursor parameters lie between the two end members and closer to the Mn end member, implying homogeneous mixing of the transition metals at the target ratio.",,"Table 1 (cited, ref. 23)",156.8488,2.0,1.0,0.0,0.0,170.87,LITERATURE_REPORTED
P70_Sample_4,P70,Synthesis of LiMn0.8Fe0.2PO4/C by co-precipitation method and its electrochemical performances as a cathode material for lithium-ion batteries,10.1016/j.matchemphys.2012.08.021,2012,UNVERIFIED_PDF_NOT_FOUND,LiMn0.8Fe0.2PO4/C,,,0.8,0.2,Unspecified,0,,,6.8,Co-precipitation precursor + ball milling + calcination,600.0,10.0,,,,,,,,,,,,,"18.18 g of the Mn0.8Fe0.2(C2O4).2H2O precursor mixed with 3.72 g Li2CO3 and 11.74 g NH4H2PO4 (molar ratio 2:1:2) plus 4 g glucose as organic additive; milled in a 500 mL steel jar with steel balls of mixed diameters at 400 rpm for 6 h at a ball-to-material weight ratio of 6:1; then heated at 600 C for 10 h under Ar flow. XRD matches the olivine structure of LiMnPO4 and LiFePO4 with cell parameters between the two end members. Table 2 lists a = 6.071 A, b = 10.410 A, c = 4.722 A while the running text quotes a = 6.079(4) A, b = 10.414(6) A, c = 4.728(4) A; both sets appear in the paper and the discrepancy is unresolved.",,Section 2.2; Fig. 3; Table 2,157.0302,2.0,1.0,0.0,0.5004,170.68,LITERATURE_REPORTED
P70_Sample_5,P70,Synthesis of LiMn0.8Fe0.2PO4/C by co-precipitation method and its electrochemical performances as a cathode material for lithium-ion batteries,10.1016/j.matchemphys.2012.08.021,2012,UNVERIFIED_PDF_NOT_FOUND,"LiFePO4 (cited end member, ref. 1)",,,0.0,1.0,Unspecified,0,,,,,,,,,,,,,,,,,,,"Reported olivine cell parameters quoted for comparison: a = 6.008 A, b = 10.324 A, c = 4.694 A (Padhi, Nanjundaswamy and Goodenough, J. Electrochem. Soc. 144 (1997) 1188).",,"Table 2 (cited, ref. 1)",157.7558,2.0,1.0,0.0,0.0,169.89,LITERATURE_REPORTED
P70_Sample_6,P70,Synthesis of LiMn0.8Fe0.2PO4/C by co-precipitation method and its electrochemical performances as a cathode material for lithium-ion batteries,10.1016/j.matchemphys.2012.08.021,2012,UNVERIFIED_PDF_NOT_FOUND,"LiMnPO4 (cited end member, ref. 4)",,,1.0,0.0,Unspecified,0,,,,,,,,,,,,,,,,,,,"Reported olivine cell parameters quoted for comparison: a = 6.108 A, b = 10.455 A, c = 4.750 A (Delacourt et al., Solid State Ionics 173 (2004) 113).",,"Table 2 (cited, ref. 4)",156.8488,2.0,1.0,0.0,0.0,170.87,LITERATURE_REPORTED
P70_Sample_7,P70,Synthesis of LiMn0.8Fe0.2PO4/C by co-precipitation method and its electrochemical performances as a cathode material for lithium-ion batteries,10.1016/j.matchemphys.2012.08.021,2012,UNVERIFIED_PDF_NOT_FOUND,LiMn0.8Fe0.2PO4/C,,,0.8,0.2,Unspecified,0,,,6.8,Co-precipitation precursor + ball milling + calcination,600.0,10.0,,,,,,,,,,,,,"SEM shows small, homogeneous agglomerated particles in the micrometer range; TEM gives a primary particle size of about 30-50 nm (the average size field records the midpoint of this reported range).",,"Fig. 4a-b (SEM, TEM)",157.0302,2.0,1.0,0.0,0.5004,170.68,LITERATURE_REPORTED
P70_Sample_8,P70,Synthesis of LiMn0.8Fe0.2PO4/C by co-precipitation method and its electrochemical performances as a cathode material for lithium-ion batteries,10.1016/j.matchemphys.2012.08.021,2012,UNVERIFIED_PDF_NOT_FOUND,LiMn0.8Fe0.2PO4/C,,,0.8,0.2,Unspecified,0,,,6.8,Co-precipitation precursor + ball milling + calcination,600.0,10.0,,,,,,,,,,,,,"HRTEM shows a carbon layer with a typical thickness of 2-3 nm on the particle edges. Two sets of lattice fringes with spacings of 0.52 nm and 0.43 nm agree with the interplanar spacings of the (020) and (011) planes calculated from XRD. The pyrolytic carbon both hinders crystal growth, providing a short pathway for lithium-ion diffusion, and provides a conductive surface layer for electron transfer.",,Fig. 5 (HRTEM),157.0302,2.0,1.0,0.0,0.5004,170.68,LITERATURE_REPORTED
P70_Sample_9,P70,Synthesis of LiMn0.8Fe0.2PO4/C by co-precipitation method and its electrochemical performances as a cathode material for lithium-ion batteries,10.1016/j.matchemphys.2012.08.021,2012,UNVERIFIED_PDF_NOT_FOUND,LiMn0.8Fe0.2PO4/C,,,0.8,0.2,Unspecified,0,,,6.8,Co-precipitation precursor + ball milling + calcination,600.0,10.0,,,,,,,,,,,,,"Carbon content 6.8 +/- 0.1 wt% measured by carbon-sulfur determinator (ELTRA CS-800); tap density 0.87 +/- 0.02 g/cm3 by densitometer (KDM01). Electronic conductivity by four-point d.c. probe is 5.8e-4 S/cm for LiMn0.8Fe0.2PO4/C, 10^7 times larger than the 4.3e-11 S/cm of uncoated LiMn0.8Fe0.2PO4. The carbon content is deliberately lower than the >10 wt% used by Martha et al., which the authors note decreases volumetric specific capacity.",,Section 2.2; Section 3,157.0302,2.0,1.0,0.0,0.5004,170.68,LITERATURE_REPORTED
P70_Sample_10,P70,Synthesis of LiMn0.8Fe0.2PO4/C by co-precipitation method and its electrochemical performances as a cathode material for lithium-ion batteries,10.1016/j.matchemphys.2012.08.021,2012,UNVERIFIED_PDF_NOT_FOUND,LiMn0.8Fe0.2PO4/C,,,0.8,0.2,Unspecified,0,,,6.8,Co-precipitation precursor + ball milling + calcination,600.0,10.0,,,,,,,,,,,,,"Discharge curves from C/10 to 10C, all samples charged at the same C/10 specific current for identical initial conditions. Two distinct plateaus at approximately 3.55 V and 4.15 V correspond to the Fe2+/Fe3+ and Mn2+/Mn3+ redox couples. A sloped line in the Fe2+/Fe3+ region indicates a solid-solution phase transformation mechanism, while the large flat 4.15 V plateau originates from two-phase equilibrium between fully lithiated LiMnPO4 and fully delithiated MnPO4, consistent with Yamada's LixMnyFe1-yPO4 phase diagram.",,Fig. 6 (discharge curves),157.0302,2.0,1.0,0.0,0.5004,170.68,LITERATURE_REPORTED
P70_Sample_11,P70,Synthesis of LiMn0.8Fe0.2PO4/C by co-precipitation method and its electrochemical performances as a cathode material for lithium-ion batteries,10.1016/j.matchemphys.2012.08.021,2012,UNVERIFIED_PDF_NOT_FOUND,LiMn0.8Fe0.2PO4/C,,,0.8,0.2,Unspecified,0,,,6.8,Co-precipitation precursor + ball milling + calcination,600.0,10.0,,151.1,,,,,,,,,,,"Initial discharge capacity of 151.1 mAh/g at 0.1 C between 2.5 and 4.5 V. Excluding the 6.8% coated carbon, the capacity of the active LiMn0.8Fe0.2PO4 alone would be 162.1 mAh/g at 0.1 C, comparable with the results of S. K. Martha et al.",,"Fig. 6, Fig. 7; Abstract",157.0302,2.0,1.0,0.0,0.5004,170.68,LITERATURE_REPORTED
P70_Sample_12,P70,Synthesis of LiMn0.8Fe0.2PO4/C by co-precipitation method and its electrochemical performances as a cathode material for lithium-ion batteries,10.1016/j.matchemphys.2012.08.021,2012,UNVERIFIED_PDF_NOT_FOUND,LiMn0.8Fe0.2PO4/C,,,0.8,0.2,Unspecified,0,,,6.8,Co-precipitation precursor + ball milling + calcination,600.0,10.0,,,,,,,,,,,,,Discharge capacity of 149.2 mAh/g at 0.2 C.,,"Fig. 6, Fig. 7",157.0302,2.0,1.0,0.0,0.5004,170.68,LITERATURE_REPORTED
P70_Sample_13,P70,Synthesis of LiMn0.8Fe0.2PO4/C by co-precipitation method and its electrochemical performances as a cathode material for lithium-ion batteries,10.1016/j.matchemphys.2012.08.021,2012,UNVERIFIED_PDF_NOT_FOUND,LiMn0.8Fe0.2PO4/C,,,0.8,0.2,Unspecified,0,,,6.8,Co-precipitation precursor + ball milling + calcination,600.0,10.0,,,,,,,,,,,,,Discharge capacity of 143.3 mAh/g at 0.5 C.,,"Fig. 6, Fig. 7",157.0302,2.0,1.0,0.0,0.5004,170.68,LITERATURE_REPORTED
P70_Sample_14,P70,Synthesis of LiMn0.8Fe0.2PO4/C by co-precipitation method and its electrochemical performances as a cathode material for lithium-ion batteries,10.1016/j.matchemphys.2012.08.021,2012,UNVERIFIED_PDF_NOT_FOUND,LiMn0.8Fe0.2PO4/C,,,0.8,0.2,Unspecified,0,,,6.8,Co-precipitation precursor + ball milling + calcination,600.0,10.0,,,137.6,,,,,,,,,,Discharge capacity of 137.6 mAh/g at 1 C.,,"Fig. 6, Fig. 7",157.0302,2.0,1.0,0.0,0.5004,170.68,LITERATURE_REPORTED
P70_Sample_15,P70,Synthesis of LiMn0.8Fe0.2PO4/C by co-precipitation method and its electrochemical performances as a cathode material for lithium-ion batteries,10.1016/j.matchemphys.2012.08.021,2012,UNVERIFIED_PDF_NOT_FOUND,LiMn0.8Fe0.2PO4/C,,,0.8,0.2,Unspecified,0,,,6.8,Co-precipitation precursor + ball milling + calcination,600.0,10.0,,,,125.8,,,,,,,,,Discharge capacity of 125.8 mAh/g at 2 C.,,"Fig. 6, Fig. 7",157.0302,2.0,1.0,0.0,0.5004,170.68,LITERATURE_REPORTED
P70_Sample_16,P70,Synthesis of LiMn0.8Fe0.2PO4/C by co-precipitation method and its electrochemical performances as a cathode material for lithium-ion batteries,10.1016/j.matchemphys.2012.08.021,2012,UNVERIFIED_PDF_NOT_FOUND,LiMn0.8Fe0.2PO4/C,,,0.8,0.2,Unspecified,0,,,6.8,Co-precipitation precursor + ball milling + calcination,600.0,10.0,,,,,98.4,,,,,,,,Discharge capacity of 98.4 mAh/g at 5 C.,,"Fig. 6, Fig. 7",157.0302,2.0,1.0,0.0,0.5004,170.68,LITERATURE_REPORTED
P70_Sample_17,P70,Synthesis of LiMn0.8Fe0.2PO4/C by co-precipitation method and its electrochemical performances as a cathode material for lithium-ion batteries,10.1016/j.matchemphys.2012.08.021,2012,UNVERIFIED_PDF_NOT_FOUND,LiMn0.8Fe0.2PO4/C,,,0.8,0.2,Unspecified,0,,,6.8,Co-precipitation precursor + ball milling + calcination,600.0,10.0,,,,,,,,,,,,,"Discharge capacity of 82 mAh/g at 10 C, the headline high-rate figure of the paper. Excluding the 6.8% coated carbon the active-material capacity would be 88 mAh/g at 10 C. The high capacity and impressive rate performance are attributed to the homogeneous distribution of the transition-metal elements and the effective carbon coating.",,"Fig. 6, Fig. 7; Abstract",157.0302,2.0,1.0,0.0,0.5004,170.68,LITERATURE_REPORTED
P70_Sample_18,P70,Synthesis of LiMn0.8Fe0.2PO4/C by co-precipitation method and its electrochemical performances as a cathode material for lithium-ion batteries,10.1016/j.matchemphys.2012.08.021,2012,UNVERIFIED_PDF_NOT_FOUND,LiMn0.8Fe0.2PO4/C,,,0.8,0.2,Unspecified,0,,,6.8,Co-precipitation precursor + ball milling + calcination,600.0,10.0,,,,,,,60,,,,,,"Cycling protocol: 5 cycles each at 0.1 and 0.2 C, 10 cycles each at 0.5, 1, 2, 5 and 10 C, then back to 0.1 C for the last 5 cycles. The cell is stable at every rate and the discharge capacity decreased by only about 3 mAh/g when the current returned to 0.1 C after 60 cycles at different rates; the abstract quotes 148 mAh/g for the 60th cycle.",,Fig. 7 (cyclability); Abstract,157.0302,2.0,1.0,0.0,0.5004,170.68,LITERATURE_REPORTED
P70_Sample_19,P70,Synthesis of LiMn0.8Fe0.2PO4/C by co-precipitation method and its electrochemical performances as a cathode material for lithium-ion batteries,10.1016/j.matchemphys.2012.08.021,2012,UNVERIFIED_PDF_NOT_FOUND,LiMn0.8Fe0.2PO4/C,,,0.8,0.2,Unspecified,0,,,6.8,Co-precipitation precursor + ball milling + calcination,600.0,10.0,,,,,,,,,,,,,"CV at 0.05 mV/s over 2.5-4.8 V at room temperature: redox activity of both couples with peak potentials around 3.64/3.51 V for Fe2+/Fe3+ and 4.23/3.89 V for Mn2+/Mn3+, at the expected 4:1 ratio of the charges involved. Relative to LiFePO4/C the Fe oxidation peak shifts only slightly lower (3.67 to 3.64 V) while the reduction peak shifts significantly higher (3.18 to 3.51 V), implying the Fe redox couple is more reversible in LiMn0.8Fe0.2PO4/C and that the presence of Mn2+ affects the Fe charge-discharge reactions.",,Fig. 8 (CV),157.0302,2.0,1.0,0.0,0.5004,170.68,LITERATURE_REPORTED
P70_Sample_20,P70,Synthesis of LiMn0.8Fe0.2PO4/C by co-precipitation method and its electrochemical performances as a cathode material for lithium-ion batteries,10.1016/j.matchemphys.2012.08.021,2012,UNVERIFIED_PDF_NOT_FOUND,"LiFePO4/C (commercial reference, Yunnan Huilong)",,,0.0,1.0,Unspecified,0,,,3.0,,,,,,,,,,,,,,,,"Commercial LiFePO4/C reference containing 3.0% carbon with a particle size of about 100 nm. CV at 0.05 mV/s over 2.5-4.5 V shows anodic and cathodic peaks at 3.67 and 3.18 V for the Fe2+/Fe3+ couple, a peak separation of 0.49 V.",,Fig. 8 (CV reference),157.7558,2.0,1.0,0.0,0.0,169.89,LITERATURE_REPORTED
P70_Sample_21,P70,Synthesis of LiMn0.8Fe0.2PO4/C by co-precipitation method and its electrochemical performances as a cathode material for lithium-ion batteries,10.1016/j.matchemphys.2012.08.021,2012,UNVERIFIED_PDF_NOT_FOUND,"LiFePO4/C (commercial reference, Yunnan Huilong)",,,0.0,1.0,Unspecified,0,,,3.0,,,,,163,,,,,,,,,,,Reference LiFePO4/C measured under identical testing conditions: specific capacity 163.0 mAh/g at 0.1 C.,,Fig. 9; Section 3,157.7558,2.0,1.0,0.0,0.0,169.89,LITERATURE_REPORTED
P70_Sample_22,P70,Synthesis of LiMn0.8Fe0.2PO4/C by co-precipitation method and its electrochemical performances as a cathode material for lithium-ion batteries,10.1016/j.matchemphys.2012.08.021,2012,UNVERIFIED_PDF_NOT_FOUND,"LiFePO4/C (commercial reference, Yunnan Huilong)",,,0.0,1.0,Unspecified,0,,,3.0,,,,,,143.1,,,,,,,,,,"Reference LiFePO4/C: 143.1 mAh/g at 1 C, with an energy density of 450 Wh/kg at the same rate.",,Fig. 9; Section 3,157.7558,2.0,1.0,0.0,0.0,169.89,LITERATURE_REPORTED
P70_Sample_23,P70,Synthesis of LiMn0.8Fe0.2PO4/C by co-precipitation method and its electrochemical performances as a cathode material for lithium-ion batteries,10.1016/j.matchemphys.2012.08.021,2012,UNVERIFIED_PDF_NOT_FOUND,"LiFePO4/C (commercial reference, Yunnan Huilong)",,,0.0,1.0,Unspecified,0,,,3.0,,,,,,,,107.5,,,,,,,,"Reference LiFePO4/C: 107.5 mAh/g at 5 C, with an energy density of 308 Wh/kg.",,Fig. 9; Section 3,157.7558,2.0,1.0,0.0,0.0,169.89,LITERATURE_REPORTED
P70_Sample_24,P70,Synthesis of LiMn0.8Fe0.2PO4/C by co-precipitation method and its electrochemical performances as a cathode material for lithium-ion batteries,10.1016/j.matchemphys.2012.08.021,2012,UNVERIFIED_PDF_NOT_FOUND,"LiFePO4/C (commercial reference, Yunnan Huilong)",,,0.0,1.0,Unspecified,0,,,3.0,,,,,,,,,,,,,,,,Reference LiFePO4/C: 87.2 mAh/g at 10 C.,,Fig. 9; Section 3,157.7558,2.0,1.0,0.0,0.0,169.89,LITERATURE_REPORTED
P70_Sample_25,P70,Synthesis of LiMn0.8Fe0.2PO4/C by co-precipitation method and its electrochemical performances as a cathode material for lithium-ion batteries,10.1016/j.matchemphys.2012.08.021,2012,UNVERIFIED_PDF_NOT_FOUND,LiMn0.8Fe0.2PO4/C,,,0.8,0.2,Unspecified,0,,,6.8,Co-precipitation precursor + ball milling + calcination,600.0,10.0,,,,,,,,,,,,,"Energy density comparison under identical testing conditions: LiMn0.8Fe0.2PO4/C delivers 483.9 Wh/kg at 1 C versus 450 Wh/kg for LiFePO4/C, and 329.6 Wh/kg at 5 C versus 308 Wh/kg. Energy density is around 10% higher than LiFePO4/C despite the higher carbon content (6.8% versus 3.0%), coming mainly from the higher average discharge voltage of about 4 V, roughly 0.6 V above LiFePO4/C.",,Fig. 9 (energy density),157.0302,2.0,1.0,0.0,0.5004,170.68,LITERATURE_REPORTED
P70_Sample_26,P70,Synthesis of LiMn0.8Fe0.2PO4/C by co-precipitation method and its electrochemical performances as a cathode material for lithium-ion batteries,10.1016/j.matchemphys.2012.08.021,2012,UNVERIFIED_PDF_NOT_FOUND,LiMn0.8Fe0.2PO4/C,,,0.8,0.2,Unspecified,0,,,6.8,Co-precipitation precursor + ball milling + calcination,600.0,10.0,,,,,,,,,,,,,"Positive electrode: 80% LiMn0.8Fe0.2PO4/C, 10% acetylene black (TIMCAL, >99%) and 10% PVDF, with 4.5 mg/cm2 of active material on the disk electrode. Metallic lithium foil counter electrode, Celgard 2300 separator, 1 M LiPF6 in EC+DMC (1:1 by volume); cells assembled in a glove box with H2O and O2 both below 1 ppm; charge-discharge between 2.5 and 4.5 V on a Land CT2001A tester.",,Section 2.3 (Electrochemical measurements),157.0302,2.0,1.0,0.0,0.5004,170.68,LITERATURE_REPORTED
P70_Sample_27,P70,Synthesis of LiMn0.8Fe0.2PO4/C by co-precipitation method and its electrochemical performances as a cathode material for lithium-ion batteries,10.1016/j.matchemphys.2012.08.021,2012,UNVERIFIED_PDF_NOT_FOUND,LiMn0.8Fe0.2PO4/C,,,0.8,0.2,Unspecified,0,,,6.8,Co-precipitation precursor + ball milling + calcination,600.0,10.0,,,,,,,,,,,,,"Background values quoted: theoretical energy density of LiMnPO4 is 697 Wh/kg against 586 Wh/kg for LiFePO4; the Mn3+/Mn2+ redox potential of 4.1 V vs Li/Li+ is about 20% higher than the Fe3+/Fe2+ couple; electronic conductivity of LiMnPO4 is below 1e-10 S/cm against 1.8e-9 S/cm for LiFePO4. Synthesis temperature of Mn-rich LiFe1-xMnxPO4 is normally chosen between 550 and 650 C for crystal stability, at which Mn and Fe may not be homogeneous enough.",,Introduction (background properties),157.0302,2.0,1.0,0.0,0.5004,170.68,LITERATURE_REPORTED
P70_Sample_28,P70,Synthesis of LiMn0.8Fe0.2PO4/C by co-precipitation method and its electrochemical performances as a cathode material for lithium-ion batteries,10.1016/j.matchemphys.2012.08.021,2012,UNVERIFIED_PDF_NOT_FOUND,LiMn0.8Fe0.2PO4/C,,,0.8,0.2,Unspecified,0,,,6.8,Co-precipitation precursor + ball milling + calcination,600.0,10.0,,,,,,,,,,,,,"Conclusion: the nanometer LiMn0.8Fe0.2PO4 particles of 30-50 nm with a 2-3 nm carbon coating and a low carbon content of 6.8 wt% gave 151.1 mAh/g at 0.1 C and 82 mAh/g at 10 C, with better cycling ability and higher energy density than LiFePO4/C, ascribed to the small active-particle size, the carbon coating and the homogeneity of transition-metal distribution.",,Conclusion,157.0302,2.0,1.0,0.0,0.5004,170.68,LITERATURE_REPORTED
P71_Sample_1,P71,Acetylene black-embedded LiMn0.8Fe0.2PO4/C composite as cathode for lithium ion battery,10.1016/j.jpowsour.2013.01.019,2013,UNVERIFIED_PDF_NOT_FOUND,"LiMn0.8Fe0.2PO4/C (LMFP-AB/C, acetylene-black embedded)",,,0.8,0.2,Unspecified,0,,,33.0,Sol-gel,400.0,5.0,,,,,,,,,,,,,"Sol-gel route: citric acid, Mn(CH3COO)2.4H2O, FeC2O4.2H2O, LiCH3COO.2H2O and NH4H2PO4 in a mole ratio of 1.20:0.80:0.20:1.05:1.00 with ethylene glycol dissolved in 1.0 M HCl; 20 wt% acetylene black (Nippon Carbon, special type for Li-ion batteries) added and a black gel formed on heating at 90 C; gel heated at 400 C for 5 h then 800 C for 15 h under Ar/H2 (8%). The AB loading follows the optimized value of Sun et al. for a carbon-LiMnPO4 composite. XRD shows sharp peaks, no impurity phase, and a residual AB feature confirming the added acetylene black survives the 800 C heating. Cell parameters by Jade 5.0: a = 6.0812(3) A, b = 10.4233(6) A, c = 4.7320(4) A, V = 299.94 A^3, consistent with Martha et al.",,Section 2.1; Fig. 1; Fig. 2,157.0302,2.0,1.0,0.0,0.5004,170.68,LITERATURE_REPORTED
P71_Sample_2,P71,Acetylene black-embedded LiMn0.8Fe0.2PO4/C composite as cathode for lithium ion battery,10.1016/j.jpowsour.2013.01.019,2013,UNVERIFIED_PDF_NOT_FOUND,"LiMn0.8Fe0.2PO4/C (LMFP/C, core-shell control)",,,0.8,0.2,Unspecified,0,,,16.0,Sol-gel,400.0,5.0,,,,,,,,,,,,,"Control sample prepared by the identical sol-gel route but without adding acetylene black, giving a conventional core-shell structure. XRD pattern similar to the AB-embedded sample with sharp peaks and no impurity phase, indicating a pure LiMn0.8Fe0.2PO4 solid-solution phase.",,Section 2.1; Fig. 1; Fig. 2,157.0302,2.0,1.0,0.0,0.5004,170.68,LITERATURE_REPORTED
P71_Sample_3,P71,Acetylene black-embedded LiMn0.8Fe0.2PO4/C composite as cathode for lithium ion battery,10.1016/j.jpowsour.2013.01.019,2013,UNVERIFIED_PDF_NOT_FOUND,"LiMn0.8Fe0.2PO4/C (LMFP-AB/C, acetylene-black embedded)",,,0.8,0.2,Unspecified,0,,,33.0,Sol-gel,400.0,5.0,,,,,,,,,,,,,"Refined unit-cell volume of 299.94 A^3 from a = 6.0812(3), b = 10.4233(6) and c = 4.7320(4) A.",,"Fig. 2 (XRD, Jade 5.0)",157.0302,2.0,1.0,0.0,0.5004,170.68,LITERATURE_REPORTED
P71_Sample_4,P71,Acetylene black-embedded LiMn0.8Fe0.2PO4/C composite as cathode for lithium ion battery,10.1016/j.jpowsour.2013.01.019,2013,UNVERIFIED_PDF_NOT_FOUND,"LiMn0.8Fe0.2PO4/C (LMFP-AB/C, acetylene-black embedded)",,,0.8,0.2,Unspecified,0,,,33.0,Sol-gel,400.0,5.0,,,,,,,,,,,,,"Carbon content estimated by TGA (25 to 800 C at 10 C/min under oxygen) as 33 wt%. The authors note that carbon fully encapsulated inside LiMn0.8Fe0.2PO4 might escape detection, but consider this unlikely because the phosphate decomposes into Li3PO4 and Fe2O3 during TGA, exposing the embedded AB.",,Section 2.2 (TGA),157.0302,2.0,1.0,0.0,0.5004,170.68,LITERATURE_REPORTED
P71_Sample_5,P71,Acetylene black-embedded LiMn0.8Fe0.2PO4/C composite as cathode for lithium ion battery,10.1016/j.jpowsour.2013.01.019,2013,UNVERIFIED_PDF_NOT_FOUND,"LiMn0.8Fe0.2PO4/C (LMFP/C, core-shell control)",,,0.8,0.2,Unspecified,0,,,16.0,Sol-gel,400.0,5.0,,,,,,,,,,,,,"Carbon content estimated by TGA as 16 wt%, roughly half that of the AB-embedded sample, consistent with the absence of the 20 wt% added acetylene black.",,Section 2.2 (TGA),157.0302,2.0,1.0,0.0,0.5004,170.68,LITERATURE_REPORTED
P71_Sample_6,P71,Acetylene black-embedded LiMn0.8Fe0.2PO4/C composite as cathode for lithium ion battery,10.1016/j.jpowsour.2013.01.019,2013,UNVERIFIED_PDF_NOT_FOUND,"LiMn0.8Fe0.2PO4/C (LMFP-AB/C, acetylene-black embedded)",,,0.8,0.2,Unspecified,0,,,33.0,Sol-gel,400.0,5.0,,,,,,,,,,,,,"SEM shows a well-distributed micro-nano structure with primary particle size in the range 80-100 nm reunited into secondary particles of 1-2 um (the average size field records the midpoint of the primary range). TEM reveals an embedded structure padded with AB balls of 10-60 nm distributed uniformly through the LiMn0.8Fe0.2PO4, completely different from a simple porous structure. Some unfilled pores are visible, attributed to blind or small pores in the AB that the preparation solution did not fill. Growth of the LiMn0.8Fe0.2PO4 particles is inhibited by the AB so the primary particles are far smaller than in the control.",,"Fig. 3 (S2, T2)",157.0302,2.0,1.0,0.0,0.5004,170.68,LITERATURE_REPORTED
P71_Sample_7,P71,Acetylene black-embedded LiMn0.8Fe0.2PO4/C composite as cathode for lithium ion battery,10.1016/j.jpowsour.2013.01.019,2013,UNVERIFIED_PDF_NOT_FOUND,"LiMn0.8Fe0.2PO4/C (LMFP/C, core-shell control)",,,0.8,0.2,Unspecified,0,,,16.0,Sol-gel,400.0,5.0,,,,,,,,,,,,,"SEM morphology similar to the AB-embedded sample, but TEM shows a distinct core-shell structure: particle size about 200 nm with a uniform carbon layer of about 10 nm thickness, similar to material prepared by a common sol-gel method.",,"Fig. 3 (S1, T1)",157.0302,2.0,1.0,0.0,0.5004,170.68,LITERATURE_REPORTED
P71_Sample_8,P71,Acetylene black-embedded LiMn0.8Fe0.2PO4/C composite as cathode for lithium ion battery,10.1016/j.jpowsour.2013.01.019,2013,UNVERIFIED_PDF_NOT_FOUND,"LiMn0.8Fe0.2PO4/C (LMFP-AB/C, acetylene-black embedded)",,,0.8,0.2,Unspecified,0,,,33.0,Sol-gel,400.0,5.0,,,,,,,,,,,,,"BET specific surface area of 17.9 m2/g, larger than the core-shell control, and the sample retains the pore-size distribution of acetylene black from 50 to 200 nm, confirming the contribution of AB to the porous structure. TEM of the 400 C gel precursor retains the AB morphology, showing AB has been successfully embedded at the precursor stage.",,Fig. 4d (BET/BJH),157.0302,2.0,1.0,0.0,0.5004,170.68,LITERATURE_REPORTED
P71_Sample_9,P71,Acetylene black-embedded LiMn0.8Fe0.2PO4/C composite as cathode for lithium ion battery,10.1016/j.jpowsour.2013.01.019,2013,UNVERIFIED_PDF_NOT_FOUND,"LiMn0.8Fe0.2PO4/C (LMFP/C, core-shell control)",,,0.8,0.2,Unspecified,0,,,16.0,Sol-gel,400.0,5.0,,,,,,,,,,,,,"BET specific surface area of 13.5 m2/g, lower than the AB-embedded sample, with a narrow pore-size distribution peaked around 30-40 nm.",,Fig. 4d (BET/BJH),157.0302,2.0,1.0,0.0,0.5004,170.68,LITERATURE_REPORTED
P71_Sample_10,P71,Acetylene black-embedded LiMn0.8Fe0.2PO4/C composite as cathode for lithium ion battery,10.1016/j.jpowsour.2013.01.019,2013,UNVERIFIED_PDF_NOT_FOUND,"Acetylene black (AB, Nippon Carbon, reference material)",,,,,Unspecified,0,,,,,,,,,,,,,,,,,,,"Acetylene black used as the embedded carbon source: agglomerated particles of 20-40 nm, BET specific surface area 63.4 m2/g, broad pore-size distribution from 20 to 200 nm concentrated in the 20-40 nm range.",,"Fig. 4a, 4d (TEM, BET/BJH)",101.9108,0.0,3.0,-2.0,0.0,788.97,LITERATURE_REPORTED
P71_Sample_11,P71,Acetylene black-embedded LiMn0.8Fe0.2PO4/C composite as cathode for lithium ion battery,10.1016/j.jpowsour.2013.01.019,2013,UNVERIFIED_PDF_NOT_FOUND,"LiMn0.8Fe0.2PO4/C (LMFP-AB/C, acetylene-black embedded)",,,0.8,0.2,Unspecified,0,,,33.0,Sol-gel,400.0,5.0,,160,,,,,,,,,,,Charged at a constant 0.05 C to 4.8 V then discharged to 2.0 V at 0.1 C (1 C = 150 mAh/g in this work): reversible capacity of 160 mAh/g. Two discharge plateaus at about 4.0 V and 3.5 V vs Li+/Li correspond to Mn3+/Mn2+ and Fe3+/Fe2+.,,Fig. 5a,157.0302,2.0,1.0,0.0,0.5004,170.68,LITERATURE_REPORTED
P71_Sample_12,P71,Acetylene black-embedded LiMn0.8Fe0.2PO4/C composite as cathode for lithium ion battery,10.1016/j.jpowsour.2013.01.019,2013,UNVERIFIED_PDF_NOT_FOUND,"LiMn0.8Fe0.2PO4/C (LMFP/C, core-shell control)",,,0.8,0.2,Unspecified,0,,,16.0,Sol-gel,400.0,5.0,,142,,,,,,,,,,,"Under the same protocol the core-shell control delivers only 142 mAh/g at 0.1 C, with the same two discharge plateaus at about 4.0 V and 3.5 V.",,Fig. 5b,157.0302,2.0,1.0,0.0,0.5004,170.68,LITERATURE_REPORTED
P71_Sample_13,P71,Acetylene black-embedded LiMn0.8Fe0.2PO4/C composite as cathode for lithium ion battery,10.1016/j.jpowsour.2013.01.019,2013,UNVERIFIED_PDF_NOT_FOUND,"LiMn0.8Fe0.2PO4/C (LMFP-AB/C, acetylene-black embedded)",,,0.8,0.2,Unspecified,0,,,33.0,Sol-gel,400.0,5.0,,,,,,,,,,,,,Reversible capacity of 152 mAh/g at 0.2 C.,,Fig. 5c (rate capability),157.0302,2.0,1.0,0.0,0.5004,170.68,LITERATURE_REPORTED
P71_Sample_14,P71,Acetylene black-embedded LiMn0.8Fe0.2PO4/C composite as cathode for lithium ion battery,10.1016/j.jpowsour.2013.01.019,2013,UNVERIFIED_PDF_NOT_FOUND,"LiMn0.8Fe0.2PO4/C (LMFP-AB/C, acetylene-black embedded)",,,0.8,0.2,Unspecified,0,,,33.0,Sol-gel,400.0,5.0,,,,,,,,,,,,,Reversible capacity of 141 mAh/g at 0.5 C.,,Fig. 5c (rate capability),157.0302,2.0,1.0,0.0,0.5004,170.68,LITERATURE_REPORTED
P71_Sample_15,P71,Acetylene black-embedded LiMn0.8Fe0.2PO4/C composite as cathode for lithium ion battery,10.1016/j.jpowsour.2013.01.019,2013,UNVERIFIED_PDF_NOT_FOUND,"LiMn0.8Fe0.2PO4/C (LMFP-AB/C, acetylene-black embedded)",,,0.8,0.2,Unspecified,0,,,33.0,Sol-gel,400.0,5.0,,,128.0,,,,,,,,,,Reversible capacity of 128 mAh/g at 1 C.,,Fig. 5c (rate capability),157.0302,2.0,1.0,0.0,0.5004,170.68,LITERATURE_REPORTED
P71_Sample_16,P71,Acetylene black-embedded LiMn0.8Fe0.2PO4/C composite as cathode for lithium ion battery,10.1016/j.jpowsour.2013.01.019,2013,UNVERIFIED_PDF_NOT_FOUND,"LiMn0.8Fe0.2PO4/C (LMFP-AB/C, acetylene-black embedded)",,,0.8,0.2,Unspecified,0,,,33.0,Sol-gel,400.0,5.0,,,,110,,,,,,,,,Reversible capacity of 110 mAh/g at 2 C.,,Fig. 5c (rate capability),157.0302,2.0,1.0,0.0,0.5004,170.68,LITERATURE_REPORTED
P71_Sample_17,P71,Acetylene black-embedded LiMn0.8Fe0.2PO4/C composite as cathode for lithium ion battery,10.1016/j.jpowsour.2013.01.019,2013,UNVERIFIED_PDF_NOT_FOUND,"LiMn0.8Fe0.2PO4/C (LMFP-AB/C, acetylene-black embedded)",,,0.8,0.2,Unspecified,0,,,33.0,Sol-gel,400.0,5.0,,,,,86.0,,,,,,,,"Reversible capacity of 86 mAh/g at 5 C, consistently above the core-shell control at every rate tested.",,Fig. 5c (rate capability),157.0302,2.0,1.0,0.0,0.5004,170.68,LITERATURE_REPORTED
P71_Sample_18,P71,Acetylene black-embedded LiMn0.8Fe0.2PO4/C composite as cathode for lithium ion battery,10.1016/j.jpowsour.2013.01.019,2013,UNVERIFIED_PDF_NOT_FOUND,"LiMn0.8Fe0.2PO4/C (LMFP/C, core-shell control)",,,0.8,0.2,Unspecified,0,,,16.0,Sol-gel,400.0,5.0,,,,,,,,,,,,,Reversible capacity of 123 mAh/g at 0.2 C.,,Fig. 5c (rate capability),157.0302,2.0,1.0,0.0,0.5004,170.68,LITERATURE_REPORTED
P71_Sample_19,P71,Acetylene black-embedded LiMn0.8Fe0.2PO4/C composite as cathode for lithium ion battery,10.1016/j.jpowsour.2013.01.019,2013,UNVERIFIED_PDF_NOT_FOUND,"LiMn0.8Fe0.2PO4/C (LMFP/C, core-shell control)",,,0.8,0.2,Unspecified,0,,,16.0,Sol-gel,400.0,5.0,,,,,,,,,,,,,Reversible capacity of 114 mAh/g at 0.5 C.,,Fig. 5c (rate capability),157.0302,2.0,1.0,0.0,0.5004,170.68,LITERATURE_REPORTED
P71_Sample_20,P71,Acetylene black-embedded LiMn0.8Fe0.2PO4/C composite as cathode for lithium ion battery,10.1016/j.jpowsour.2013.01.019,2013,UNVERIFIED_PDF_NOT_FOUND,"LiMn0.8Fe0.2PO4/C (LMFP/C, core-shell control)",,,0.8,0.2,Unspecified,0,,,16.0,Sol-gel,400.0,5.0,,,103.0,,,,,,,,,,Reversible capacity of 103 mAh/g at 1 C.,,Fig. 5c (rate capability),157.0302,2.0,1.0,0.0,0.5004,170.68,LITERATURE_REPORTED
P71_Sample_21,P71,Acetylene black-embedded LiMn0.8Fe0.2PO4/C composite as cathode for lithium ion battery,10.1016/j.jpowsour.2013.01.019,2013,UNVERIFIED_PDF_NOT_FOUND,"LiMn0.8Fe0.2PO4/C (LMFP/C, core-shell control)",,,0.8,0.2,Unspecified,0,,,16.0,Sol-gel,400.0,5.0,,,,91,,,,,,,,,Reversible capacity of 91 mAh/g at 2 C.,,Fig. 5c (rate capability),157.0302,2.0,1.0,0.0,0.5004,170.68,LITERATURE_REPORTED
P71_Sample_22,P71,Acetylene black-embedded LiMn0.8Fe0.2PO4/C composite as cathode for lithium ion battery,10.1016/j.jpowsour.2013.01.019,2013,UNVERIFIED_PDF_NOT_FOUND,"LiMn0.8Fe0.2PO4/C (LMFP/C, core-shell control)",,,0.8,0.2,Unspecified,0,,,16.0,Sol-gel,400.0,5.0,,,,,69.0,,,,,,,,Reversible capacity of 69 mAh/g at 5 C.,,Fig. 5c (rate capability),157.0302,2.0,1.0,0.0,0.5004,170.68,LITERATURE_REPORTED
P71_Sample_23,P71,Acetylene black-embedded LiMn0.8Fe0.2PO4/C composite as cathode for lithium ion battery,10.1016/j.jpowsour.2013.01.019,2013,UNVERIFIED_PDF_NOT_FOUND,"LiMn0.8Fe0.2PO4/C (LMFP-AB/C, acetylene-black embedded)",,,0.8,0.2,Unspecified,0,,,33.0,Sol-gel,400.0,5.0,,,,,,,,,,,,,"After cycling across the full 0.1 to 5 C rate ladder the sample recovers 163 mAh/g at 0.1 C, exceeding its primary capacity and showing the structural stability of the embedded material.",,Fig. 5c (rate recovery),157.0302,2.0,1.0,0.0,0.5004,170.68,LITERATURE_REPORTED
P71_Sample_24,P71,Acetylene black-embedded LiMn0.8Fe0.2PO4/C composite as cathode for lithium ion battery,10.1016/j.jpowsour.2013.01.019,2013,UNVERIFIED_PDF_NOT_FOUND,"LiMn0.8Fe0.2PO4/C (LMFP/C, core-shell control)",,,0.8,0.2,Unspecified,0,,,16.0,Sol-gel,400.0,5.0,,,,,,,,,,,,,"After the full rate ladder the core-shell control recovers 126 mAh/g at 0.1 C, also without reduction of its primary capacity.",,Fig. 5c (rate recovery),157.0302,2.0,1.0,0.0,0.5004,170.68,LITERATURE_REPORTED
P71_Sample_25,P71,Acetylene black-embedded LiMn0.8Fe0.2PO4/C composite as cathode for lithium ion battery,10.1016/j.jpowsour.2013.01.019,2013,UNVERIFIED_PDF_NOT_FOUND,"LiMn0.8Fe0.2PO4/C (LMFP-AB/C, acetylene-black embedded)",,,0.8,0.2,Unspecified,0,,,33.0,Sol-gel,400.0,5.0,,,,,,,80,,,,,,"Cyclic performance determined by charging to 4.8 V at 0.1 C and discharging to 2.0 V at 0.05 C: the charge-discharge efficiency stays higher than 95% and the discharge capacity is almost unchanged after 80 cycles, showing good structural stability of the embedded architecture.",,Fig. 5d (cyclic stability),157.0302,2.0,1.0,0.0,0.5004,170.68,LITERATURE_REPORTED
P71_Sample_26,P71,Acetylene black-embedded LiMn0.8Fe0.2PO4/C composite as cathode for lithium ion battery,10.1016/j.jpowsour.2013.01.019,2013,UNVERIFIED_PDF_NOT_FOUND,"LiMn0.8Fe0.2PO4/C (LMFP-AB/C, acetylene-black embedded)",,,0.8,0.2,Unspecified,0,,,33.0,Sol-gel,400.0,5.0,,,,,,,,,,,,,"EIS at open-circuit voltage (3.0 V) with 10 mV rms from 1 MHz to 1 mHz. For the fresh cell the AB-embedded sample shows a smaller interface resistance (merged high-frequency semicircle) and a steeper low-frequency line, i.e. faster lithium-ion diffusion, than the core-shell control, ascribed to its porous embedded structure. After 15 cycles the interface resistance falls for both electrodes and the difference between them narrows, but the difference in lithium-ion diffusion kinetics persists, suggesting the internal structure differs and is retained on cycling. Numerical fitted resistances are not reported.",,Fig. 5e-f (EIS),157.0302,2.0,1.0,0.0,0.5004,170.68,LITERATURE_REPORTED
P71_Sample_27,P71,Acetylene black-embedded LiMn0.8Fe0.2PO4/C composite as cathode for lithium ion battery,10.1016/j.jpowsour.2013.01.019,2013,UNVERIFIED_PDF_NOT_FOUND,"LiMn0.8Fe0.2PO4/C (cited, Hu et al., ref. 23)",,,0.8,0.2,Unspecified,0,,,,,,,,,,,,,,,,,,,"Cited comparison: the LiMn0.8Fe0.2PO4/C composite developed by Hu et al. (Funct. Mater. Lett. 4 (2011) 319) delivers approximately 80 mAh/g at 0.1 C, far below both samples in this work, illustrating that the preparation process strongly governs discharge performance.",,"Section 3.2 (cited, ref. 23)",157.0302,2.0,1.0,0.0,0.5004,170.68,LITERATURE_REPORTED
P71_Sample_28,P71,Acetylene black-embedded LiMn0.8Fe0.2PO4/C composite as cathode for lithium ion battery,10.1016/j.jpowsour.2013.01.019,2013,UNVERIFIED_PDF_NOT_FOUND,"LiMn0.8Fe0.2PO4/C (LMFP-AB/C, acetylene-black embedded)",,,0.8,0.2,Unspecified,0,,,33.0,Sol-gel,400.0,5.0,,,,,,,,,,,,,"Electrode formulation designed for equivalent comparison: the AB-embedded electrode is active material and PVDF only in a 9:1 weight ratio with no added conductive carbon, whereas the core-shell electrode is active material, acetylene black and PVDF at 7:2:1. The LiMn0.8Fe0.2PO4 content of both electrodes is about 60 wt% and the loading on both is about 3 mg/cm2, so the comparison can be considered equivalent.",,Section 2.2 (electrode formulation),157.0302,2.0,1.0,0.0,0.5004,170.68,LITERATURE_REPORTED
P72_Sample_1,P72,Concentration-gradient LiMn0.8Fe0.2PO4 cathode material for high performance lithium ion battery,10.1016/j.jpowsour.2015.11.037,2016,UNVERIFIED_PDF_NOT_FOUND,"LiMn0.8Fe0.2PO4 (LMFP, spray-dried pristine)",,,0.8,0.2,Unspecified,0,,,,Spray drying,650.0,8.0,,,,,,,,,,,,,"Spray-dry route: aqueous mixture of LiOH.H2O, MnCO3, FeC2O4.2H2O and NH4H2PO4 in a molar ratio of 1:0.8:0.2:1 with 10 wt% glucose, stirred to a slurry of 30 wt% solid content, spray dried at 120 C in air, then calcined at 650 C for 8 h at 5 C/min under Ar. Rietveld refinement (MAUD) gives a = 6.0855 A, b = 10.4234 A, c = 4.7379 A, V = 300.5408 A^3 with Rw = 2.671 and Rb = 1.860.",,Section 2.1; Fig. 1; Table 1,157.0302,2.0,1.0,0.0,0.5004,170.68,LITERATURE_REPORTED
P72_Sample_2,P72,Concentration-gradient LiMn0.8Fe0.2PO4 cathode material for high performance lithium ion battery,10.1016/j.jpowsour.2015.11.037,2016,UNVERIFIED_PDF_NOT_FOUND,"LiMn0.8Fe0.2PO4 (CG-LMFP, concentration-gradient)",,,0.8,0.2,Unspecified,0,,,4.4,Spray drying + solvothermal surface treatment,650.0,8.0,,,,,,,,,,,,,"The as-prepared LMFP was mixed in PEG 400 under stirring, then 1 M H3PO4 and 1 M LiOH were added dropwise, followed by slow addition of 0.5 M FeSO4; PEG 400 to H3PO4 volume ratio 1:40 and H3PO4:LiOH:FeSO4 molar ratio 1:3:1. The slurry was heated in a 100 mL Teflon-lined autoclave at 180 C for 12 h, filtered and washed, then mixed with 10 wt% glucose at 30 wt% solids, spray dried at 120 C and calcined at 650 C for 8 h under Ar. Carbon content of the final product about 4.4 wt%. Rietveld refinement gives a = 6.0824 A, c = 4.7361 A, V = 300.2645 A^3 with Rw = 2.287 and Rb = 1.871; Table 1 lists b as 40.4231 A, which is an evident typographical error for 10.4231 A. The slight lattice contraction versus LMFP is attributed to diffusion of smaller Fe2+ into the olivine lattice in place of Mn2+.",,Section 2.2; Scheme 1; Fig. 1; Table 1,157.0302,2.0,1.0,0.0,0.5004,170.68,LITERATURE_REPORTED
P72_Sample_3,P72,Concentration-gradient LiMn0.8Fe0.2PO4 cathode material for high performance lithium ion battery,10.1016/j.jpowsour.2015.11.037,2016,UNVERIFIED_PDF_NOT_FOUND,"LiMn0.8Fe0.2PO4 (LMFP, spray-dried pristine)",,,0.8,0.2,Unspecified,0,,,,Spray drying,650.0,8.0,,,,,,,,,,,,,XPS: Fe 2p3/2 binding energy around 710.6 eV with a satellite near 724.1 eV matching Fe2+; Mn 2p1/2 at about 653.9 eV and Mn 2p3/2 at 641.4 eV with a spin-orbit splitting of 5.5 eV. Surface atomic concentrations are Fe 1.45% and Mn 5.53%.,,"Fig. 2a, 2c; Table 2 (XPS)",157.0302,2.0,1.0,0.0,0.5004,170.68,LITERATURE_REPORTED
