Repository: Priyavarshini13/High-Entropy-LMFP-Designer

# High-Entropy Doped LMFP Formula & Materials Design Platform (HE-LMFP-Designer-AG)

A standalone, computational materials-design application for Lithium Manganese Iron Phosphate (LMFP) cathode materials with multi-element high-entropy cation doping.

---

## 1. Project Purpose & Scientific Scope

The **HE-LMFP Designer** provides a deterministic chemical formula design, site occupancy validation, and charge balancing platform for high-entropy and multi-element doped LMFP cathode compositions. 

Version 1 focuses on deterministic chemical formula generation, charge balance compensation, configurational entropy evaluation, material modification planning, and synthesis workflow structuring.

File: data/literature_reference.csv (part 23 of 26)
Sample_ID,Paper_ID,Paper_Title,DOI,Year,Source_PDF,Composition_Formula,Base_LMFP_Composition,Full_Doped_Composition,Mn_Ratio,Fe_Ratio,Dopant_Element,Dopant_Count,Dopant_Molar_Ratio,Dopant_x_per_fu,Carbon_wt_percent,Synthesis_Method,Calcination_Temp_1_C,Calcination_Time_1_h,Discharge_Capacity_0_05C_mAh_g,Discharge_Capacity_0_1C_mAh_g,Discharge_Capacity_1C_mAh_g,Discharge_Capacity_2C_mAh_g,Discharge_Capacity_5C_mAh_g,Initial_Coulombic_Efficiency_percent,Cycle_Life_cycles,Capacity_Retention_percent,EIS_R_ct_before_Ohm,EIS_R_ct_after_Ohm,Li_Diffusion_Coefficient_cm2_s,XRD_Phase_Purity,Remarks,Impurity_Phase_Identified,Evidence,Calculated_Molar_Mass,Calculated_Q_M2,Calculated_Li_Stoichiometry,Calculated_Li_Vacancy_delta,Calculated_S_config_over_R,Calculated_Theoretical_Capacity_Metric,Record_Classification
P72_Sample_4,P72,Concentration-gradient LiMn0.8Fe0.2PO4 cathode material for high performance lithium ion battery,10.1016/j.jpowsour.2015.11.037,2016,UNVERIFIED_PDF_NOT_FOUND,"LiMn0.8Fe0.2PO4 (CG-LMFP, concentration-gradient)",,,0.8,0.2,Unspecified,0,,,4.4,Spray drying + solvothermal surface treatment,650.0,8.0,,,,,,,,,,,,,"XPS spectra of Fe 2p and Mn 2p show no significant difference in binding energy from the pristine material, but the surface atomic concentrations shift to Fe 1.67% (higher than LMFP) and Mn 5.40% (lower than LMFP), showing the transition-metal concentration at the surface has been changed by the modification.",,"Fig. 2b, 2d; Table 2 (XPS)",157.0302,2.0,1.0,0.0,0.5004,170.68,LITERATURE_REPORTED
P72_Sample_5,P72,Concentration-gradient LiMn0.8Fe0.2PO4 cathode material for high performance lithium ion battery,10.1016/j.jpowsour.2015.11.037,2016,UNVERIFIED_PDF_NOT_FOUND,"LiMn0.8Fe0.2PO4 (LMFP, spray-dried pristine)",,,0.8,0.2,Unspecified,0,,,,Spray drying,650.0,8.0,,,,,,,,,,,,,SEM shows microspheres of about 20-30 um composed of agglomerated nanosized primary particles of 40-50 nm diameter (the average size field records the midpoint of the primary-particle range). BET specific surface area 25.93 m2/g.,,Figs. S1-S2; Table S1,157.0302,2.0,1.0,0.0,0.5004,170.68,LITERATURE_REPORTED
P72_Sample_6,P72,Concentration-gradient LiMn0.8Fe0.2PO4 cathode material for high performance lithium ion battery,10.1016/j.jpowsour.2015.11.037,2016,UNVERIFIED_PDF_NOT_FOUND,"LiMn0.8Fe0.2PO4 (CG-LMFP, concentration-gradient)",,,0.8,0.2,Unspecified,0,,,4.4,Spray drying + solvothermal surface treatment,650.0,8.0,,,,,,,,,,,,,"Same microsphere morphology of 20-30 um from 40-50 nm primary particles, but with a lower BET specific surface area of 14.2 m2/g after the solvothermal surface treatment and second calcination.",,Figs. S1-S2; Table S1,157.0302,2.0,1.0,0.0,0.5004,170.68,LITERATURE_REPORTED
P72_Sample_7,P72,Concentration-gradient LiMn0.8Fe0.2PO4 cathode material for high performance lithium ion battery,10.1016/j.jpowsour.2015.11.037,2016,UNVERIFIED_PDF_NOT_FOUND,"LiMn0.8Fe0.2PO4 (LMFP, spray-dried pristine)",,,0.8,0.2,Unspecified,0,,,,Spray drying,650.0,8.0,,,,,,,,,,,,,"HRTEM shows the LMFP particle coated by amorphous carbon and well crystallised with a single d-spacing of 1.03 nm, corresponding to the (100) plane of LiMn0.8Fe0.2PO4 - a uniform solid solution with no surface phase differentiation.",,Fig. 3a (HRTEM),157.0302,2.0,1.0,0.0,0.5004,170.68,LITERATURE_REPORTED
P72_Sample_8,P72,Concentration-gradient LiMn0.8Fe0.2PO4 cathode material for high performance lithium ion battery,10.1016/j.jpowsour.2015.11.037,2016,UNVERIFIED_PDF_NOT_FOUND,"LiMn0.8Fe0.2PO4 (CG-LMFP, concentration-gradient)",,,0.8,0.2,Unspecified,0,,,4.4,Spray drying + solvothermal surface treatment,650.0,8.0,,,,,,,,,,,,,"HRTEM shows three distinct sets of lattice fringes after surface modification: an outer layer with d = 0.23 nm matching the (012) plane of LiFePO4, a sub-surface layer with d = 0.37 nm corresponding to the (101) plane of LiMn1-xFexPO4 with x about 0.29, and an inner layer with d = 0.30 nm associated with the (200) plane of LiMn1-xFexPO4 with x about 0.25. This confirms the surface structure evolved from a uniform solid solution into an Fe-rich phase.",,Fig. 3b (HRTEM),157.0302,2.0,1.0,0.0,0.5004,170.68,LITERATURE_REPORTED
P72_Sample_9,P72,Concentration-gradient LiMn0.8Fe0.2PO4 cathode material for high performance lithium ion battery,10.1016/j.jpowsour.2015.11.037,2016,UNVERIFIED_PDF_NOT_FOUND,"LiMn0.8Fe0.2PO4 (LMFP, spray-dried pristine)",,,0.8,0.2,Unspecified,0,,,,Spray drying,650.0,8.0,,,,,,,,,,,,,"SEM cross-section of a particle of nearly 15 um diameter with EDXS line scanning shows the concentrations of Fe and Mn are constant from one side to the other, i.e. no concentration gradient in the pristine material.",,Fig. 4a-b (EDXS line scan),157.0302,2.0,1.0,0.0,0.5004,170.68,LITERATURE_REPORTED
P72_Sample_10,P72,Concentration-gradient LiMn0.8Fe0.2PO4 cathode material for high performance lithium ion battery,10.1016/j.jpowsour.2015.11.037,2016,UNVERIFIED_PDF_NOT_FOUND,"LiMn0.8Fe0.2PO4 (CG-LMFP, concentration-gradient)",,,0.8,0.2,Unspecified,0,,,4.4,Spray drying + solvothermal surface treatment,650.0,8.0,,,,,,,,,,,,,"SEM cross-section with EDXS line scanning clearly exhibits a concentration gradient: Fe concentration is higher at the particle surface and decreases linearly toward the centre, while Mn concentration is lower at the surface and increases linearly inward, confirming the gradient structure was successfully constructed by the solvothermal treatment.",,Fig. 4c-d (EDXS line scan),157.0302,2.0,1.0,0.0,0.5004,170.68,LITERATURE_REPORTED
P72_Sample_11,P72,Concentration-gradient LiMn0.8Fe0.2PO4 cathode material for high performance lithium ion battery,10.1016/j.jpowsour.2015.11.037,2016,UNVERIFIED_PDF_NOT_FOUND,"LiMn0.8Fe0.2PO4 (CG-LMFP, concentration-gradient)",,,0.8,0.2,Unspecified,0,,,4.4,Spray drying + solvothermal surface treatment,650.0,8.0,159.0,,,,,,,,,,,,First charge/discharge at 0.05 C and room temperature between 2.0 and 4.5 V: initial discharge capacity of 159 mAh/g.,,Fig. 6a,157.0302,2.0,1.0,0.0,0.5004,170.68,LITERATURE_REPORTED
P72_Sample_12,P72,Concentration-gradient LiMn0.8Fe0.2PO4 cathode material for high performance lithium ion battery,10.1016/j.jpowsour.2015.11.037,2016,UNVERIFIED_PDF_NOT_FOUND,"LiMn0.8Fe0.2PO4 (LMFP, spray-dried pristine)",,,0.8,0.2,Unspecified,0,,,,Spray drying,650.0,8.0,144.0,,,,,,,,,,,,"First charge/discharge at 0.05 C and room temperature: initial discharge capacity of only 144 mAh/g, 15 mAh/g below the concentration-gradient material.",,Fig. 6a,157.0302,2.0,1.0,0.0,0.5004,170.68,LITERATURE_REPORTED
P72_Sample_13,P72,Concentration-gradient LiMn0.8Fe0.2PO4 cathode material for high performance lithium ion battery,10.1016/j.jpowsour.2015.11.037,2016,UNVERIFIED_PDF_NOT_FOUND,"LiMn0.8Fe0.2PO4 (CG-LMFP, concentration-gradient)",,,0.8,0.2,Unspecified,0,,,4.4,Spray drying + solvothermal surface treatment,650.0,8.0,,,,,130.0,,,,,,,,"Rate testing charged at 0.2 C and discharged at 0.2, 0.5, 1.0, 2.0 and 5.0 C: reversible capacity of 130 mAh/g even at 5 C, the headline rate figure of the paper. The concentration-gradient material shows a much higher capacity than the pristine LMFP under all discharge rates, and the capacity recovers to its initial state on returning to 1 C after the 5 C testing, indicating good reversibility.",,Fig. 6b-d; Abstract,157.0302,2.0,1.0,0.0,0.5004,170.68,LITERATURE_REPORTED
P72_Sample_14,P72,Concentration-gradient LiMn0.8Fe0.2PO4 cathode material for high performance lithium ion battery,10.1016/j.jpowsour.2015.11.037,2016,UNVERIFIED_PDF_NOT_FOUND,"LiMn0.8Fe0.2PO4 (LMFP, spray-dried pristine)",,,0.8,0.2,Unspecified,0,,,,Spray drying,650.0,8.0,,,,,116.0,,,,,,,,"Under the same rate protocol the pristine LMFP delivers 116 mAh/g at 5 C, 14 mAh/g below the concentration-gradient material. Capacities at the intermediate 0.2, 0.5, 1.0 and 2.0 C rates are shown only graphically.",,Fig. 6b-d,157.0302,2.0,1.0,0.0,0.5004,170.68,LITERATURE_REPORTED
P72_Sample_15,P72,Concentration-gradient LiMn0.8Fe0.2PO4 cathode material for high performance lithium ion battery,10.1016/j.jpowsour.2015.11.037,2016,UNVERIFIED_PDF_NOT_FOUND,"LiMn0.8Fe0.2PO4 (CG-LMFP, concentration-gradient)",,,0.8,0.2,Unspecified,0,,,4.4,Spray drying + solvothermal surface treatment,650.0,8.0,,,,,,,100,,,,,,"Cycling at 1 C and 25 C for 100 cycles: excellent cycling performance with an essentially flat capacity curve throughout. Numerical retention at room temperature is not quoted in the text. Note: the paper writes the C-rate as '1 degrees C' throughout, an evident typographical substitution for 1 C.",,Fig. 5a,157.0302,2.0,1.0,0.0,0.5004,170.68,LITERATURE_REPORTED
P72_Sample_16,P72,Concentration-gradient LiMn0.8Fe0.2PO4 cathode material for high performance lithium ion battery,10.1016/j.jpowsour.2015.11.037,2016,UNVERIFIED_PDF_NOT_FOUND,"LiMn0.8Fe0.2PO4 (LMFP, spray-dried pristine)",,,0.8,0.2,Unspecified,0,,,,Spray drying,650.0,8.0,,,,,,,100,,,,,,"Cycling at 1 C and 25 C for 100 cycles: almost no capacity fading was observed at room temperature, running slightly below the concentration-gradient material throughout.",,Fig. 5a,157.0302,2.0,1.0,0.0,0.5004,170.68,LITERATURE_REPORTED
P72_Sample_17,P72,Concentration-gradient LiMn0.8Fe0.2PO4 cathode material for high performance lithium ion battery,10.1016/j.jpowsour.2015.11.037,2016,UNVERIFIED_PDF_NOT_FOUND,"LiMn0.8Fe0.2PO4 (CG-LMFP, concentration-gradient)",,,0.8,0.2,Unspecified,0,,,4.4,Spray drying + solvothermal surface treatment,650.0,8.0,,,,,,,50,98,,,,,"Cycling at 1 C and an elevated temperature of 55 C: 98% discharge capacity retention after 50 cycles, the headline cycling result of the paper. Attributed to the Fe-rich surface phase resisting electrolyte corrosion and to the gradient preventing segregation at the bulk/outer-layer interface, which maintains the lithium-ion transport channels at the surface.",,Fig. 5b; Abstract; Conclusions,157.0302,2.0,1.0,0.0,0.5004,170.68,LITERATURE_REPORTED
P72_Sample_18,P72,Concentration-gradient LiMn0.8Fe0.2PO4 cathode material for high performance lithium ion battery,10.1016/j.jpowsour.2015.11.037,2016,UNVERIFIED_PDF_NOT_FOUND,"LiMn0.8Fe0.2PO4 (LMFP, spray-dried pristine)",,,0.8,0.2,Unspecified,0,,,,Spray drying,650.0,8.0,,,,,,,50,,,,,,"Cycling at 1 C and 55 C: significant capacity loss with a sudden capacity fading observed after 35 cycles. Attributed to structural transformation at the particle surface from the high reactivity of Mn with the electrolyte, with dissolved Mn depositing on the anode and destroying the SEI, increasing the cathode/electrolyte interface resistance.",,Fig. 5b,157.0302,2.0,1.0,0.0,0.5004,170.68,LITERATURE_REPORTED
P72_Sample_19,P72,Concentration-gradient LiMn0.8Fe0.2PO4 cathode material for high performance lithium ion battery,10.1016/j.jpowsour.2015.11.037,2016,UNVERIFIED_PDF_NOT_FOUND,"LiMn0.8Fe0.2PO4 (CG-LMFP, concentration-gradient)",,,0.8,0.2,Unspecified,0,,,4.4,Spray drying + solvothermal surface treatment,650.0,8.0,,,,,,,,,,,,,"Mn dissolved into the electrolyte during storage at 25 C: 0.37 ppm after 1 week, 14.20 ppm after 2 weeks and 49.28 ppm after 3 weeks - consistently and substantially below the pristine material at every time point.",,"Fig. 5c (Mn dissolution, 25 C)",157.0302,2.0,1.0,0.0,0.5004,170.68,LITERATURE_REPORTED
P72_Sample_20,P72,Concentration-gradient LiMn0.8Fe0.2PO4 cathode material for high performance lithium ion battery,10.1016/j.jpowsour.2015.11.037,2016,UNVERIFIED_PDF_NOT_FOUND,"LiMn0.8Fe0.2PO4 (LMFP, spray-dried pristine)",,,0.8,0.2,Unspecified,0,,,,Spray drying,650.0,8.0,,,,,,,,,,,,,"Mn dissolved into the electrolyte during storage at 25 C: 5.84 ppm after 1 week, 30.95 ppm after 2 weeks and 92.00 ppm after 3 weeks.",,"Fig. 5c (Mn dissolution, 25 C)",157.0302,2.0,1.0,0.0,0.5004,170.68,LITERATURE_REPORTED
P72_Sample_21,P72,Concentration-gradient LiMn0.8Fe0.2PO4 cathode material for high performance lithium ion battery,10.1016/j.jpowsour.2015.11.037,2016,UNVERIFIED_PDF_NOT_FOUND,"LiMn0.8Fe0.2PO4 (CG-LMFP, concentration-gradient)",,,0.8,0.2,Unspecified,0,,,4.4,Spray drying + solvothermal surface treatment,650.0,8.0,,,,,,,,,,,,,"Mn dissolved into the electrolyte during storage at 55 C: 2.14 ppm after 1 week, 251.30 ppm after 2 weeks and 1329 ppm after 3 weeks. The gap against the pristine material is largest after one week, which is linked to the difference in elevated-temperature capacity fading.",,"Fig. 5d (Mn dissolution, 55 C)",157.0302,2.0,1.0,0.0,0.5004,170.68,LITERATURE_REPORTED
P72_Sample_22,P72,Concentration-gradient LiMn0.8Fe0.2PO4 cathode material for high performance lithium ion battery,10.1016/j.jpowsour.2015.11.037,2016,UNVERIFIED_PDF_NOT_FOUND,"LiMn0.8Fe0.2PO4 (LMFP, spray-dried pristine)",,,0.8,0.2,Unspecified,0,,,,Spray drying,650.0,8.0,,,,,,,,,,,,,"Mn dissolved into the electrolyte during storage at 55 C: 15.32 ppm after 1 week, 346.10 ppm after 2 weeks and 1416 ppm after 3 weeks - about seven times the concentration-gradient material after one week of soaking.",,"Fig. 5d (Mn dissolution, 55 C)",157.0302,2.0,1.0,0.0,0.5004,170.68,LITERATURE_REPORTED
P72_Sample_23,P72,Concentration-gradient LiMn0.8Fe0.2PO4 cathode material for high performance lithium ion battery,10.1016/j.jpowsour.2015.11.037,2016,UNVERIFIED_PDF_NOT_FOUND,"LiMn0.8Fe0.2PO4 (LMFP, spray-dried pristine)",,,0.8,0.2,Unspecified,0,,,,Spray drying,650.0,8.0,,,,,,,,,263.8,,,,"EIS fitted with an Re + R1/CPE1 + R2/CPE2 + W0 equivalent circuit at 1 C full discharge state, 5 mV amplitude after three cycles at 0.1 C: electrolyte resistance Re = 0.76625 ohm, surface-film resistance Rsur = 110.34 ohm and charge-transfer resistance Rct = 263.80 ohm.",,"Fig. 7a, 7c; Table 3 (EIS)",157.0302,2.0,1.0,0.0,0.5004,170.68,LITERATURE_REPORTED
P72_Sample_24,P72,Concentration-gradient LiMn0.8Fe0.2PO4 cathode material for high performance lithium ion battery,10.1016/j.jpowsour.2015.11.037,2016,UNVERIFIED_PDF_NOT_FOUND,"LiMn0.8Fe0.2PO4 (CG-LMFP, concentration-gradient)",,,0.8,0.2,Unspecified,0,,,4.4,Spray drying + solvothermal surface treatment,650.0,8.0,,,,,,,,,112.1,,,,"EIS: Re = 0.8405 ohm, Rsur = 50.78 ohm and Rct = 112.10 ohm. Both R1 and R2 are decreased by the surface modification, which the authors attribute to suppression of Mn dissolution protecting the SEI and to the Fe-rich phase preserving the lithium-ion transport channel.",,"Fig. 7a, 7c; Table 3 (EIS)",157.0302,2.0,1.0,0.0,0.5004,170.68,LITERATURE_REPORTED
P72_Sample_25,P72,Concentration-gradient LiMn0.8Fe0.2PO4 cathode material for high performance lithium ion battery,10.1016/j.jpowsour.2015.11.037,2016,UNVERIFIED_PDF_NOT_FOUND,"LiMn0.8Fe0.2PO4 (LMFP, spray-dried pristine)",,,0.8,0.2,Unspecified,0,,,,Spray drying,650.0,8.0,,,,,,,,,,,2.4e-13,,"Warburg coefficient sigma taken as the slope of Z' versus omega^-1/2 in the low-frequency region: 44.70 for the pristine material. The lithium-ion diffusion coefficient calculated from D = R^2T^2/(2A^2n^4F^4C^2sigma^2) with A = 1.32665 cm2, n = 1 and C = 6.38e-3 mol/cm3 is about 2.4e-13 cm2/s.",,Fig. 7b; Section 3,157.0302,2.0,1.0,0.0,0.5004,170.68,LITERATURE_REPORTED
P72_Sample_26,P72,Concentration-gradient LiMn0.8Fe0.2PO4 cathode material for high performance lithium ion battery,10.1016/j.jpowsour.2015.11.037,2016,UNVERIFIED_PDF_NOT_FOUND,"LiMn0.8Fe0.2PO4 (CG-LMFP, concentration-gradient)",,,0.8,0.2,Unspecified,0,,,4.4,Spray drying + solvothermal surface treatment,650.0,8.0,,,,,,,,,,,1.2e-12,,"Warburg coefficient sigma = 20.17, less than half that of the pristine material, giving a lithium-ion diffusion coefficient of about 1.2e-12 cm2/s - five times higher, demonstrating that the surface Fe-rich composition benefits Li+ migration.",,Fig. 7b; Section 3,157.0302,2.0,1.0,0.0,0.5004,170.68,LITERATURE_REPORTED
P72_Sample_27,P72,Concentration-gradient LiMn0.8Fe0.2PO4 cathode material for high performance lithium ion battery,10.1016/j.jpowsour.2015.11.037,2016,UNVERIFIED_PDF_NOT_FOUND,"LiMn0.8Fe0.2PO4 (CG-LMFP, concentration-gradient)",,,0.8,0.2,Unspecified,0,,,4.4,Spray drying + solvothermal surface treatment,650.0,8.0,,,,,,,,,,,,,"CV at 0.1 mV/s over 2.0-4.5 V shows the oxidation and reduction peaks of Fe3+/Fe2+ and Mn3+/Mn2+. The peak current density for the concentration-gradient material is much higher than for the pristine LMFP, and the anodic-to-cathodic peak separations for both Mn and Fe are smaller, showing the gradient surface layer improves conductivity and weakens polarization. Numerical peak potentials are not quoted.",,Fig. 7d (CV),157.0302,2.0,1.0,0.0,0.5004,170.68,LITERATURE_REPORTED
P72_Sample_28,P72,Concentration-gradient LiMn0.8Fe0.2PO4 cathode material for high performance lithium ion battery,10.1016/j.jpowsour.2015.11.037,2016,UNVERIFIED_PDF_NOT_FOUND,"LiMn0.8Fe0.2PO4 (LMFP, spray-dried pristine)",,,0.8,0.2,Unspecified,0,,,,Spray drying,650.0,8.0,,,,,,,,,,,,,"Electrode: 80 wt% active material, 15 wt% Super P and 5 wt% PVDF in NMP coated on Al foil and dried at 80 C for 12 h; thickness about 25 um giving a loading density of 2.5-3.5 mg/cm2 (the mass-loading field records the midpoint). 2032 coin cells assembled in an argon glove box with lithium metal anode and Celgard 2502 separator; 1 M LiPF6 in EC:DMC 3:7 by volume; CC-CV protocol over 2.0-4.5 V on a LAND-CT2001A tester.",,Section 2.4 (Electrochemical measurements),157.0302,2.0,1.0,0.0,0.5004,170.68,LITERATURE_REPORTED
P72_Sample_29,P72,Concentration-gradient LiMn0.8Fe0.2PO4 cathode material for high performance lithium ion battery,10.1016/j.jpowsour.2015.11.037,2016,UNVERIFIED_PDF_NOT_FOUND,"LiMn0.8Fe0.2PO4 (CG-LMFP, concentration-gradient)",,,0.8,0.2,Unspecified,0,,,4.4,Spray drying + solvothermal surface treatment,650.0,8.0,,,,,,,,,,,,,"Conclusion: the concentration-gradient structure takes advantage of anticorrosion by the surface Fe-rich phase and the stability of that surface structure, giving superior cycling performance; the Fe-rich phase also benefits electronic and ionic kinetics, giving excellent rate performance. The design is proposed as a route to minimize the mismatch between surface and bulk phase that limits conventional LiFePO4-coated core-shell architectures, where the 11.6% volume change of the LiMnPO4 core against 6.8% for the LiFePO4 shell opens a void at the core/shell interface on long-term cycling.",,Conclusions,157.0302,2.0,1.0,0.0,0.5004,170.68,LITERATURE_REPORTED
P73_Sample_1,P73,Construction of high performance N-doped carbon coated LiMn0.8Fe0.2PO4 nanocrystal cathode for lithium-ion batteries,10.1016/j.jallcom.2021.160090,2021,UNVERIFIED_PDF_NOT_FOUND,LMFP-0: LiMn0.8Fe0.2PO4/C without melamine (undoped control),,,0.8,0.2,None/Undoped,0,,,7.11,"Solvothermal synthesis in ethylene glycol at 180 C for 18 h, sucrose carbon coating, melamine N-doping, pre-decomposition at 350 C and sintering at 650 C",350.0,4.0,,124.9,,,,,,,402.2,,1.55e-14,,"Undoped baseline. Discharge capacity 124.9 mAh/g at 0.1C, the lowest of the series. Carbon 7.11 wt%, electronic conductivity 2.4e-3 S/cm, Rct 402.2 ohm, Li+ diffusion coefficient 1.55e-14 cm2/s. Raman ID/IG 0.81. The under-developed nanosheet crystal structure obstructs Li+ migration. After 200 cycles at 1C the capacity drops to 99.3 mAh/g, an 88.34% retention, and ex-situ XRD shows weakened peak intensity, i.e. declining crystallinity. Mn2+ and Fe2+ dissolved into electrolyte over 15 days of immersion: 5.33 and 0.302 ppm. BJH pore size distribution spans 2-50 nm with the maximum adsorption volume at 4 nm.",,"Table 1-3, Fig. 6, Fig. 8 (LMFP-0, no melamine)",157.0302,2.0,1.0,0.0,0.5004,170.68,LITERATURE_REPORTED
P73_Sample_2,P73,Construction of high performance N-doped carbon coated LiMn0.8Fe0.2PO4 nanocrystal cathode for lithium-ion batteries,10.1016/j.jallcom.2021.160090,2021,UNVERIFIED_PDF_NOT_FOUND,LMFP-3: N-doped carbon coated LiMn0.8Fe0.2PO4 (N:C atomic ratio 3:100),,,0.8,0.2,N,1,0.03,0.03,6.92,"Solvothermal synthesis in ethylene glycol at 180 C for 18 h, sucrose carbon coating, melamine N-doping, pre-decomposition at 350 C and sintering at 650 C",350.0,4.0,,133.8,,,,,,,161.1,,3.29e-14,,"Lowest melamine loading. Discharge capacity 133.8 mAh/g at 0.1C, carbon 6.92 wt%, conductivity 6.3e-3 S/cm, Rct 161.1 ohm, D(Li+) 3.29e-14 cm2/s. Dopant molar ratio column records the nominal N:C atomic ratio of 3:100 as 0.03.",,"Table 1-3, Fig. 6 (LMFP-3)",157.0302,2.0,1.0,0.0,0.6056,170.68,LITERATURE_REPORTED
P73_Sample_3,P73,Construction of high performance N-doped carbon coated LiMn0.8Fe0.2PO4 nanocrystal cathode for lithium-ion batteries,10.1016/j.jallcom.2021.160090,2021,UNVERIFIED_PDF_NOT_FOUND,LMFP-5: N-doped carbon coated LiMn0.8Fe0.2PO4 (N:C atomic ratio 5:100),,,0.8,0.2,N,1,0.05,0.05,7.05,"Solvothermal synthesis in ethylene glycol at 180 C for 18 h, sucrose carbon coating, melamine N-doping, pre-decomposition at 350 C and sintering at 650 C",350.0,4.0,,139.7,,,,,,,105,,7.56e-14,,"Intermediate melamine loading. Discharge capacity 139.7 mAh/g at 0.1C, carbon 7.05 wt%, conductivity 8.6e-3 S/cm, Rct 105.0 ohm, D(Li+) 7.56e-14 cm2/s. Dopant molar ratio column records the nominal N:C atomic ratio of 5:100 as 0.05.",,"Table 1-3, Fig. 6 (LMFP-5)",157.0302,2.0,1.0,0.0,0.6502,170.68,LITERATURE_REPORTED
P73_Sample_4,P73,Construction of high performance N-doped carbon coated LiMn0.8Fe0.2PO4 nanocrystal cathode for lithium-ion batteries,10.1016/j.jallcom.2021.160090,2021,UNVERIFIED_PDF_NOT_FOUND,LMFP-7: N-doped carbon coated LiMn0.8Fe0.2PO4 (N:C atomic ratio 7:100) - optimum,,,0.8,0.2,N,1,0.07,0.07,7.02,"Solvothermal synthesis in ethylene glycol at 180 C for 18 h, sucrose carbon coating, melamine N-doping, pre-decomposition at 350 C and sintering at 650 C",350.0,4.0,,154.7,144.2,,110.0,,,,46.9,,1.35e-13,,"Best sample of the series: 154.7, 144.2 and 110.0 mAh/g at 0.1, 1 and 5C, with two flat plateaus at 3.6 and 4.1 V. Carbon 7.02 wt%, highest electronic conductivity of the series at 1.1e-2 S/cm, lowest charge-transfer resistance 46.9 ohm and highest Li+ diffusion coefficient 1.35e-13 cm2/s. Raman ID/IG 0.86, higher than the 0.81 of LMFP-0, indicating more defects after N doping. XPS N 1s deconvolutes into pyridinic (32.3%), pyrrolic (39.4%) and graphitic N (28.3%), so pyridinic plus pyrrolic reaches 71.4%; these edge sites raise electrode-electrolyte wettability and cut interfacial resistance, while graphitic N adds electrons to the delocalised pi system. The minimised b parameter shortens the b-axis Li+ migration path. CV redox pairs show the smallest potential differences of the series, 0.325 V (Mn) and 0.111 V (Fe). Mn2+ and Fe2+ dissolution after 15 days is only 2.83 and 0.227 ppm against 5.33 and 0.302 ppm for LMFP-0. Excess doping is counterproductive - see LMFP-9.",,"Table 1-3, Fig. 6, Fig. 8 (LMFP-7, optimum)",157.0302,2.0,1.0,0.0,0.6866,170.68,LITERATURE_REPORTED
P73_Sample_5,P73,Construction of high performance N-doped carbon coated LiMn0.8Fe0.2PO4 nanocrystal cathode for lithium-ion batteries,10.1016/j.jallcom.2021.160090,2021,UNVERIFIED_PDF_NOT_FOUND,LMFP-9: N-doped carbon coated LiMn0.8Fe0.2PO4 (N:C atomic ratio 9:100) - over-doped,,,0.8,0.2,N,1,0.09,0.09,6.94,"Solvothermal synthesis in ethylene glycol at 180 C for 18 h, sucrose carbon coating, melamine N-doping, pre-decomposition at 350 C and sintering at 650 C",350.0,4.0,,148.6,,,,,,,110.7,,6.86e-15,,"Over-doped sample showing the turning point of the trend. Capacity falls back to 148.6 mAh/g at 0.1C and drops sharply at high rate, conductivity declines to 9.1e-3 S/cm, Rct rises to 110.7 ohm and the Li+ diffusion coefficient collapses to 6.86e-15 cm2/s - the lowest of the series, below even the undoped LMFP-0. Two causes are given: the b parameter grows back to 10.4521 A, lengthening the Li+ migration path, and the 200 nm particles slow insertion and extraction. Mechanistically, an excessive proportion of defective N atoms induces quantum interference effects and the defects act as scattering centres that increase localisation and reduce overall electronic conductivity.",,"Table 1-3, Fig. 6 (LMFP-9, over-doped)",157.0302,2.0,1.0,0.0,0.7171,170.68,LITERATURE_REPORTED
P73_Sample_6,P73,Construction of high performance N-doped carbon coated LiMn0.8Fe0.2PO4 nanocrystal cathode for lithium-ion batteries,10.1016/j.jallcom.2021.160090,2021,UNVERIFIED_PDF_NOT_FOUND,LMFP-7: N-doped carbon coated LiMn0.8Fe0.2PO4 (N:C atomic ratio 7:100),,,0.8,0.2,N,1,0.07,0.07,7.02,"Solvothermal synthesis in ethylene glycol at 180 C for 18 h, sucrose carbon coating, melamine N-doping, pre-decomposition at 350 C and sintering at 650 C",350.0,4.0,,,131.8,,,,200,93.81,,,,,"Cycling at 1C charge and 1C discharge for 200 cycles: capacity falls only to 131.8 mAh/g, a 93.81% retention, with coulombic efficiency close to 100% and the charge-discharge plateaus well maintained. Ex-situ XRD of the cathode film after 200 cycles shows no new phases and no significant peak shift, and the main peak intensity is preserved, confirming structural stability.",,"Fig. 8a-c, 8e (cycling at 1C, LMFP-7)",157.0302,2.0,1.0,0.0,0.6866,170.68,LITERATURE_REPORTED
P73_Sample_7,P73,Construction of high performance N-doped carbon coated LiMn0.8Fe0.2PO4 nanocrystal cathode for lithium-ion batteries,10.1016/j.jallcom.2021.160090,2021,UNVERIFIED_PDF_NOT_FOUND,LMFP-0: LiMn0.8Fe0.2PO4/C without melamine (undoped control),,,0.8,0.2,None/Undoped,0,,,7.11,"Solvothermal synthesis in ethylene glycol at 180 C for 18 h, sucrose carbon coating, melamine N-doping, pre-decomposition at 350 C and sintering at 650 C",350.0,4.0,,,99.3,,,,200,88.34,,,,,"Undoped control under the same 1C/1C protocol: capacity drops to 99.3 mAh/g after 200 cycles, an 88.34% retention, and the charge-discharge profiles deteriorate obviously. Ex-situ XRD shows evidently weakened peak intensity, i.e. decreasing crystallinity and gradual structural degradation.",,"Fig. 8a-b, 8d (cycling at 1C, LMFP-0)",157.0302,2.0,1.0,0.0,0.5004,170.68,LITERATURE_REPORTED
P74_Sample_1,P74,Insights on the delithiation/lithiation reactions of LixMn0.8Fe0.2PO4 mesocrystals in Li+ batteries by in situ techniques,10.1016/j.nanoen.2017.07.016,2017,UNVERIFIED_PDF_NOT_FOUND,Carbon-coated LiMn0.8Fe0.2PO4 mesocrystals,,,0.8,0.2,None/Undoped,0,,,5.2,Solvothermal synthesis in DMF at 180 C for 12 h followed by sucrose impregnation and calcination at 700 C for 3 h,,,133.0,,,,,,,,,,,,"Model compound for the kinetic study. Capacity 133 mAh/g at 0.05C, about 78% of the 171 mAh/g theoretical value (1C = 171 mA/g), and 70 mAh/g at 10C, i.e. 53% of the 0.05C value. Carbon content 5.2 wt% by CHNS; Mn/Fe atomic ratio ~4 by ICP-AES; EDS mapping confirms homogeneous Mn, Fe, P and O distribution. CV at 0.01 mV/s gives anodic peaks at 3.59 and 4.15 V and cathodic peaks at 3.99 and 3.55 V, and the CV shape is retained up to 0.2 mV/s. The Mn redox response is asymmetric, the reduction peak current being higher, which reflects innately more sluggish charging than discharging kinetics. The high rate capability is credited to the porous mesocrystal architecture of ~40 nm crystallites plus conformal carbon on each nanoparticle.",,Fig. 1(e)-(g) (CV and rate capability),157.0302,2.0,1.0,0.0,0.5004,170.68,LITERATURE_REPORTED
P74_Sample_2,P74,Insights on the delithiation/lithiation reactions of LixMn0.8Fe0.2PO4 mesocrystals in Li+ batteries by in situ techniques,10.1016/j.nanoen.2017.07.016,2017,UNVERIFIED_PDF_NOT_FOUND,Carbon-coated LiMn0.8Fe0.2PO4 mesocrystals - operando XRD phase behaviour,,,0.8,0.2,None/Undoped,0,,,5.2,Solvothermal synthesis in DMF at 180 C for 12 h followed by sucrose impregnation and calcination at 700 C for 3 h,,,,,,,,,,,,,,,"Operando XRD at C/20 through a transmission window in a 2032 cell. Delithiation begins as a solid solution within the Fe2+/Fe3+ region (1 >= x >= ~0.8 in LixMn0.8Fe0.2PO4), shown by continuous peak shift with the a and b axes shrinking and c elongating. Further delithiation (~0.8 >= x >= ~0.2) produces new Mn0.8Fe0.2PO4 (alpha phase) peaks, i.e. a first-order two-phase reaction accompanying Mn2+ oxidation at ~4.1 V. Discharge reverses the alpha-to-beta evolution, but a small amount of alpha phase persists at full discharge, so Mn3+ reduction is incomplete and the insertion and extraction pathways differ. dQ/dV peaks at ~3.55 V confirm a distinct beta-prime intermediate phase, and peaks at ~4.11 V correspond to beta-prime and alpha coexistence. This row carries no capacity value because it records structural rather than rate data.",,Fig. 2 (operando XRD during delithiation/lithiation),157.0302,2.0,1.0,0.0,0.5004,170.68,LITERATURE_REPORTED
P74_Sample_3,P74,Insights on the delithiation/lithiation reactions of LixMn0.8Fe0.2PO4 mesocrystals in Li+ batteries by in situ techniques,10.1016/j.nanoen.2017.07.016,2017,UNVERIFIED_PDF_NOT_FOUND,Carbon-coated LiMn0.8Fe0.2PO4 mesocrystals - GITT and in situ EIS kinetics,,,0.8,0.2,None/Undoped,0,,,5.2,Solvothermal synthesis in DMF at 180 C for 12 h followed by sucrose impregnation and calcination at 700 C for 3 h,,,,,,,,,,,,,"1e-16 (apparent, GITT, initial delithiation)",,"GITT at C/100 with 30-min pulses and rests, plus in situ EIS from 10 mHz to 100 kHz. Ohmic polarisation is negligible against the overpotential, so the overpotential trend tracks charge transfer and Li+ diffusion. The apparent Li+ diffusivity in the first-order phase transition regime is 1-2 orders of magnitude below that in the second-order regime, and at full charge it is about one order below the pristine state - attributed to Jahn-Teller active Mn3+, whose distorted Mn-O shell moves closer to the Li+ diffusion pathway and raises the migration barrier. Rct stays essentially constant across both processes, so electron transfer is not limiting thanks to the percolating carbon coating. The Warburg tilt angle behaves differently in each direction: it changes gradually during delithiation (consistent with domino cascade or mosaic models) but holds near 45 degrees after an abrupt initial drop during lithiation (consistent with core-shell growth). Fe2+ oxidation acts as a nucleation enhancer for Mn2+ during charge, but no equivalent enhancer exists for Mn3+ reduction during discharge. Diffusion coefficient column records the approximate GITT value at initial delithiation.",,"Fig. 3, Fig. 5 (GITT, in situ EIS, Warburg tilt angle)",157.0302,2.0,1.0,0.0,0.5004,170.68,LITERATURE_REPORTED
P75_Sample_1,P75,Direct Upcycling of Leached FePO4 from Spent Lithium-Ion Batteries toward Gradient-Doped LiMnxFe1-xPO4 Cathode Material,10.1002/aenm.202302761,2024,Advanced Energy Materials - 2023 - Zhou - Direct Upcycling of Leached FePO4 from Spent Lithium‐Ion Batteries toward.pdf,R-LFP: upcycled LiFePO4 from leached FePO4 (5 wt% carbon target),,,0.0,1.0,None/Undoped,0,,,4.96,Two-step mechanochemical upcycling: ball milling at 600 rpm for 6 h followed by solid-state carbothermal annealing at 450 C/4 h + 700 C/16 h,450.0,4.0,,164.9,,,,,800,18.2,,,,,"Mn-free control upcycled from the same leached FePO4. ICP-OES composition LiFe0.989P0.980O3.919 with 4.96 wt% carbon (TG estimate 5.28%). Discharge capacity 164.9 mAh/g at 0.1C (1C = 170 mAh/g) with a single 3.4 V plateau, and an energy density of 280.33 Wh/kg. Raman ID/IG 4.60. Cycling at 1C holds up to 300 cycles (98.6% retention) but then collapses: 77.6% at 600 cycles and only 26.8 mAh/g, i.e. 18.2% retention, at 800 cycles. Voltage polarisation over 600 cycles is 0.11 V and the CV oxidation/reduction separation is 0.31 V. Post-mortem STEM shows an amorphised region, indicating localised transformation of LFP into FePO4 during long cycling, and thicker F- and P-rich surface species, i.e. a thicker CEI than on the Mn-doped material.",,"Fig. 3a, 3e, Table S2 (R-LFP control)",157.7558,2.0,1.0,0.0,0.0,169.89,LITERATURE_REPORTED
P75_Sample_2,P75,Direct Upcycling of Leached FePO4 from Spent Lithium-Ion Batteries toward Gradient-Doped LiMnxFe1-xPO4 Cathode Material,10.1002/aenm.202302761,2024,Advanced Energy Materials - 2023 - Zhou - Direct Upcycling of Leached FePO4 from Spent Lithium‐Ion Batteries toward.pdf,R-LMFP-G8: upcycled gradient-doped LiMn0.25Fe0.75PO4 with 8 wt% carbon,,,0.25,0.75,Mn,1,,,8.0,Two-step mechanochemical upcycling: ball milling at 600 rpm for 6 h followed by solid-state carbothermal annealing at 450 C/4 h + 700 C/16 h,450.0,4.0,,149.5,,,,,800,87.3,,,,,"Lower-carbon variant used to identify the optimum glucose loading. Discharge capacity 149.5 mAh/g at 0.1C, the lowest of the three materials, and energy density 299 Wh/kg. Capacity retention is 96.4% at 300 cycles, 91.7% at 600 and 87.3% (105.7 mAh/g) at 800 cycles at 1C. It shows the highest voltage polarisation of the set (0.13 V over 600 cycles; CV separation 0.33 V), which together with its weaker cycling is ascribed to insufficient carbon coating on the particles - confirming that 8 wt% is below the useful threshold for this route.",,"Fig. 3a, 3e, Table S5 (R-LMFP-G8 control)",157.5291,2.0,1.0,0.0,0.5623,170.14,LITERATURE_REPORTED
P75_Sample_3,P75,Direct Upcycling of Leached FePO4 from Spent Lithium-Ion Batteries toward Gradient-Doped LiMnxFe1-xPO4 Cathode Material,10.1002/aenm.202302761,2024,Advanced Energy Materials - 2023 - Zhou - Direct Upcycling of Leached FePO4 from Spent Lithium‐Ion Batteries toward.pdf,R-LMFP-G12: upcycled gradient-doped LiMn0.25Fe0.75PO4 with 12 wt% carbon,,,0.25,0.75,Mn,1,,,12.01,Two-step mechanochemical upcycling: ball milling at 600 rpm for 6 h followed by solid-state carbothermal annealing at 450 C/4 h + 700 C/16 h,450.0,4.0,,161.3,,,,,,,,,,,"Headline material. Discharge capacity 161.3 mAh/g at 0.1C, approaching the 164.9 mAh/g of the Mn-free R-LFP, so 25% Mn substitution costs little capacity while raising the energy density by about 15% to 322.6 Wh/kg on the strength of the higher plateaus. ICP-OES composition LiMn0.245Fe0.739P0.958O3.832 with 12.01 wt% carbon (TG estimate 11.99%). Raman ID/IG 3.73, below the 4.60 of R-LFP, indicating better graphitisation. EELS line scans from surface to interior show the Mn L3-edge weakening monotonically inward, confirming the gradient; Fe and Mn are both +2 in surface and bulk. Micro/nano cracks in the spent FePO4 act as diffusion channels for Li and Mn during ball milling and are what produce the gradient. CV oxidation/reduction separation is only 0.20 V and the dQ/dV voltage polarisation 0.01 V. A techno-economic estimate puts the profit of the route at $1.346 per kg.",,"Fig. 1-3, Table S2 (R-LMFP-G12, optimum, 0.1C)",157.5291,2.0,1.0,0.0,0.5623,170.14,LITERATURE_REPORTED
P75_Sample_4,P75,Direct Upcycling of Leached FePO4 from Spent Lithium-Ion Batteries toward Gradient-Doped LiMnxFe1-xPO4 Cathode Material,10.1002/aenm.202302761,2024,Advanced Energy Materials - 2023 - Zhou - Direct Upcycling of Leached FePO4 from Spent Lithium‐Ion Batteries toward.pdf,R-LMFP-G12: upcycled gradient-doped LiMn0.25Fe0.75PO4 with 12 wt% carbon,,,0.25,0.75,Mn,1,,,12.01,Two-step mechanochemical upcycling: ball milling at 600 rpm for 6 h followed by solid-state carbothermal annealing at 450 C/4 h + 700 C/16 h,450.0,4.0,,,,,90.1,,,,,,,,"Rate ladder from 0.1 to 5C. R-LMFP-G12 delivers 90.1 mAh/g at 5C. R-LFP holds higher capacity across the measured range, but the telling result is the recovery: when the current returns to 0.1C after the 5C block, R-LMFP-G12 climbs back from 90.1 to 160.2 mAh/g, a recovery of 70.1 mAh/g against 50.2 and 65.5 mAh/g for R-LFP and R-LMFP-G8. The better recovery is attributed to the structural stability conferred by gradient-doped Mn.",,"Fig. 3d, Fig. S10 (rate capability)",157.5291,2.0,1.0,0.0,0.5623,170.14,LITERATURE_REPORTED
P75_Sample_5,P75,Direct Upcycling of Leached FePO4 from Spent Lithium-Ion Batteries toward Gradient-Doped LiMnxFe1-xPO4 Cathode Material,10.1002/aenm.202302761,2024,Advanced Energy Materials - 2023 - Zhou - Direct Upcycling of Leached FePO4 from Spent Lithium‐Ion Batteries toward.pdf,R-LMFP-G12: upcycled gradient-doped LiMn0.25Fe0.75PO4 with 12 wt% carbon,,,0.25,0.75,Mn,1,,,12.01,Two-step mechanochemical upcycling: ball milling at 600 rpm for 6 h followed by solid-state carbothermal annealing at 450 C/4 h + 700 C/16 h,450.0,4.0,,,121.7,,,,800,95.6,,,,,"Long-term cycling at 1C: 98.8% retention after 300 cycles, 97.6% after 600 and 121.7 mAh/g at 95.6% retention after 800 cycles - against 26.8 mAh/g (18.2%) for R-LFP and 105.7 mAh/g (87.3%) for R-LMFP-G8 at the same point. Voltage polarisation over 600 cycles is only 0.02 V. Post-mortem XRD, SEM, STEM, EDS, EELS and XPS after 600 cycles show no phase change, no amorphisation, a preserved Mn gradient, and a lower Fe3+ fraction than in cycled R-LFP, so the gradient doping suppresses both the local LFP-to-FePO4 transformation and Fe2+ dissolution into the Li layer.",,"Fig. 3e-f, Table S5 (long cycling at 1C)",157.5291,2.0,1.0,0.0,0.5623,170.14,LITERATURE_REPORTED
P76_Sample_1,P76,Upcycling of Low-Value Cathode Materials from Spent Lithium-Ion Battery to High-Voltage Cathode with Ultrahigh Rate Capability and Reversibility,10.1002/aenm.202406064,2025,Advanced Energy Materials - 2012 - von Hagen - Electrospun LiFe1 yMnyPO4 C Nanofiber Composites as Self‐Supporting Cathodes.pdf,LMFP-3: regenerated LiMn0.5Fe0.5PO4 nanorods (optimum water:ethanol ratio),,,0.5,0.5,None/Undoped,0,,,,"Acid leaching of spent LiFePO4 and LiMn2O4, mixing of the two leachates, hydrothermal reaction in water/ethanol, then calcination",,,,165.7,,,,98.6,,,225.7,,,,"Headline material, regenerated directly from the mixed leachate of spent LFP and LMO without separating the elements. Discharge capacity 165.7 mAh/g at 0.1C with an initial coulombic efficiency of 98.6% and two plateau pairs at ~3.5/3.4 V (Fe) and ~4.1/3.9 V (Mn). Rietveld refinement gives the shortest average M-O (M = Mn, Fe) bond of the series at 2.18 A and correspondingly the longest average Li-O bond, which stabilises the framework while easing Li+ intercalation; DFT attributes this to ethanol adsorbing at oxygen sites by hydrogen bonding. CV polarisation is the smallest of the set at 210 mV (Mn) and 155 mV (Fe) at 0.1 mV/s. Rct 225.7 ohm, the lowest of the regenerated samples (225.7 < 270.5 < 414.2 < 640.6 ohm), and it holds at 238.6 ohm even after 1000 cycles. EELS confirms Fe and Mn are both +2 at surface and in bulk (Fe L3 709.4 eV, Mn L3 639.6 eV) and homogeneously distributed. In situ XRD shows a continuous, fully reversible phase change through LixMn0.5Fe0.5PO4 to Mn0.5Fe0.5PO4 and back. Economic analysis puts the profit at $6.0/kg against $0.1/kg for conventional spent-LFP recycling and -$0.2/kg for spent LMO.",,"Fig. 1-3a, Fig. 2b-c (LMFP-3, optimum water:ethanol ratio)",157.3023,2.0,1.0,0.0,0.6931,170.38,LITERATURE_REPORTED
P76_Sample_2,P76,Upcycling of Low-Value Cathode Materials from Spent Lithium-Ion Battery to High-Voltage Cathode with Ultrahigh Rate Capability and Reversibility,10.1002/aenm.202406064,2025,Advanced Energy Materials - 2012 - von Hagen - Electrospun LiFe1 yMnyPO4 C Nanofiber Composites as Self‐Supporting Cathodes.pdf,LMFP-5: regenerated LiMn0.5Fe0.5PO4 prepared without ethanol (control),,,0.5,0.5,None/Undoped,0,,,,"Acid leaching of spent LiFePO4 and LiMn2O4, mixing of the two leachates, hydrothermal reaction in water/ethanol, then calcination",,,,,,,,,,,640.6,,,,"Ethanol-free control. Without ethanol the M-O bond lengthens and the Li-O bond shortens (Fe-O1 2.04, Fe-O2 2.16, Fe-O3 2.03 A; Li-O1 2.02, Li-O2 1.81 A, against 2.03/2.15/2.01 and 2.08/1.82 A with ethanol), particles agglomerate, and XPS peaks for Fe, Mn and O sit at lower binding energies. Consequences: the largest CV polarisation of the series (300 mV for Fe, 280 mV for Mn), the highest Rct at 640.6 ohm, a discontinuous and therefore irreversible characteristic peak change in the in situ XRD during discharge, and after cycling a thicker ~7.0 nm carbon/CEI layer with disordered lattice regions indicating structural damage. No 0.1C capacity is quoted numerically for this sample in the text.",,"Fig. 1c-2, Fig. 3d, Fig. S12 (LMFP-5, ethanol-free control)",157.3023,2.0,1.0,0.0,0.6931,170.38,LITERATURE_REPORTED
