Repository: Priyavarshini13/High-Entropy-LMFP-Designer

# High-Entropy Doped LMFP Formula & Materials Design Platform (HE-LMFP-Designer-AG)

A standalone, computational materials-design application for Lithium Manganese Iron Phosphate (LMFP) cathode materials with multi-element high-entropy cation doping.

---

## 1. Project Purpose & Scientific Scope

The **HE-LMFP Designer** provides a deterministic chemical formula design, site occupancy validation, and charge balancing platform for high-entropy and multi-element doped LMFP cathode compositions. 

Version 1 focuses on deterministic chemical formula generation, charge balance compensation, configurational entropy evaluation, material modification planning, and synthesis workflow structuring.

File: data/literature_reference.csv (part 25 of 26)
Sample_ID,Paper_ID,Paper_Title,DOI,Year,Source_PDF,Composition_Formula,Base_LMFP_Composition,Full_Doped_Composition,Mn_Ratio,Fe_Ratio,Dopant_Element,Dopant_Count,Dopant_Molar_Ratio,Dopant_x_per_fu,Carbon_wt_percent,Synthesis_Method,Calcination_Temp_1_C,Calcination_Time_1_h,Discharge_Capacity_0_05C_mAh_g,Discharge_Capacity_0_1C_mAh_g,Discharge_Capacity_1C_mAh_g,Discharge_Capacity_2C_mAh_g,Discharge_Capacity_5C_mAh_g,Initial_Coulombic_Efficiency_percent,Cycle_Life_cycles,Capacity_Retention_percent,EIS_R_ct_before_Ohm,EIS_R_ct_after_Ohm,Li_Diffusion_Coefficient_cm2_s,XRD_Phase_Purity,Remarks,Impurity_Phase_Identified,Evidence,Calculated_Molar_Mass,Calculated_Q_M2,Calculated_Li_Stoichiometry,Calculated_Li_Vacancy_delta,Calculated_S_config_over_R,Calculated_Theoretical_Capacity_Metric,Record_Classification
P83_Sample_4,P83,Beneficial effect of incorporating particle nanocrystalline and V3+ doping into high-energy-density LiMn0.8Fe0.2PO4 for lithium-ion batteries,10.1016/j.ssi.2024.116576,2024,UNVERIFIED_PDF_NOT_FOUND,LMFV0.02P@C: 0.98 LiMn0.8Fe0.2PO4 . 0.02 Li3V2(PO4)3 @C,,,0.8,0.2,V,1,0.02,0.02,,"Mechanical liquid-phase activation (planetary ball mill, 400 rpm, 4 h, ball:material 15:1, 500 g/L solids) followed by two-stage carbothermal reduction",450.0,8.0,,152.8,,,,,,,,,,,"152.8 mAh/g at 0.1C, marginally below the 1 at.% optimum. Still shows no NASICON Li3V2(PO4)3 diffraction peaks, so roughly 2 at.% is the upper solubility limit of V3+ in the olivine lattice under these synthesis conditions; XPS nevertheless finds vanadium enriched at the particle surface relative to the nominal doping level. Lattice a = 10.40819, b = 6.07455, c = 4.73519 A, Rw = 2.490%.",,Table 1 (Rietveld); Fig. S8 (rate),158.049,2.06,0.94,0.06,0.5786,159.4,LITERATURE_REPORTED
P83_Sample_5,P83,Beneficial effect of incorporating particle nanocrystalline and V3+ doping into high-energy-density LiMn0.8Fe0.2PO4 for lithium-ion batteries,10.1016/j.ssi.2024.116576,2024,UNVERIFIED_PDF_NOT_FOUND,LMFV0.05P@C: 0.95 LiMn0.8Fe0.2PO4 . 0.05 Li3V2(PO4)3 @C,,,0.8,0.2,V,1,0.05,0.05,,"Mechanical liquid-phase activation (planetary ball mill, 400 rpm, 4 h, ball:material 15:1, 500 g/L solids) followed by two-stage carbothermal reduction",450.0,8.0,,,,,,,,,,,,,"Above the solubility limit: Li3V2(PO4)3 (LVP) diffraction peaks are now detectable, with a refined LVP fraction of 0.129. XPS depth profiling on this sample is the key evidence for surface enrichment - relative V content is 54.1% at the outermost surface, ten times the ideal uniform-doping value, and falls rapidly with etching depth while Mn2+ and Fe2+ rise, showing that excess vanadium forms a V-rich surface coating rather than doping the bulk. Lattice a = 10.40861, b = 6.07384, c = 4.73435 A, Rw = 2.557%. Electrochemical data are not separately tabulated for this composition.",,"Table 1 (Rietveld); Fig. 3b-d, 3f (XPS depth profiling)",159.5773,2.15,0.85,0.15,0.6502,142.76,LITERATURE_REPORTED
P83_Sample_6,P83,Beneficial effect of incorporating particle nanocrystalline and V3+ doping into high-energy-density LiMn0.8Fe0.2PO4 for lithium-ion batteries,10.1016/j.ssi.2024.116576,2024,UNVERIFIED_PDF_NOT_FOUND,LMFV0.10P@C: 0.90 LiMn0.8Fe0.2PO4 . 0.10 Li3V2(PO4)3 @C,,,0.8,0.2,V,1,0.1,0.1,,"Mechanical liquid-phase activation (planetary ball mill, 400 rpm, 4 h, ball:material 15:1, 500 g/L solids) followed by two-stage carbothermal reduction",450.0,8.0,,,,,,,,,,,,,"Smallest cell volume of the series (refined LVP fraction 0.202), consistent with the trend that all of a, b and V fall as vanadium addition increases up to 10 at.%. Lattice a = 10.4048, b = 6.06893, c = 4.73346 A, Rw = 2.525%. Electrochemical data are not separately tabulated for this composition.",,Table 1 (Rietveld),162.1244,2.3,0.7,0.3,0.7307,115.72,LITERATURE_REPORTED
P83_Sample_7,P83,Beneficial effect of incorporating particle nanocrystalline and V3+ doping into high-energy-density LiMn0.8Fe0.2PO4 for lithium-ion batteries,10.1016/j.ssi.2024.116576,2024,UNVERIFIED_PDF_NOT_FOUND,LMFV0.20P@C: 0.80 LiMn0.8Fe0.2PO4 . 0.20 Li3V2(PO4)3 @C - over-doped,,,0.8,0.2,V,1,0.2,0.2,,"Mechanical liquid-phase activation (planetary ball mill, 400 rpm, 4 h, ball:material 15:1, 500 g/L solids) followed by two-stage carbothermal reduction",450.0,8.0,,128.1,,,,,100,53.3,449.9,,9.3e-12,,"Over-doped and worse than the undoped baseline on every metric: 128.1 mAh/g at 0.1C and only 42.1 mAh/g remaining after 100 cycles at 1C, a retention of 53.3%. Abundant LVP impurity (refined fraction 0.400) binds to the LMFP and degrades the crystallinity and lattice regularity of both phases; HRTEM resolves two distinct lattices, 0.259 nm (121) olivine LiMnPO4 and 0.2492 nm (2 0 -4) NASICON Li3V2(PO4)3, confirmed by FFT as Pnma and P21/n domains. Lattice a = 10.41358, b = 6.07834, c = 4.7376 A, Rw = 3.344%. Note the two-step reaction confirmed by XPS: V(V) in V2O5 is reduced to V(III) while metallic Mn0 and Fe0 are oxidised to Mn(II) and Fe(II) during activation-assisted carbothermal reduction.",,"Table 1 (Rietveld); Fig. 5c, 5e-h (electrochemistry)",167.2185,2.6,0.4,0.6,0.8223,64.11,LITERATURE_REPORTED
P84_Sample_1,P84,Heterogeneous carbon/N-doped reduced graphene oxide wrapping LiMn0.8Fe0.2PO4 composite for higher performance of lithium ion batteries,10.1016/j.apsusc.2018.12.227,2019,UNVERIFIED_PDF_NOT_FOUND,N-doped reduced graphene oxide (N-rGO support),,,,,Unspecified,0,,,,Hydrothermal (urea as N source),,,,,,,,,,,,,,,"180 mg GO dispersed in 360 mL deionized water with 2 h ultrasonication, 3.6 g urea added and stirred 1 h, then heated at 160 C for 3 h in a 200 mL Teflon-lined autoclave; GO is N-doped by urea, reduced and self-assembled into three-dimensional structures via pi-pi conjugation; washed to neutral and freeze-dried overnight. Four-probe electronic conductivity 254.06 S/cm, higher than plain rGO (165.87 S/cm) and far above amorphous carbon (0.44 S/cm), confirming N-doping enhances rGO conductivity.",,Section 2.1; Fig. 4a; Table 1,101.9108,0.0,3.0,-2.0,0.0,788.97,LITERATURE_REPORTED
P84_Sample_2,P84,Heterogeneous carbon/N-doped reduced graphene oxide wrapping LiMn0.8Fe0.2PO4 composite for higher performance of lithium ion batteries,10.1016/j.apsusc.2018.12.227,2019,UNVERIFIED_PDF_NOT_FOUND,"LiMn0.8Fe0.2PO4/C (LMFP/C, no graphene)",,,0.8,0.2,Unspecified,0,,,7.0,Solvothermal + carbonization,350.0,3.0,,,,,,,,,,,,,"Control synthesised without any graphene: stoichiometric MnSO4.H2O, FeSO4.7H2O, H3PO4 (85 wt%) and ascorbic acid in ethylene glycol-water, with LiOH.H2O added dropwise at a Li:Mn/Fe:P molar ratio of 3:1:1, stirred 20 min under N2 and heated at 240 C for 4 h; the precipitate was washed, dried at 45 C for 12 h, mixed with glucose, heated at 350 C for 3 h and carbonized at 650 C under N2. Carbon content 7 wt% (amorphous only). XRD matches the olivine LiMnPO4 pattern with no impurity peaks; the carbon phase is barely visible, indicating the glucose-derived residual carbon is amorphous.",,Section 2.1; Fig. 2 (XRD),157.0302,2.0,1.0,0.0,0.5004,170.68,LITERATURE_REPORTED
P84_Sample_3,P84,Heterogeneous carbon/N-doped reduced graphene oxide wrapping LiMn0.8Fe0.2PO4 composite for higher performance of lithium ion batteries,10.1016/j.apsusc.2018.12.227,2019,UNVERIFIED_PDF_NOT_FOUND,LiMn0.8Fe0.2PO4/C/rGO (LMFP/C/rGO),,,0.8,0.2,Unspecified,0,,,9.0,Solvothermal + carbonization,350.0,3.0,,,,,,,,,,,,,"Prepared by the identical route with 2 wt% plain (non-N-doped) rGO added. Total carbon content 9 wt% (7% amorphous carbon plus 2 wt% rGO). XRD shows sharp diffraction peaks with no impurity phase, indicating rGO does not affect the LiMnPO4 crystal structure; rGO diffraction peaks are not observed owing to its low content.",,Section 2.1; Fig. 2 (XRD),157.0302,2.0,1.0,0.0,0.5004,170.68,LITERATURE_REPORTED
P84_Sample_4,P84,Heterogeneous carbon/N-doped reduced graphene oxide wrapping LiMn0.8Fe0.2PO4 composite for higher performance of lithium ion batteries,10.1016/j.apsusc.2018.12.227,2019,UNVERIFIED_PDF_NOT_FOUND,LiMn0.8Fe0.2PO4/C/N-rGO (LMFP/C/N-rGO),,,0.8,0.2,Unspecified,0,,,9.0,Solvothermal + carbonization,350.0,3.0,,,,,,,,,,,,,"Prepared by the identical route with the N-rGO powder (2 wt% of the theoretical LMFP weight) pre-sonicated in water and dispersed into the reaction mixture. Total carbon content 9 wt% (7% amorphous carbon plus 2 wt% N-rGO). XRD shows sharp peaks matching the olivine phase with no impurity peaks, so N-rGO does not disturb the crystal structure.",,Section 2.1; Fig. 1; Fig. 2 (XRD),157.0302,2.0,1.0,0.0,0.5004,170.68,LITERATURE_REPORTED
P84_Sample_5,P84,Heterogeneous carbon/N-doped reduced graphene oxide wrapping LiMn0.8Fe0.2PO4 composite for higher performance of lithium ion batteries,10.1016/j.apsusc.2018.12.227,2019,UNVERIFIED_PDF_NOT_FOUND,"LiMn0.8Fe0.2PO4/C (LMFP/C, no graphene)",,,0.8,0.2,Unspecified,0,,,7.0,Solvothermal + carbonization,350.0,3.0,,,,,,,,,,,,,"Raman shows the D band at about 1348 cm-1 (disorders/defects in carbon) and the G band at about 1600 cm-1 (graphitic carbon), with an intensity ratio ID/IG of 0.853.",,Fig. 3 (Raman),157.0302,2.0,1.0,0.0,0.5004,170.68,LITERATURE_REPORTED
P84_Sample_6,P84,Heterogeneous carbon/N-doped reduced graphene oxide wrapping LiMn0.8Fe0.2PO4 composite for higher performance of lithium ion batteries,10.1016/j.apsusc.2018.12.227,2019,UNVERIFIED_PDF_NOT_FOUND,LiMn0.8Fe0.2PO4/C/rGO (LMFP/C/rGO),,,0.8,0.2,Unspecified,0,,,9.0,Solvothermal + carbonization,350.0,3.0,,,,,,,,,,,,,"Raman intensity ratio ID/IG = 0.899, higher than the graphene-free control.",,Fig. 3 (Raman),157.0302,2.0,1.0,0.0,0.5004,170.68,LITERATURE_REPORTED
P84_Sample_7,P84,Heterogeneous carbon/N-doped reduced graphene oxide wrapping LiMn0.8Fe0.2PO4 composite for higher performance of lithium ion batteries,10.1016/j.apsusc.2018.12.227,2019,UNVERIFIED_PDF_NOT_FOUND,LiMn0.8Fe0.2PO4/C/N-rGO (LMFP/C/N-rGO),,,0.8,0.2,Unspecified,0,,,9.0,Solvothermal + carbonization,350.0,3.0,,,,,,,,,,,,,"Raman intensity ratio ID/IG = 0.910, the highest of the three samples, indicating more defects after N-doping, consistent with previous reports on N-doped graphitic materials.",,Fig. 3 (Raman),157.0302,2.0,1.0,0.0,0.5004,170.68,LITERATURE_REPORTED
P84_Sample_8,P84,Heterogeneous carbon/N-doped reduced graphene oxide wrapping LiMn0.8Fe0.2PO4 composite for higher performance of lithium ion batteries,10.1016/j.apsusc.2018.12.227,2019,UNVERIFIED_PDF_NOT_FOUND,"LiMn0.8Fe0.2PO4/C (LMFP/C, no graphene)",,,0.8,0.2,Unspecified,0,,,7.0,Solvothermal + carbonization,350.0,3.0,,,,,,,,,,,,,SEM shows uniform rod-like particles of around 300 nm in length with relatively uniform distribution and no agglomeration.,,Fig. 4b (SEM),157.0302,2.0,1.0,0.0,0.5004,170.68,LITERATURE_REPORTED
P84_Sample_9,P84,Heterogeneous carbon/N-doped reduced graphene oxide wrapping LiMn0.8Fe0.2PO4 composite for higher performance of lithium ion batteries,10.1016/j.apsusc.2018.12.227,2019,UNVERIFIED_PDF_NOT_FOUND,LiMn0.8Fe0.2PO4/C/N-rGO (LMFP/C/N-rGO),,,0.8,0.2,Unspecified,0,,,9.0,Solvothermal + carbonization,350.0,3.0,,,,,,,,,,,,,"LMFP particles of smaller size grown on the N-rGO surface; TEM confirms rod-like particles of 200-300 nm consistent with SEM (the average size field records the midpoint of that range). Addition of rGO or N-rGO does not change the rod-like habit but partly limits crystal growth. HRTEM shows the LMFP tightly coated by a thin amorphous carbon layer about 2 nm thick through which Li+ can easily pass. Profiting from increased wettability from nitrogen-containing functional groups, the contact between N-rGO and LMFP is closer and more uniform than between plain rGO and LMFP.",,"Fig. 4d-f (SEM, TEM, HRTEM)",157.0302,2.0,1.0,0.0,0.5004,170.68,LITERATURE_REPORTED
P84_Sample_10,P84,Heterogeneous carbon/N-doped reduced graphene oxide wrapping LiMn0.8Fe0.2PO4 composite for higher performance of lithium ion batteries,10.1016/j.apsusc.2018.12.227,2019,UNVERIFIED_PDF_NOT_FOUND,LiMn0.8Fe0.2PO4/C/N-rGO (LMFP/C/N-rGO),,,0.8,0.2,Unspecified,0,,,9.0,Solvothermal + carbonization,350.0,3.0,,,,,,,,,,,,,"Full XPS spectrum shows binding energies of 60.62 eV (Li 1s), 139.51 eV (P 2p), 298.62 eV (C 1s), 410.62 eV (N 1s), 539.22 eV (O 1s), 660.62 eV (Mn 2p) and 740.62 eV (Fe 2p). O 1s deconvolutes into four peaks at 530.9, 531.6, 532.1 and 533.4 eV for O-P, O-C, O=C and O-C=O. N 1s contains pyridinic N at 398.5 eV, pyrrolic N at 400.4 eV and graphitic N at 401.4 eV; graphitic N has one more electron than carbon, enhancing the electrical conductivity of N-rGO. C 1s consists of five peaks at 284.8, 285.8, 286.7, 287.9 and 289.8 eV for C-C, C-N, C-O, C=O and O-C=O, the C-N bond confirming formation of N-rGO.",,Fig. 5a-d (XPS),157.0302,2.0,1.0,0.0,0.5004,170.68,LITERATURE_REPORTED
P84_Sample_11,P84,Heterogeneous carbon/N-doped reduced graphene oxide wrapping LiMn0.8Fe0.2PO4 composite for higher performance of lithium ion batteries,10.1016/j.apsusc.2018.12.227,2019,UNVERIFIED_PDF_NOT_FOUND,LiMn0.8Fe0.2PO4/C/N-rGO (LMFP/C/N-rGO),,,0.8,0.2,Unspecified,0,,,9.0,Solvothermal + carbonization,350.0,3.0,,,,,,,,,,,,,"Initial discharge capacity of 156.7 mAh/g at 0.2 C between 2.0 and 4.6 V, the highest of the three samples. Two voltage plateaus around 3.6 V and 4.1 V correspond to the Fe2+/Fe3+ and Mn2+/Mn3+ redox reactions; an additional unexpected plateau around 3.3 V is attributed by the authors to external factors such as electrolyte or battery-system instability. The charge-discharge voltage interval is 0.165 V, much lower than the other two samples, indicating the smallest polarization.",,"Fig. 6a (initial charge-discharge, 0.2C)",157.0302,2.0,1.0,0.0,0.5004,170.68,LITERATURE_REPORTED
P84_Sample_12,P84,Heterogeneous carbon/N-doped reduced graphene oxide wrapping LiMn0.8Fe0.2PO4 composite for higher performance of lithium ion batteries,10.1016/j.apsusc.2018.12.227,2019,UNVERIFIED_PDF_NOT_FOUND,LiMn0.8Fe0.2PO4/C/rGO (LMFP/C/rGO),,,0.8,0.2,Unspecified,0,,,9.0,Solvothermal + carbonization,350.0,3.0,,,,,,,,,,,,,Initial discharge capacity of 152 mAh/g at 0.2 C with a charge-discharge voltage interval of 0.238 V.,,"Fig. 6a (initial charge-discharge, 0.2C)",157.0302,2.0,1.0,0.0,0.5004,170.68,LITERATURE_REPORTED
P84_Sample_13,P84,Heterogeneous carbon/N-doped reduced graphene oxide wrapping LiMn0.8Fe0.2PO4 composite for higher performance of lithium ion batteries,10.1016/j.apsusc.2018.12.227,2019,UNVERIFIED_PDF_NOT_FOUND,"LiMn0.8Fe0.2PO4/C (LMFP/C, no graphene)",,,0.8,0.2,Unspecified,0,,,7.0,Solvothermal + carbonization,350.0,3.0,,,,,,,,,,,,,Initial discharge capacity of 147.1 mAh/g at 0.2 C with a charge-discharge voltage interval of 0.236 V.,,"Fig. 6a (initial charge-discharge, 0.2C)",157.0302,2.0,1.0,0.0,0.5004,170.68,LITERATURE_REPORTED
P84_Sample_14,P84,Heterogeneous carbon/N-doped reduced graphene oxide wrapping LiMn0.8Fe0.2PO4 composite for higher performance of lithium ion batteries,10.1016/j.apsusc.2018.12.227,2019,UNVERIFIED_PDF_NOT_FOUND,LiMn0.8Fe0.2PO4/C/N-rGO (LMFP/C/N-rGO),,,0.8,0.2,Unspecified,0,,,9.0,Solvothermal + carbonization,350.0,3.0,,,,,,,,,,,,,Rate ladder from 0.2 C to 10 C: 156.7 mAh/g at 0.2 C in the discharge-curve series (the separate rate-comparison plot of Fig. 6c quotes 155 mAh/g at 0.2 C for this sample).,,Fig. 6b-c (rate performance),157.0302,2.0,1.0,0.0,0.5004,170.68,LITERATURE_REPORTED
P84_Sample_15,P84,Heterogeneous carbon/N-doped reduced graphene oxide wrapping LiMn0.8Fe0.2PO4 composite for higher performance of lithium ion batteries,10.1016/j.apsusc.2018.12.227,2019,UNVERIFIED_PDF_NOT_FOUND,LiMn0.8Fe0.2PO4/C/N-rGO (LMFP/C/N-rGO),,,0.8,0.2,Unspecified,0,,,9.0,Solvothermal + carbonization,350.0,3.0,,,,,,,,,,,,,Specific discharge capacity of 148.2 mAh/g at 0.5 C.,,Fig. 6b-c (rate performance),157.0302,2.0,1.0,0.0,0.5004,170.68,LITERATURE_REPORTED
P84_Sample_16,P84,Heterogeneous carbon/N-doped reduced graphene oxide wrapping LiMn0.8Fe0.2PO4 composite for higher performance of lithium ion batteries,10.1016/j.apsusc.2018.12.227,2019,UNVERIFIED_PDF_NOT_FOUND,LiMn0.8Fe0.2PO4/C/N-rGO (LMFP/C/N-rGO),,,0.8,0.2,Unspecified,0,,,9.0,Solvothermal + carbonization,350.0,3.0,,,135.4,,,,,,,,,,Specific discharge capacity of 135.4 mAh/g at 1 C.,,Fig. 6b-c (rate performance),157.0302,2.0,1.0,0.0,0.5004,170.68,LITERATURE_REPORTED
P84_Sample_17,P84,Heterogeneous carbon/N-doped reduced graphene oxide wrapping LiMn0.8Fe0.2PO4 composite for higher performance of lithium ion batteries,10.1016/j.apsusc.2018.12.227,2019,UNVERIFIED_PDF_NOT_FOUND,LiMn0.8Fe0.2PO4/C/N-rGO (LMFP/C/N-rGO),,,0.8,0.2,Unspecified,0,,,9.0,Solvothermal + carbonization,350.0,3.0,,,,118.3,,,,,,,,,Specific discharge capacity of 118.3 mAh/g at 2 C.,,Fig. 6b-c (rate performance),157.0302,2.0,1.0,0.0,0.5004,170.68,LITERATURE_REPORTED
P84_Sample_18,P84,Heterogeneous carbon/N-doped reduced graphene oxide wrapping LiMn0.8Fe0.2PO4 composite for higher performance of lithium ion batteries,10.1016/j.apsusc.2018.12.227,2019,UNVERIFIED_PDF_NOT_FOUND,LiMn0.8Fe0.2PO4/C/N-rGO (LMFP/C/N-rGO),,,0.8,0.2,Unspecified,0,,,9.0,Solvothermal + carbonization,350.0,3.0,,,,,99.4,,,,,,,,Specific discharge capacity of 99.4 mAh/g at 5 C.,,Fig. 6b-c (rate performance),157.0302,2.0,1.0,0.0,0.5004,170.68,LITERATURE_REPORTED
P84_Sample_19,P84,Heterogeneous carbon/N-doped reduced graphene oxide wrapping LiMn0.8Fe0.2PO4 composite for higher performance of lithium ion batteries,10.1016/j.apsusc.2018.12.227,2019,UNVERIFIED_PDF_NOT_FOUND,LiMn0.8Fe0.2PO4/C/N-rGO (LMFP/C/N-rGO),,,0.8,0.2,Unspecified,0,,,9.0,Solvothermal + carbonization,350.0,3.0,,,,,,,,,,,,,"Specific discharge capacity of 70.3 mAh/g at 10 C, retaining 51.9% of the initial discharge capacity. After 30 cycles across the ladder the cell recharged and discharged at 0.2 C recovers 154.1 mAh/g, almost the same as the incipient capacity.",,Fig. 6b-c (rate performance),157.0302,2.0,1.0,0.0,0.5004,170.68,LITERATURE_REPORTED
P84_Sample_20,P84,Heterogeneous carbon/N-doped reduced graphene oxide wrapping LiMn0.8Fe0.2PO4 composite for higher performance of lithium ion batteries,10.1016/j.apsusc.2018.12.227,2019,UNVERIFIED_PDF_NOT_FOUND,LiMn0.8Fe0.2PO4/C/rGO (LMFP/C/rGO),,,0.8,0.2,Unspecified,0,,,9.0,Solvothermal + carbonization,350.0,3.0,,,,,,,,,,,,,"Discharge capacity of 152.5 mAh/g at 0.2 C in the rate-comparison test, intermediate between the graphene-free control and the N-doped sample at every rate. Numerical capacities at higher rates are shown only graphically.",,Fig. 6c (rate performance),157.0302,2.0,1.0,0.0,0.5004,170.68,LITERATURE_REPORTED
P84_Sample_21,P84,Heterogeneous carbon/N-doped reduced graphene oxide wrapping LiMn0.8Fe0.2PO4 composite for higher performance of lithium ion batteries,10.1016/j.apsusc.2018.12.227,2019,UNVERIFIED_PDF_NOT_FOUND,"LiMn0.8Fe0.2PO4/C (LMFP/C, no graphene)",,,0.8,0.2,Unspecified,0,,,7.0,Solvothermal + carbonization,350.0,3.0,,,,,,,,,,,,,"Discharge capacity of 147.4 mAh/g at 0.2 C in the rate-comparison test, and only 27.8% of its initial discharge capacity retained at 10 C, against 51.9% for the N-rGO sample. Numerical capacities at intermediate rates are shown only graphically.",,Fig. 6c (rate performance),157.0302,2.0,1.0,0.0,0.5004,170.68,LITERATURE_REPORTED
P84_Sample_22,P84,Heterogeneous carbon/N-doped reduced graphene oxide wrapping LiMn0.8Fe0.2PO4 composite for higher performance of lithium ion batteries,10.1016/j.apsusc.2018.12.227,2019,UNVERIFIED_PDF_NOT_FOUND,LiMn0.8Fe0.2PO4/C/N-rGO (LMFP/C/N-rGO),,,0.8,0.2,Unspecified,0,,,9.0,Solvothermal + carbonization,350.0,3.0,,,,,,,100,92.8,,,,,"Long-term cycling at 0.2 C: 145.5 mAh/g retained after 100 cycles, a capacity retention of 92.8%, with a much flatter cycling curve than the other two samples. Improvement ascribed to (i) N-doping greatly enhancing rGO conductivity and the nitrogen-containing groups increasing wettability, lowering polarization, and (ii) the N-rGO accommodating the electrode volume change during Li+ insertion/extraction.",,Fig. 6d (long-term cycling),157.0302,2.0,1.0,0.0,0.5004,170.68,LITERATURE_REPORTED
P84_Sample_23,P84,Heterogeneous carbon/N-doped reduced graphene oxide wrapping LiMn0.8Fe0.2PO4 composite for higher performance of lithium ion batteries,10.1016/j.apsusc.2018.12.227,2019,UNVERIFIED_PDF_NOT_FOUND,LiMn0.8Fe0.2PO4/C/rGO (LMFP/C/rGO),,,0.8,0.2,Unspecified,0,,,9.0,Solvothermal + carbonization,350.0,3.0,,,,,,,100,90.3,,,,,Long-term cycling at 0.2 C: capacity retention of 90.3% after 100 cycles.,,Fig. 6d (long-term cycling),157.0302,2.0,1.0,0.0,0.5004,170.68,LITERATURE_REPORTED
P84_Sample_24,P84,Heterogeneous carbon/N-doped reduced graphene oxide wrapping LiMn0.8Fe0.2PO4 composite for higher performance of lithium ion batteries,10.1016/j.apsusc.2018.12.227,2019,UNVERIFIED_PDF_NOT_FOUND,"LiMn0.8Fe0.2PO4/C (LMFP/C, no graphene)",,,0.8,0.2,Unspecified,0,,,7.0,Solvothermal + carbonization,350.0,3.0,,,,,,,100,86.7,,,,,"Long-term cycling at 0.2 C: capacity retention of 86.7% after 100 cycles, the poorest of the three samples.",,Fig. 6d (long-term cycling),157.0302,2.0,1.0,0.0,0.5004,170.68,LITERATURE_REPORTED
P84_Sample_25,P84,Heterogeneous carbon/N-doped reduced graphene oxide wrapping LiMn0.8Fe0.2PO4 composite for higher performance of lithium ion batteries,10.1016/j.apsusc.2018.12.227,2019,UNVERIFIED_PDF_NOT_FOUND,"LiMn0.8Fe0.2PO4/C (LMFP/C, no graphene)",,,0.8,0.2,Unspecified,0,,,7.0,Solvothermal + carbonization,350.0,3.0,,,,,,,,,,,,,CV at 0.1 mV/s over 2.0-4.5 V shows two pairs of redox peaks around 3.5 V and 4.1 V for Fe2+/Fe3+ and Mn2+/Mn3+. Voltage gaps are 0.406 V for the Fe couple and 0.195 V for the Mn couple.,,"Fig. 8a (CV, 0.1 mV/s)",157.0302,2.0,1.0,0.0,0.5004,170.68,LITERATURE_REPORTED
P84_Sample_26,P84,Heterogeneous carbon/N-doped reduced graphene oxide wrapping LiMn0.8Fe0.2PO4 composite for higher performance of lithium ion batteries,10.1016/j.apsusc.2018.12.227,2019,UNVERIFIED_PDF_NOT_FOUND,LiMn0.8Fe0.2PO4/C/rGO (LMFP/C/rGO),,,0.8,0.2,Unspecified,0,,,9.0,Solvothermal + carbonization,350.0,3.0,,,,,,,,,,,,,CV at 0.1 mV/s: voltage gaps decrease to 0.388 V for Fe2+/Fe3+ and 0.184 V for Mn2+/Mn3+.,,"Fig. 8a (CV, 0.1 mV/s)",157.0302,2.0,1.0,0.0,0.5004,170.68,LITERATURE_REPORTED
P84_Sample_27,P84,Heterogeneous carbon/N-doped reduced graphene oxide wrapping LiMn0.8Fe0.2PO4 composite for higher performance of lithium ion batteries,10.1016/j.apsusc.2018.12.227,2019,UNVERIFIED_PDF_NOT_FOUND,LiMn0.8Fe0.2PO4/C/N-rGO (LMFP/C/N-rGO),,,0.8,0.2,Unspecified,0,,,9.0,Solvothermal + carbonization,350.0,3.0,,,,,,,,,,,,,"CV at 0.1 mV/s: voltage gaps decrease further to 0.372 V for Fe2+/Fe3+ and 0.145 V for Mn2+/Mn3+, with a higher peak current than the other two samples, indicating higher reversibility and electrochemical activity. CV at 0.1-0.4 mV/s gives a linear relationship between peak current and the square root of scan rate, showing the Li+ intercalation and deintercalation behaviour is diffusion-controlled.",,"Fig. 8a-b (CV, 0.1 mV/s)",157.0302,2.0,1.0,0.0,0.5004,170.68,LITERATURE_REPORTED
P84_Sample_28,P84,Heterogeneous carbon/N-doped reduced graphene oxide wrapping LiMn0.8Fe0.2PO4 composite for higher performance of lithium ion batteries,10.1016/j.apsusc.2018.12.227,2019,UNVERIFIED_PDF_NOT_FOUND,"LiMn0.8Fe0.2PO4/C (LMFP/C, no graphene)",,,0.8,0.2,Unspecified,0,,,7.0,Solvothermal + carbonization,350.0,3.0,,,,,,,,,369.1,,1.89e-14,,"EIS fitted by Z-view: series resistance Rs = 5.4 ohm, charge-transfer resistance Rct = 369.1 ohm, Warburg factor sigma = 115.4 ohm s^-1/2, and an apparent Li+ diffusion coefficient of 1.89e-14 cm2/s.",,Fig. 8c-d; Table 2 (EIS),157.0302,2.0,1.0,0.0,0.5004,170.68,LITERATURE_REPORTED
P84_Sample_29,P84,Heterogeneous carbon/N-doped reduced graphene oxide wrapping LiMn0.8Fe0.2PO4 composite for higher performance of lithium ion batteries,10.1016/j.apsusc.2018.12.227,2019,UNVERIFIED_PDF_NOT_FOUND,LiMn0.8Fe0.2PO4/C/rGO (LMFP/C/rGO),,,0.8,0.2,Unspecified,0,,,9.0,Solvothermal + carbonization,350.0,3.0,,,,,,,,,216.1,,4.77e-14,,"EIS: Rs = 3.78 ohm, Rct = 216.1 ohm, sigma = 72.74 ohm s^-1/2, Li+ diffusion coefficient 4.77e-14 cm2/s.",,Fig. 8c-d; Table 2 (EIS),157.0302,2.0,1.0,0.0,0.5004,170.68,LITERATURE_REPORTED
P84_Sample_30,P84,Heterogeneous carbon/N-doped reduced graphene oxide wrapping LiMn0.8Fe0.2PO4 composite for higher performance of lithium ion batteries,10.1016/j.apsusc.2018.12.227,2019,UNVERIFIED_PDF_NOT_FOUND,LiMn0.8Fe0.2PO4/C/N-rGO (LMFP/C/N-rGO),,,0.8,0.2,Unspecified,0,,,9.0,Solvothermal + carbonization,350.0,3.0,,,,,,,,,110.4,,1.33e-13,,"EIS: Rs = 6.8 ohm, Rct = 110.4 ohm - significantly reduced versus both other samples - with sigma = 43.57 ohm s^-1/2 and a Li+ diffusion coefficient of 1.33e-13 cm2/s, roughly seven times the graphene-free control. Since the same electrolyte was used and particle sizes were nearly the same, the improvement is attributed to N-doping enhancing both electronic conductivity and electrolyte wettability, and to N-induced defects lowering the activation energy for Li+ diffusion.",,Fig. 8c-d; Table 2 (EIS),157.0302,2.0,1.0,0.0,0.5004,170.68,LITERATURE_REPORTED
P84_Sample_31,P84,Heterogeneous carbon/N-doped reduced graphene oxide wrapping LiMn0.8Fe0.2PO4 composite for higher performance of lithium ion batteries,10.1016/j.apsusc.2018.12.227,2019,UNVERIFIED_PDF_NOT_FOUND,"LiFePO4/N-doped rGO (cited, Kim et al., ref. 23)",,,0.0,1.0,Unspecified,0,,,,,,,,,,,,,,,,,,,"Cited earlier work: LiFePO4/N-doped reduced graphene oxide nanocomposite made with urea as nitrogen source demonstrated a capacity of 166 mAh/g at 0.5 C (Jegal et al., J. Mater. Chem. A 2 (2014) 9594).",,"Introduction (cited, ref. 23)",157.7558,2.0,1.0,0.0,0.0,169.89,LITERATURE_REPORTED
P84_Sample_32,P84,Heterogeneous carbon/N-doped reduced graphene oxide wrapping LiMn0.8Fe0.2PO4 composite for higher performance of lithium ion batteries,10.1016/j.apsusc.2018.12.227,2019,UNVERIFIED_PDF_NOT_FOUND,LiMn0.8Fe0.2PO4/C/N-rGO (LMFP/C/N-rGO),,,0.8,0.2,Unspecified,0,,,9.0,Solvothermal + carbonization,350.0,3.0,,,,,,,,,,,,,"Proposed conduction mechanism: N-rGO is micron scale and cannot fully encapsulate every nano-scale LMFP particle, so amorphous carbon covers the LMFP surface to overcome its insulating character, while the highly conductive N-rGO acts as a broad highway for electron transmission and the amorphous carbon as narrow branches. The open channels among the interconnected N-rGO also ensure electrolyte penetration and facilitate Li+ diffusion, and the N-rGO partly limits LMFP crystal growth, shortening the Li+ diffusion path.",,Fig. 7; Section 3.2 (mechanism),157.0302,2.0,1.0,0.0,0.5004,170.68,LITERATURE_REPORTED
P84_Sample_33,P84,Heterogeneous carbon/N-doped reduced graphene oxide wrapping LiMn0.8Fe0.2PO4 composite for higher performance of lithium ion batteries,10.1016/j.apsusc.2018.12.227,2019,UNVERIFIED_PDF_NOT_FOUND,LiMn0.8Fe0.2PO4/C/N-rGO (LMFP/C/N-rGO),,,0.8,0.2,Unspecified,0,,,9.0,Solvothermal + carbonization,350.0,3.0,,,,,,,,,,,,,"Electrode: active material, Super-P and PVDF at a weight ratio of 8:1:1 spread on Al foil, dried at 120 C in a vacuum oven for 12 h and cut into 14 mm circles. Metallic lithium anode, 1 mol/L LiPF6 in EC:DMC:EMC 1:1:1 by volume, PP/PE/PP separator (Celgard 2400); coin-type half cells assembled in an argon-filled dry glove box and tested at 25 C with CC-CV charge and galvanostatic discharge over 2.0-4.6 V.",,Section 2.3 (Electrochemical measurements),157.0302,2.0,1.0,0.0,0.5004,170.68,LITERATURE_REPORTED
P85_Sample_1,P85,LiMn0.8Fe0.2PO4/Carbon Nanospheres@Graphene Nanoribbons Prepared by the Biomineralization Process as the Cathode for Lithium-Ion Batteries,10.1021/acsami.8b02736,2018,UNVERIFIED_PDF_NOT_FOUND,biogenic-LMFP/C: LiMn0.8Fe0.2PO4/carbon nanospheres wrapped in N-doped graphene nanoribbons,,,0.8,0.2,N,1,,,10.85,"Biomineralization: yeast cells used as nucleating agent, self-assembly template and carbon source, followed by carbothermal reduction",350.0,3.0,168.8,162.1,144.5,130.2,118.6,,,,,,,,"Rate row. Initial discharge capacity 168.8 mAh/g at C/20, very close to the 170 mAh/g theoretical capacity of LMFP; the C/20 value is entered in the 0.05C column. Reversible capacities 162.1 / 144.5 / 130.2 / 118.6 / 109.4 mAh/g at C/10, 1, 2, 5 and 10C (1C = 170 mA/g); the 10C point falls outside the dataset columns. After 70 cycles across all rates the capacity recovers to 167.6 mAh/g at C/20, a retention of 99.3%. Carbon content is excluded when specific capacity is calculated. Mn/Fe molar ratio measured by XRF is 8.06:1.98.",,Fig. 7b (initial charge/discharge at C/20); Fig. 7c (rate capability),157.0302,2.0,1.0,0.0,0.5004,170.68,LITERATURE_REPORTED
P85_Sample_2,P85,LiMn0.8Fe0.2PO4/Carbon Nanospheres@Graphene Nanoribbons Prepared by the Biomineralization Process as the Cathode for Lithium-Ion Batteries,10.1021/acsami.8b02736,2018,UNVERIFIED_PDF_NOT_FOUND,biogenic-LMFP/C: LiMn0.8Fe0.2PO4/carbon nanospheres wrapped in N-doped graphene nanoribbons,,,0.8,0.2,N,1,,,10.85,"Biomineralization: yeast cells used as nucleating agent, self-assembly template and carbon source, followed by carbothermal reduction",350.0,3.0,,,144.5,,,,600,,,,,,"Cycling row. No distinct decay of discharge capacity is observed over 600 cycles at 1C, against 86.2% retention after only 400 cycles for the yeast-free blank sample. The 1C capacity entered here is the rate-test value from Fig. 7c; the paper does not tabulate a separate initial capacity for the 1C cycling run.",,Fig. 7d (cycling at 1C),157.0302,2.0,1.0,0.0,0.5004,170.68,LITERATURE_REPORTED
P85_Sample_3,P85,LiMn0.8Fe0.2PO4/Carbon Nanospheres@Graphene Nanoribbons Prepared by the Biomineralization Process as the Cathode for Lithium-Ion Batteries,10.1021/acsami.8b02736,2018,UNVERIFIED_PDF_NOT_FOUND,biogenic-LMFP/C: LiMn0.8Fe0.2PO4/carbon nanospheres wrapped in N-doped graphene nanoribbons,,,0.8,0.2,N,1,,,10.85,"Biomineralization: yeast cells used as nucleating agent, self-assembly template and carbon source, followed by carbothermal reduction",350.0,3.0,,,,129.1,,,2000,89.5,,,,,"Long-life row. Initial discharge capacity 129.1 mAh/g at 2C with only 10.5% capacity decay after 2000 cycles (89.5% retention). No distinct polarisation is visible within the first 1000 cycles; slight polarisation appears between the 1400th and 2000th cycles. Post-mortem TEM after 2000 cycles still shows the graphene nanoribbon networks on the LMFP/C spheres and fine LMFP nanocrystals, indicating a stable covalent interaction between the nanoribbons and the coated biocarbon layer.",,"Fig. 7e-f (long-term cycling at 2C, 2000 cycles); Fig. 8 (post-mortem TEM/EDS)",157.0302,2.0,1.0,0.0,0.5004,170.68,LITERATURE_REPORTED
P85_Sample_4,P85,LiMn0.8Fe0.2PO4/Carbon Nanospheres@Graphene Nanoribbons Prepared by the Biomineralization Process as the Cathode for Lithium-Ion Batteries,10.1021/acsami.8b02736,2018,UNVERIFIED_PDF_NOT_FOUND,biogenic-LMFP/C: LiMn0.8Fe0.2PO4/carbon nanospheres wrapped in N-doped graphene nanoribbons,,,0.8,0.2,N,1,,,10.85,"Biomineralization: yeast cells used as nucleating agent, self-assembly template and carbon source, followed by carbothermal reduction",350.0,3.0,,,,,,,,,40,118,,,"Kinetics row. Rct is 40 ohm before cycling and rises to 118 ohm after 600 cycles at 1C because of interface passivation, against 193 ohm and 526 ohm (after only 400 cycles) for the blank sample. Warburg diffusion impedance 283 ohm before cycling and 616 ohm after, versus 776 and 1847 ohm for the blank. Electrical conductivity 1.13e-2 S/cm, about 15 times the blank sample. Peak current varies linearly with the square root of scan rate for all four CV peaks, so the rate-determining step is diffusion-controlled (Randles-Sevcik). The paper reports no numeric Li+ diffusion coefficient.",,Fig. 9a-d (EIS and CV at 0.1-0.6 mV/s),157.0302,2.0,1.0,0.0,0.5004,170.68,LITERATURE_REPORTED
P85_Sample_5,P85,LiMn0.8Fe0.2PO4/Carbon Nanospheres@Graphene Nanoribbons Prepared by the Biomineralization Process as the Cathode for Lithium-Ion Batteries,10.1021/acsami.8b02736,2018,UNVERIFIED_PDF_NOT_FOUND,blank-LMFP/C: LiMn0.8Fe0.2PO4/C prepared without yeast (control),,,0.8,0.2,None/Undoped,0,,,,Identical procedure to the biogenic sample but without yeast; glucose added as carbon source to prevent Mn2+/Fe2+ oxidation during sintering,350.0,3.0,,,,,,,400,86.2,193,526,,,"Control row. Discharge capacity is lower than the biogenic sample at every rate, with 93.5% retention after 70 cycles at various rates and 86.2% retention after 400 cycles at 1C. Rct 193 ohm before cycling rising to 526 ohm after 400 cycles at 1C, and Warburg impedance 776 ohm rising to 1847 ohm. Electrical conductivity only 7.62e-4 S/cm. XPS shows lower O2 (oxygen-vacancy) and P 2p3/2 atomic percentages (11.76% and 39.63%) than the biogenic sample (23.64% and 48.79%), confirming fewer antisite defects and oxygen vacancies. A sharp Raman PO4 3- band at 958 cm-1 is visible because there is no thick biocarbon covering the surface.",,"Fig. 7c-d, Fig. 9a-b (blank control sample)",157.0302,2.0,1.0,0.0,0.5004,170.68,LITERATURE_REPORTED
P86_Sample_1,P86,Improved Electrochemical Performance of LiMn0.6Fe0.4PO4 via Chitosan-Derived Nitrogen-Doped Carbon Coating,10.1002/batt.202400105,2024,Batteries   Supercaps - 2024 - Zhang - Improved Electrochemical Performance of LiMn0 6Fe0 4PO4 via Chitosan‐Derived.pdf,"LMFP/NC: LiMn0.6Fe0.4PO4 coated with chitosan-derived nitrogen-doped carbon (0.6 g chitosan per 2 g LMFP, optimum 10:3 ratio)",,,0.6,0.4,N,1,,,,"Liquid-phase (hydrothermal) synthesis of LiMn0.6Fe0.4PO4, then ball milling with a chitosan sol, spray drying and annealing",700.0,6.0,,156.8,118.0,100.3,63.4,96.8,,,,,,,"Rate row and headline result. Discharge capacities 156.8 / 145.6 / 132.0 / 118.0 / 100.3 / 63.4 / 39.1 mAh/g at 0.1, 0.2, 0.5, 1, 2, 5 and 10C; the 0.2C, 0.5C and 10C points fall outside the dataset columns. First-cycle Coulombic efficiency 96.8%. Table 1 places this 156.8 mAh/g above every LMFP comparison listed, including glucose-coated LiMn0.6Fe0.4PO4/C (156), glucose-coated LiMn0.5Fe0.5PO4/C (152), sucrose-coated LiMn0.8Fe0.2PO4/C (136), graphene-oxide-coated LiMn0.7Fe0.3PO4/C (153) and resorcinol-formaldehyde LiMn0.5Fe0.5PO4/C (155.4). Fig. 6a repeats the rate test with five cycles at each rate, which lowers the values through progressive polarisation. Chitosan loadings of 0.4 g (LMFP/NC-1) and 0.8 g (LMFP/NC-2) both underperform the 0.6 g sample, and 700 C beats 650 C (poorer crystallinity) and 750 C (sintering and agglomeration, Fig. S3).",,Fig. 5c and Fig. 6a (rate capability); Table 1 (literature comparison),157.2116,2.0,1.0,0.0,0.673,170.48,LITERATURE_REPORTED
P86_Sample_2,P86,Improved Electrochemical Performance of LiMn0.6Fe0.4PO4 via Chitosan-Derived Nitrogen-Doped Carbon Coating,10.1002/batt.202400105,2024,Batteries   Supercaps - 2024 - Zhang - Improved Electrochemical Performance of LiMn0 6Fe0 4PO4 via Chitosan‐Derived.pdf,"LMFP/NC: LiMn0.6Fe0.4PO4 coated with chitosan-derived nitrogen-doped carbon (0.6 g chitosan per 2 g LMFP, optimum 10:3 ratio)",,,0.6,0.4,N,1,,,,"Liquid-phase (hydrothermal) synthesis of LiMn0.6Fe0.4PO4, then ball milling with a chitosan sol, spray drying and annealing",700.0,6.0,,,122.2,,,,200,94.6,,,,,"Cycling row. Initial discharge capacity at 1C is 122.2 mAh/g and 94.6% is retained after 200 cycles, against 114.6 mAh/g and 92.6% for the sucrose-coated control.",,"Fig. 6b (cycling at 1C, 200 cycles)",157.2116,2.0,1.0,0.0,0.673,170.48,LITERATURE_REPORTED
P86_Sample_3,P86,Improved Electrochemical Performance of LiMn0.6Fe0.4PO4 via Chitosan-Derived Nitrogen-Doped Carbon Coating,10.1002/batt.202400105,2024,Batteries   Supercaps - 2024 - Zhang - Improved Electrochemical Performance of LiMn0 6Fe0 4PO4 via Chitosan‐Derived.pdf,"LMFP/NC: LiMn0.6Fe0.4PO4 coated with chitosan-derived nitrogen-doped carbon (0.6 g chitosan per 2 g LMFP, optimum 10:3 ratio)",,,0.6,0.4,N,1,,,,"Liquid-phase (hydrothermal) synthesis of LiMn0.6Fe0.4PO4, then ball milling with a chitosan sol, spray drying and annealing",700.0,6.0,,,,,,,,,223.3,,6.11e-13,,"Kinetics row. Rct 223.3 ohm versus 301.6 ohm for the sucrose-coated control. GITT gives DLi = 6.11e-13 cm2/s at 4.2 V, roughly three times the 2.20e-13 cm2/s of LMFP/C. CV at 0.1 mV/s shows peak potential differences of 0.239 V (Fe2+/Fe3+) and 0.352 V (Mn2+/Mn3+), smaller than the control (0.255 and 0.363 V), indicating lower polarisation. Raman ID/IG = 0.90 against 1.1 for LMFP/C, i.e. a higher degree of graphitisation, consistent with polysaccharides such as chitosan forming graphene nanoribbons on pyrolysis.",,"Fig. 6c-f (CV, Nyquist plots, GITT and logDLi vs potential)",157.2116,2.0,1.0,0.0,0.673,170.48,LITERATURE_REPORTED
P86_Sample_4,P86,Improved Electrochemical Performance of LiMn0.6Fe0.4PO4 via Chitosan-Derived Nitrogen-Doped Carbon Coating,10.1002/batt.202400105,2024,Batteries   Supercaps - 2024 - Zhang - Improved Electrochemical Performance of LiMn0 6Fe0 4PO4 via Chitosan‐Derived.pdf,LMFP/C: LiMn0.6Fe0.4PO4 coated with sucrose-derived carbon (control),,,0.6,0.4,None/Undoped,0,,,,"Liquid-phase (hydrothermal) synthesis of LiMn0.6Fe0.4PO4, then ball milling with a chitosan sol, spray drying and annealing",700.0,6.0,,137.1,107.8,90.1,56.5,,,,,,,,"Control row. Discharge capacities 137.1 / 133.2 / 121.9 / 107.8 / 90.1 / 56.5 / 36.3 mAh/g at 0.1, 0.2, 0.5, 1, 2, 5 and 10C - below the chitosan-derived N-doped coating at every rate, giving the paper its central claim that the nitrogen-doped layer raises 0.1C capacity from 137.1 to 156.8 mAh/g.",,Fig. 5d and Fig. 6a (rate capability of the sucrose-coated control),157.2116,2.0,1.0,0.0,0.673,170.48,LITERATURE_REPORTED
P86_Sample_5,P86,Improved Electrochemical Performance of LiMn0.6Fe0.4PO4 via Chitosan-Derived Nitrogen-Doped Carbon Coating,10.1002/batt.202400105,2024,Batteries   Supercaps - 2024 - Zhang - Improved Electrochemical Performance of LiMn0 6Fe0 4PO4 via Chitosan‐Derived.pdf,LMFP/C: LiMn0.6Fe0.4PO4 coated with sucrose-derived carbon (control),,,0.6,0.4,None/Undoped,0,,,,"Liquid-phase (hydrothermal) synthesis of LiMn0.6Fe0.4PO4, then ball milling with a chitosan sol, spray drying and annealing",700.0,6.0,,,114.6,,,,200,92.6,,,,,Control cycling row. Initial 1C capacity 114.6 mAh/g with 92.6% retention after 200 cycles.,,"Fig. 6b (cycling at 1C, 200 cycles, control)",157.2116,2.0,1.0,0.0,0.673,170.48,LITERATURE_REPORTED
P86_Sample_6,P86,Improved Electrochemical Performance of LiMn0.6Fe0.4PO4 via Chitosan-Derived Nitrogen-Doped Carbon Coating,10.1002/batt.202400105,2024,Batteries   Supercaps - 2024 - Zhang - Improved Electrochemical Performance of LiMn0 6Fe0 4PO4 via Chitosan‐Derived.pdf,LMFP/C: LiMn0.6Fe0.4PO4 coated with sucrose-derived carbon (control),,,0.6,0.4,None/Undoped,0,,,,"Liquid-phase (hydrothermal) synthesis of LiMn0.6Fe0.4PO4, then ball milling with a chitosan sol, spray drying and annealing",700.0,6.0,,,,,,,,,301.6,,2.2e-13,,"Control kinetics row. Rct 301.6 ohm and DLi 2.20e-13 cm2/s at 4.2 V from GITT. CV peak separations 0.255 V (Fe2+/Fe3+) and 0.363 V (Mn2+/Mn3+). Raman ID/IG = 1.1, a lower degree of graphitisation than the chitosan-derived coating.",,"Fig. 6c-f (CV, Nyquist plots and GITT of the control)",157.2116,2.0,1.0,0.0,0.673,170.48,LITERATURE_REPORTED
P87_Sample_1,P87,"LiMn0.8Fe0.2PO4/Li4Ti5O12, a Possible Li-Ion Battery System for Load-Leveling Application",10.1149/2.067304jes,2013,UNVERIFIED_PDF_NOT_FOUND,"C-LiMn0.8Fe0.2PO4 (C-LMFP), carbon-coated nanoparticles supplied by The Dow Chemical Company",,,0.8,0.2,None/Undoped,0,,,10.0,"Solid-state reaction between MnCO3, an organoiron(II) compound (e.g. Fe(C2O4)2.2H2O) and LiH2PO4 thoroughly mixed with 10 wt% carbon",,,,150,,,,,,,,,,,"Half-cell baseline row at 30 C. The 150 mAh/g at 0.1C is the first-cycle capacity on charging (delithiation); the initial irreversible capacity is about 15 mAh/g (10% of the reversible capacity), attributed to passivation of the aluminium current collector by an insoluble AlF3 layer rather than to the active material. At 0.5C the material delivers 145 mAh/g with excellent cycling over hundreds of cycles. Two voltage plateaus around 4.0 V (Mn3+/Mn2+) and 3.6 V (Fe2+/Fe3+); the 3.6 V plateau carries about a quarter of the capacity of the 4 V plateau, consistent with the 0.8:0.2 Mn:Fe ratio. Raman shows G 1590 and D 1341 cm-1 with only a very weak PO4 3- band at 950 cm-1, indicating uniform carbon coverage. The large carbon fraction gives a high 80 m2/g specific surface area. Cell volume is calculated from the reported orthorhombic lattice parameters.",,"Fig. 1-4 (Raman, XRD, HRSEM, first charge/discharge at 0.1C); Fig. 5 (cycling at 0.5C)",157.0302,2.0,1.0,0.0,0.5004,170.68,LITERATURE_REPORTED
