Repository: Priyavarshini13/High-Entropy-LMFP-Designer

# High-Entropy Doped LMFP Formula & Materials Design Platform (HE-LMFP-Designer-AG)

A standalone, computational materials-design application for Lithium Manganese Iron Phosphate (LMFP) cathode materials with multi-element high-entropy cation doping.

---

## 1. Project Purpose & Scientific Scope

The **HE-LMFP Designer** provides a deterministic chemical formula design, site occupancy validation, and charge balancing platform for high-entropy and multi-element doped LMFP cathode compositions. 

Version 1 focuses on deterministic chemical formula generation, charge balance compensation, configurational entropy evaluation, material modification planning, and synthesis workflow structuring.

File: data/literature_reference.csv (part 26 of 26)
Sample_ID,Paper_ID,Paper_Title,DOI,Year,Source_PDF,Composition_Formula,Base_LMFP_Composition,Full_Doped_Composition,Mn_Ratio,Fe_Ratio,Dopant_Element,Dopant_Count,Dopant_Molar_Ratio,Dopant_x_per_fu,Carbon_wt_percent,Synthesis_Method,Calcination_Temp_1_C,Calcination_Time_1_h,Discharge_Capacity_0_05C_mAh_g,Discharge_Capacity_0_1C_mAh_g,Discharge_Capacity_1C_mAh_g,Discharge_Capacity_2C_mAh_g,Discharge_Capacity_5C_mAh_g,Initial_Coulombic_Efficiency_percent,Cycle_Life_cycles,Capacity_Retention_percent,EIS_R_ct_before_Ohm,EIS_R_ct_after_Ohm,Li_Diffusion_Coefficient_cm2_s,XRD_Phase_Purity,Remarks,Impurity_Phase_Identified,Evidence,Calculated_Molar_Mass,Calculated_Q_M2,Calculated_Li_Stoichiometry,Calculated_Li_Vacancy_delta,Calculated_S_config_over_R,Calculated_Theoretical_Capacity_Metric,Record_Classification
P87_Sample_2,P87,"LiMn0.8Fe0.2PO4/Li4Ti5O12, a Possible Li-Ion Battery System for Load-Leveling Application",10.1149/2.067304jes,2013,UNVERIFIED_PDF_NOT_FOUND,"C-LiMn0.8Fe0.2PO4 (C-LMFP), carbon-coated nanoparticles supplied by The Dow Chemical Company",,,0.8,0.2,None/Undoped,0,,,10.0,"Solid-state reaction between MnCO3, an organoiron(II) compound (e.g. Fe(C2O4)2.2H2O) and LiH2PO4 thoroughly mixed with 10 wt% carbon",,,,155,,,,,200,,,,,,"Elevated-temperature half-cell row. LMFP/Li cells give a slightly higher capacity of 155 mAh/g at 60 C, attributed to better electrode wetting and faster ionic transport, and cycle well at 0.5C with only a few percent capacity fading after 200 cycles. The half cell is therefore stable at 60 C, in contrast to the LMFP/LTO full cell, which locates the high-temperature failure on the anode side.",,"Fig. 5 (cycling at 0.5C, 30 and 60 C)",157.0302,2.0,1.0,0.0,0.5004,170.68,LITERATURE_REPORTED
P87_Sample_3,P87,"LiMn0.8Fe0.2PO4/Li4Ti5O12, a Possible Li-Ion Battery System for Load-Leveling Application",10.1149/2.067304jes,2013,UNVERIFIED_PDF_NOT_FOUND,C-LiMn0.8Fe0.2PO4 || Li4Ti5O12 (LMFP/LTO) full cell,,,0.8,0.2,None/Undoped,0,,,10.0,"Solid-state reaction between MnCO3, an organoiron(II) compound (e.g. Fe(C2O4)2.2H2O) and LiH2PO4 thoroughly mixed with 10 wt% carbon",,,,153,152.0,146,118.0,,100,,,,,,"Full-cell row. Capacities are expressed per gram of cathode active mass: 153, 152, 146 and 118 mAh/g at 0.1C, 1C, 2C and 5C (the body text quotes 120 mAh/g at 5C, a minor discrepancy with the abstract value of 118 used here). 153 mAh/g at 0.1C is 90% of the theoretical cathode capacity. Charging was at 0.1C constant current to 2.7 V plus a potentiostatic hold to 0.05C. Very small charge/discharge hysteresis with plateaus at 2.5 V and around 2 V. No significant capacity fading over 100 cycles at 0.5C at 30 C. The sloping profile at high rate is ascribed to cell component resistance in these un-optimised coin cells. LTO delivers 150 mAh/g at 0.1C with about 3% initial irreversible capacity.",,"Fig. 7-9 (LMFP/LTO full cell voltage profiles, rate capability and cycling)",157.0302,2.0,1.0,0.0,0.5004,170.68,LITERATURE_REPORTED
P87_Sample_4,P87,"LiMn0.8Fe0.2PO4/Li4Ti5O12, a Possible Li-Ion Battery System for Load-Leveling Application",10.1149/2.067304jes,2013,UNVERIFIED_PDF_NOT_FOUND,C-LiMn0.8Fe0.2PO4 || Li4Ti5O12 (LMFP/LTO) full cell cycled at 60 C,,,0.8,0.2,None/Undoped,0,,,10.0,"Solid-state reaction between MnCO3, an organoiron(II) compound (e.g. Fe(C2O4)2.2H2O) and LiH2PO4 thoroughly mixed with 10 wt% carbon",,,,,,,,,100,55,,,,,"High-temperature degradation row. At 60 C the full cell fades about 45% after 100 cycles at 0.5C (retention entered as 55%), whereas at 30 C there is no significant fading. Post-mortem XRD of cathodes cycled to 250 cycles shows a new phase with peaks near 2theta = 26, 27 and 31 degrees, identified by comparison with a partially delithiated reference as a delithiated LMFP phase, so the active material itself does not decompose. ICP gives Li:Mn:Fe = 1.2:0.8:0.2 for the pristine cathode and 0.4:0.76:0.2 after prolonged cycling at 60 C, i.e. severe lithium depletion with less than 5% Mn dissolution. Rebuilding the harvested cathode and anode into fresh half cells restores normal behaviour, confirming that loss of active lithium to LTO surface films, not material degradation, causes the fade. XPS of the cycled LTO shows carbonates (O 1s 531-534 eV, C 1s 289.5-291 eV), LiF (F 1s 685 eV), LixPFy/LixPFyOz (P 2p ~134 eV) and ROLi alkoxides from reduction of the alkyl carbonates and LiPF6.",,Fig. 9-12 (60 C cycling and post-mortem); Fig. 10 (XRD); Table I (ICP),157.0302,2.0,1.0,0.0,0.5004,170.68,LITERATURE_REPORTED
P87_Sample_5,P87,"LiMn0.8Fe0.2PO4/Li4Ti5O12, a Possible Li-Ion Battery System for Load-Leveling Application",10.1149/2.067304jes,2013,UNVERIFIED_PDF_NOT_FOUND,C-LiMn0.8Fe0.2PO4 || pre-passivated Li4Ti5O12 full cell,,,0.8,0.2,None/Undoped,0,,,10.0,"Solid-state reaction between MnCO3, an organoiron(II) compound (e.g. Fe(C2O4)2.2H2O) and LiH2PO4 thoroughly mixed with 10 wt% carbon",,,,150,,,,,100,93,,,,,"Mitigation row and the main conclusion of the paper. A cycled (pre-passivated) LTO anode paired with a fresh LMFP cathode and fresh electrolyte cycles stably at 60 C, holding roughly 150 mAh/g falling to about 140 mAh/g over 100 cycles (retention read from Fig. 13, approximately 93%). LTO is therefore not a non-reactive anode: because its 1.5 V redox potential never allows full passivation in normal operation, it keeps consuming active lithium through reduction of alkyl carbonates and of PF5/HF from LiPF6. Pre-passivating the LTO before cell assembly removes this loss, and the authors argue that a cost-effective, practical pre-passivation process is required for intensive use of LTO.",,Fig. 13 (cells with pre-passivated LTO anodes at 60 C),157.0302,2.0,1.0,0.0,0.5004,170.68,LITERATURE_REPORTED
P88_Sample_1,P88,"Rational design of a synthetic strategy, carburizing approach and pore-forming pattern to unlock the cycle reversibility and rate capability of micro-agglomerated LiMn0.8Fe0.2PO4 cathode materials",10.1039/c8ta03418d,2018,c8ta03418d.pdf,LMFP-3S3C2P: LiMn0.8Fe0.2PO4/C nanoporous micro-agglomerate (three-step solid-state reaction + three-step carburizing + two-step pore-forming),,,0.8,0.2,None/Undoped,0,,,12.1,Three-step solid-state reaction (pyrolysis 350 C / formation 450 C / growth 600 C) combined with three-step carburizing and two-step pore-forming (3S3C2P),350.0,5.0,,131.7,,,,,200,108,,,,,"Best sample of the series. Rate capability 131.7 mAh/g at 0.1C falling to 92.5 mAh/g at 20C, i.e. 70.2% of the 0.1C value, and recovering to 134.3 mAh/g (above the initial value) when returned to 0.1C; the intermediate 1C, 2C and 5C points are shown only graphically in Fig. 6a. First discharge at 0.5C is 115.7 mAh/g, rising to 124.9 mAh/g after 200 cycles - a retention of 108%, so the electrode activates rather than fades. Discharge plateau still 3.76 V at 20C, against 3.63 V (3S3C) and 3.43 V (3S1C). Volumetric capacity is 2.0 and 1.4 times that of 3S1C and 3S3C after 200 cycles, and 2.6 and 1.5 times higher at 20C, the headline claim of the paper. Crystallite size 28.7 nm by Scherrer. Mn dissolution by ICP-OES after cycling 1.638 ppm, essentially the same as the other two samples, so cycle reversibility is credited to the 3S route rather than to suppressed dissolution. Note that adding the same 12 wt% carbon required almost six times more PMMA (3.20 g) than sucrose (0.55 g).",,Fig. 5b-d (cycling at 0.5C); Fig. 6a-d (rate capability); Table 1,157.0302,2.0,1.0,0.0,0.5004,170.68,LITERATURE_REPORTED
P88_Sample_2,P88,"Rational design of a synthetic strategy, carburizing approach and pore-forming pattern to unlock the cycle reversibility and rate capability of micro-agglomerated LiMn0.8Fe0.2PO4 cathode materials",10.1039/c8ta03418d,2018,c8ta03418d.pdf,LMFP-3S3C2P: LiMn0.8Fe0.2PO4/C nanoporous micro-agglomerate (three-step solid-state reaction + three-step carburizing + two-step pore-forming),,,0.8,0.2,None/Undoped,0,,,12.1,Three-step solid-state reaction (pyrolysis 350 C / formation 450 C / growth 600 C) combined with three-step carburizing and two-step pore-forming (3S3C2P),350.0,5.0,,,,,,,,,52.1,,1.32e-13,,"Kinetics row. Rct 52.1 ohm, the lowest of the three samples, and DLi+ 1.32e-13 cm2/s, roughly 7.5 times that of 3S1C - attributed to the greatly increased contact area with the electrolyte and the shortened Li+ diffusion pathway created by the uniform 3D interconnected conductive carbon network and the multi-hole nanoporous micro-agglomerate structure. CV at 0.1 mV/s shows the strongest, best-defined Fe3+/Fe2+ and Mn3+/Mn2+ couples and the narrowest oxidation-reduction peak intervals of the series.",,Fig. 7a-b (EIS and Z′ vs omega^-1/2),157.0302,2.0,1.0,0.0,0.5004,170.68,LITERATURE_REPORTED
P88_Sample_3,P88,"Rational design of a synthetic strategy, carburizing approach and pore-forming pattern to unlock the cycle reversibility and rate capability of micro-agglomerated LiMn0.8Fe0.2PO4 cathode materials",10.1039/c8ta03418d,2018,c8ta03418d.pdf,"LMFP-3S3C: LiMn0.8Fe0.2PO4/C micro-agglomerate (three-step solid-state reaction + three-step carburizing, no pore forming)",,,0.8,0.2,None/Undoped,0,,,11.8,"Three-step solid-state reaction with three-step carburizing (3S3C), no PMMA pore former",350.0,5.0,,,,,,,200,,,,,,"Intermediate sample. First discharge capacity at 0.5C is 95.9 mAh/g and stable over 200 cycles with no sign of loss. At 20C it delivers 71.4 mAh/g with a 3.63 V discharge plateau. Crystallite size 28.9 nm. Three-step carburizing already builds a 3D interconnected conductive carbon network, but without the PMMA pore former the primary particles stay above 50 nm and the carbon is unevenly distributed in the interstitial and boundary regions. Mn dissolution after cycling 1.587 ppm.",,Fig. 5b-d (cycling at 0.5C); Fig. 6a and 6c (rate capability),157.0302,2.0,1.0,0.0,0.5004,170.68,LITERATURE_REPORTED
P88_Sample_4,P88,"Rational design of a synthetic strategy, carburizing approach and pore-forming pattern to unlock the cycle reversibility and rate capability of micro-agglomerated LiMn0.8Fe0.2PO4 cathode materials",10.1039/c8ta03418d,2018,c8ta03418d.pdf,"LMFP-3S3C: LiMn0.8Fe0.2PO4/C micro-agglomerate (three-step solid-state reaction + three-step carburizing, no pore forming)",,,0.8,0.2,None/Undoped,0,,,11.8,"Three-step solid-state reaction with three-step carburizing (3S3C), no PMMA pore former",350.0,5.0,,,,,,,,,120.7,,4.08e-14,,"Kinetics row. Rct 120.7 ohm and DLi+ 4.08e-14 cm2/s, between the one-step and the pore-formed samples.",,Fig. 7a-b (EIS and Z′ vs omega^-1/2),157.0302,2.0,1.0,0.0,0.5004,170.68,LITERATURE_REPORTED
P88_Sample_5,P88,"Rational design of a synthetic strategy, carburizing approach and pore-forming pattern to unlock the cycle reversibility and rate capability of micro-agglomerated LiMn0.8Fe0.2PO4 cathode materials",10.1039/c8ta03418d,2018,c8ta03418d.pdf,LMFP-3S1C: LiMn0.8Fe0.2PO4/C micro-agglomerate (three-step solid-state reaction + one-step carburizing),,,0.8,0.2,None/Undoped,0,,,12.4,"Three-step solid-state reaction with one-step carburizing (3S1C), all sucrose added at presintering",350.0,5.0,,,,,,,200,,,,,,"Baseline sample. First discharge capacity at 0.5C is only 62.5 mAh/g, though stable over 200 cycles; 45.8 mAh/g at 20C with the discharge plateau depressed to 3.43 V. Crystallite size 29.1 nm - essentially identical to the other two samples, confirming that the carburizing and pore-forming patterns change the microstructure but not the lattice. FFT of a single primary particle resolves two interplanar spacings, 3.06 A (020) and 4.29 A (101), showing that several crystallites coexist within one primary particle. With carbon confined to the external boundary the particle interior cannot be reached by electrons, which is the origin of the low reversible capacity and high polarisation. Mn dissolution after cycling 1.541 ppm.",,Fig. 5b-d (cycling at 0.5C); Fig. 6a-b (rate capability),157.0302,2.0,1.0,0.0,0.5004,170.68,LITERATURE_REPORTED
P88_Sample_6,P88,"Rational design of a synthetic strategy, carburizing approach and pore-forming pattern to unlock the cycle reversibility and rate capability of micro-agglomerated LiMn0.8Fe0.2PO4 cathode materials",10.1039/c8ta03418d,2018,c8ta03418d.pdf,LMFP-3S1C: LiMn0.8Fe0.2PO4/C micro-agglomerate (three-step solid-state reaction + one-step carburizing),,,0.8,0.2,None/Undoped,0,,,12.4,"Three-step solid-state reaction with one-step carburizing (3S1C), all sucrose added at presintering",350.0,5.0,,,,,,,,,344.6,,1.76e-14,,"Kinetics row. Rct 344.6 ohm and DLi+ 1.76e-14 cm2/s, the worst of the three, consistent with the carbon coating being restricted to the external boundary of each particle.",,Fig. 7a-b (EIS and Z′ vs omega^-1/2),157.0302,2.0,1.0,0.0,0.5004,170.68,LITERATURE_REPORTED
P89_Sample_1,P89,Surface Modification Engineering Enabling LiMnxFe1-xPO4 Cathode Against Aggressive Cathode Chemistries for Excellent Performance Lithium-Ion Batteries,10.1002/cnma.202300558,2024,ChemNanoMat - 2023 - Li - Surface Modification Engineering Enabling LiMnxFe1 xPO4 Cathode Against Aggressive Cathode.pdf,LMFP64/CA: LiMn0.6Fe0.4PO4@C@Al2O3 core-shell nanorods,,,0.6,0.4,None/Undoped,0,,,8.6,"Solvothermal synthesis of LiMnxFe1-xPO4 nanorods, polydopamine coating and carbonisation, then liquid-phase Al2O3 coating from aluminium isopropoxide",650.0,3.0,,146.3,111.2,93.7,80.1,87.16,,,,,,,"Rate row and best sample. Reversible capacities 146.3 / 131.4 / 123.2 / 111.2 / 93.7 / 80.1 mAh/g at 0.1, 0.2, 0.5, 1, 2 and 5C, recovering to 143.8 mAh/g when the current returns to 0.1C. First cycle at 0.5C gives 143.5 mAh/g charge and 125.1 mAh/g discharge, an initial Coulombic efficiency of 87.16%; the second and third cycles overlap almost exactly. At 5C the capacity is about 1.6 times that of LMFP55/C and 2.6 times that of LMFP46/C. CV shows oxidation peaks near 3.61 and 4.18 V with reduction peaks near 3.45 and 3.91 V (Fe2+/Fe3+ and Mn2+/Mn3+), and GCD plateaus near 3.6 and 4.1 V. TGA puts the carbon content of the composite at about 8.6 wt%; Raman ID/IG = 0.93. The Al2O3 layer is amorphous and only 3 wt% of the active material, so it costs little conductivity.",,Fig. 4b (GCD at 0.5C); Fig. 4d (rate capability),157.2116,2.0,1.0,0.0,0.673,170.48,LITERATURE_REPORTED
P89_Sample_2,P89,Surface Modification Engineering Enabling LiMnxFe1-xPO4 Cathode Against Aggressive Cathode Chemistries for Excellent Performance Lithium-Ion Batteries,10.1002/cnma.202300558,2024,ChemNanoMat - 2023 - Li - Surface Modification Engineering Enabling LiMnxFe1 xPO4 Cathode Against Aggressive Cathode.pdf,LMFP64/CA: LiMn0.6Fe0.4PO4@C@Al2O3 core-shell nanorods,,,0.6,0.4,None/Undoped,0,,,8.6,"Solvothermal synthesis of LiMnxFe1-xPO4 nanorods, polydopamine coating and carbonisation, then liquid-phase Al2O3 coating from aluminium isopropoxide",650.0,3.0,,,,,,,150,99.6,,,,,"0.5C cycling row. Reversible capacity 125.1 mAh/g holding at 124.6 mAh/g after 150 cycles, a retention of 99.6%, against 93.8% for LMFP64/C, 86.3% for LMFP55/C and 82.7% for LMFP46/C. The improvement is credited to the Al2O3 layer suppressing the cathode/electrolyte interface reaction, since Al2O3 reacts preferentially with the HF generated by LiPF6 decomposition at high voltage.",,"Fig. 4c (cycling at 0.5C, 150 cycles)",157.2116,2.0,1.0,0.0,0.673,170.48,LITERATURE_REPORTED
P89_Sample_3,P89,Surface Modification Engineering Enabling LiMnxFe1-xPO4 Cathode Against Aggressive Cathode Chemistries for Excellent Performance Lithium-Ion Batteries,10.1002/cnma.202300558,2024,ChemNanoMat - 2023 - Li - Surface Modification Engineering Enabling LiMnxFe1 xPO4 Cathode Against Aggressive Cathode.pdf,LMFP64/CA: LiMn0.6Fe0.4PO4@C@Al2O3 core-shell nanorods,,,0.6,0.4,None/Undoped,0,,,8.6,"Solvothermal synthesis of LiMnxFe1-xPO4 nanorods, polydopamine coating and carbonisation, then liquid-phase Al2O3 coating from aluminium isopropoxide",650.0,3.0,,,120.3,,82.4,,500,99.3,,,,,"Long-life row. At 1C the capacity at the 4th cycle (after three activation cycles at 0.1C) is 120.3 mAh/g and 119.4 mAh/g remains after 500 cycles, a retention of 99.3%; the initial 1C capacities of LMFP64/C, LMFP55/C and LMFP46/C are 118.1, 111.3 and 109.2 mAh/g and all three fade noticeably. At 5C the cell still returns 82.4 mAh/g after 500 cycles, a decay of only 0.021% per cycle, and even at a higher 3.4 mg/cm2 loading it holds 75.7 mAh/g after 300 cycles (0.035% per cycle). SEM after 50 cycles at 5C shows cracking and collapse of the LMFP64/C electrode surface while the LMFP64/CA surface stays flat with the rod-like structure preserved, and TEM confirms both coating layers survive cycling.",,"Fig. 4e (cycling at 1C, 500 cycles); Fig. 4f (cycling at 5C, 500 cycles); Fig. S5",157.2116,2.0,1.0,0.0,0.673,170.48,LITERATURE_REPORTED
P89_Sample_4,P89,Surface Modification Engineering Enabling LiMnxFe1-xPO4 Cathode Against Aggressive Cathode Chemistries for Excellent Performance Lithium-Ion Batteries,10.1002/cnma.202300558,2024,ChemNanoMat - 2023 - Li - Surface Modification Engineering Enabling LiMnxFe1 xPO4 Cathode Against Aggressive Cathode.pdf,LMFP64/CA: LiMn0.6Fe0.4PO4@C@Al2O3 core-shell nanorods,,,0.6,0.4,None/Undoped,0,,,8.6,"Solvothermal synthesis of LiMnxFe1-xPO4 nanorods, polydopamine coating and carbonisation, then liquid-phase Al2O3 coating from aluminium isopropoxide",650.0,3.0,,,,,,,,,,,2.02e-11,,"Kinetics row. Randles-Sevcik analysis of CV peak currents gives Li+ diffusion coefficients of 2.02e-11 and 1.12e-11 cm2/s for the Fe couple (anodic and cathodic, the anodic value entered here) and 8.28e-12 and 8.19e-12 cm2/s for the Mn couple. Peak current scales with the square root of scan rate, confirming diffusion control. LMFP64/CA has a lower Rct than LMFP55/C and LMFP46/C and essentially the same Rct as LMFP64/C, showing that the thin Al2O3 layer barely impedes electron and Li+ transport; fitted values are tabulated in Table S2 of the Supporting Information rather than in the main text. Rct stays in a stable range between the 100th and 500th cycles.",,"Fig. 5a-d (CV at 0.1-1 mV/s, Randles-Sevcik fit and Nyquist plots); Table S2",157.2116,2.0,1.0,0.0,0.673,170.48,LITERATURE_REPORTED
P89_Sample_5,P89,Surface Modification Engineering Enabling LiMnxFe1-xPO4 Cathode Against Aggressive Cathode Chemistries for Excellent Performance Lithium-Ion Batteries,10.1002/cnma.202300558,2024,ChemNanoMat - 2023 - Li - Surface Modification Engineering Enabling LiMnxFe1 xPO4 Cathode Against Aggressive Cathode.pdf,"LMFP64/C: LiMn0.6Fe0.4PO4@C nanorods (carbon only, no Al2O3)",,,0.6,0.4,None/Undoped,0,,,,"Solvothermal synthesis of LiMnxFe1-xPO4 nanorods, polydopamine coating and carbonisation, then liquid-phase Al2O3 coating from aluminium isopropoxide",650.0,3.0,,144.5,103.7,93.4,71.8,,150,93.8,,,,,"Control row without the alumina layer. Rate capacities 144.5 / 123.8 / 117.2 / 103.7 / 93.4 / 71.8 mAh/g at 0.1, 0.2, 0.5, 1, 2 and 5C. At 0.5C the capacity falls from 121.9 to 114.4 mAh/g over 150 cycles (93.8% retention) and the 1C run starts at 118.1 mAh/g with obvious fading. After 50 cycles at 5C the electrode surface shows cracks and collapse, which the authors attribute to HF attack that the Al2O3 layer otherwise blocks.",,Fig. 4c-e (LMFP64/C control),157.2116,2.0,1.0,0.0,0.673,170.48,LITERATURE_REPORTED
P89_Sample_6,P89,Surface Modification Engineering Enabling LiMnxFe1-xPO4 Cathode Against Aggressive Cathode Chemistries for Excellent Performance Lithium-Ion Batteries,10.1002/cnma.202300558,2024,ChemNanoMat - 2023 - Li - Surface Modification Engineering Enabling LiMnxFe1 xPO4 Cathode Against Aggressive Cathode.pdf,LMFP55/C: LiMn0.5Fe0.5PO4@C nanorods,,,0.5,0.5,None/Undoped,0,,,,"Solvothermal synthesis of LiMnxFe1-xPO4 nanorods, polydopamine coating and carbonisation, then liquid-phase Al2O3 coating from aluminium isopropoxide",650.0,3.0,,142.3,92.9,77.9,50.5,,150,86.3,,,,,"Composition-comparison row. Rate capacities 142.3 / 126.9 / 113.2 / 92.9 / 77.9 / 50.5 mAh/g at 0.1, 0.2, 0.5, 1, 2 and 5C. At 0.5C the capacity falls from 121.1 to 104.6 mAh/g over 150 cycles (86.3% retention); the 1C run starts at 111.3 mAh/g. The paper concludes that a 6:4 Mn:Fe ratio gives the highest specific capacity and the best cycle and rate performance.",,"Fig. 4c-e (LMFP55/C, Mn:Fe = 5:5)",157.3023,2.0,1.0,0.0,0.6931,170.38,LITERATURE_REPORTED
P89_Sample_7,P89,Surface Modification Engineering Enabling LiMnxFe1-xPO4 Cathode Against Aggressive Cathode Chemistries for Excellent Performance Lithium-Ion Batteries,10.1002/cnma.202300558,2024,ChemNanoMat - 2023 - Li - Surface Modification Engineering Enabling LiMnxFe1 xPO4 Cathode Against Aggressive Cathode.pdf,LMFP46/C: LiMn0.4Fe0.6PO4@C nanorods,,,0.4,0.6,None/Undoped,0,,,,"Solvothermal synthesis of LiMnxFe1-xPO4 nanorods, polydopamine coating and carbonisation, then liquid-phase Al2O3 coating from aluminium isopropoxide",650.0,3.0,,132.4,92.5,60.8,34.3,,150,82.7,,,,,"Composition-comparison row, lowest Mn content. Rate capacities 132.4 / 112.6 / 102.4 / 92.5 / 60.8 / 34.3 mAh/g at 0.1, 0.2, 0.5, 1, 2 and 5C - the poorest of the four electrodes at every rate. At 0.5C the capacity falls from 119.1 to 98.6 mAh/g over 150 cycles (82.7% retention); the 1C run starts at 109.2 mAh/g.",,"Fig. 4c-e (LMFP46/C, Mn:Fe = 4:6)",157.393,2.0,1.0,0.0,0.673,170.28,LITERATURE_REPORTED
P90_Sample_1,P90,"Scalable, low-cost synthesis of high volumetric capacity LiMn0.5Fe0.5PO4 cathode for lithium-ion batteries",10.1039/d4ta03438d,2024,Advanced Materials - 2011 - Sun - Micrometer‐Sized  Nanoporous  High‐Volumetric‐Capacity LiMn0 85Fe0 15PO4 Cathode Material.pdf,S-LMFP: LiMn0.5Fe0.5PO4/C synthesised from a LiMnFeO4 (LMFO) spinel precursor,,,0.5,0.5,V;Mg;Co,3,0.05,0.05,3.0,"Solid-state synthesis from a Li0.95MnFeO4 spinel precursor (Fe2O3 + MnO2 + LiOH.H2O milled 72 h, calcined 500 C 3 h then 900 C 6 h) followed by two-step carbon coating and spray drying",550.0,3.0,,147,,,,,100,,,,,,"Headline row for the spinel-precursor route. Discharge capacity 145 mAh/g at C/5 (Table 1) and 147 and 141 mAh/g at C/10 and C/3; the C/10 value is entered in the 0.1C column. Average discharge voltage 3.61 V, volumetric energy density 1210 Wh/L at C/5 - a 14% gain over P-LMFP - because the press density reaches 2.6 g/cm3, matching or exceeding state-of-the-art LFP (~2.5 g/cm3). Capacity retention at 5C is 83.2% of the C/10 value. Cycle life at C/5 shows little or no loss over 100 cycles. The paper argues that below 1C, the rate typical of EV duty, electrode density matters more than specific capacity, so S-LMFP wins on useable energy density despite its lower gravimetric capacity. Carbothermal reduction is needed during S-LMFP synthesis because the LMFO precursor contains Fe3+ and Mn4+, which may alter the carbon coating structure relative to P-LMFP. The LMFO precursor itself is phase-pure only at 900 C and with 5 mol% deficient Li, which suppresses the Li2MnO3 impurity; it also dissolves common dopants (Mg, Co, Al, Zn, Ti, V, Cr, Ni, Nb) at the atomic scale and is made wastewater-free.",,Table 1; Fig. 4a-c (C/5 cycling and rate testing); Fig. 5a-f (press-density study),157.3023,2.0,1.0,0.0,0.8429,170.38,LITERATURE_REPORTED
P90_Sample_2,P90,"Scalable, low-cost synthesis of high volumetric capacity LiMn0.5Fe0.5PO4 cathode for lithium-ion batteries",10.1039/d4ta03438d,2024,Advanced Materials - 2011 - Sun - Micrometer‐Sized  Nanoporous  High‐Volumetric‐Capacity LiMn0 85Fe0 15PO4 Cathode Material.pdf,S-LMFP: LiMn0.5Fe0.5PO4/C synthesised from a LiMnFeO4 (LMFO) spinel precursor,,,0.5,0.5,V;Mg;Co,3,0.05,0.05,3.0,"Solid-state synthesis from a Li0.95MnFeO4 spinel precursor (Fe2O3 + MnO2 + LiOH.H2O milled 72 h, calcined 500 C 3 h then 900 C 6 h) followed by two-step carbon coating and spray drying",550.0,3.0,,155,,,,,,,,,,,Temperature-dependence row. At C/5 the capacity rises from 145 mAh/g at 25 C to 155 mAh/g at 55 C and falls to 102 mAh/g at 0 C. The gain at 55 C comes mainly from improved Mn2+/3+ kinetics - the 4.0 V plateau lengthens and the dQ/dV voltage hysteresis narrows - and no long constant-voltage hold is needed to reach full capacity; electrode-level energy density is about 8% higher at 55 C. The poor 0 C retention reflects both restricted Mn2+/3+ kinetics from the denser primary particles and greater electrolyte transport limitation in the low-porosity electrode. The authors caution that high-temperature lifetime of LMFP is much worse than LFP because of Mn2+ dissolution driven by Jahn-Teller-active Mn3+ disproportionation.,,Fig. 6a-b (variable-temperature cycling and dQ/dV),157.3023,2.0,1.0,0.0,0.8429,170.38,LITERATURE_REPORTED
P90_Sample_3,P90,"Scalable, low-cost synthesis of high volumetric capacity LiMn0.5Fe0.5PO4 cathode for lithium-ion batteries",10.1039/d4ta03438d,2024,Advanced Materials - 2011 - Sun - Micrometer‐Sized  Nanoporous  High‐Volumetric‐Capacity LiMn0 85Fe0 15PO4 Cathode Material.pdf,P-LMFP: LiMn0.5Fe0.5PO4/C synthesised from a co-precipitated NH4Mn0.5Fe0.5PO4.H2O precursor,,,0.5,0.5,V;Mg;Co,3,0.05,0.05,3.2,"Conventional co-precipitation of NH4Mn0.5Fe0.5PO4.H2O (80 C, pH 8, 450 rpm) followed by two-step carbon coating and spray drying",550.0,3.0,,153,,,,,100,,,,,,"Co-precipitation benchmark. Discharge capacity 151 mAh/g at C/5 (Table 1) and 153 and 149 mAh/g at C/10 and C/3; the C/10 value is entered in the 0.1C column. Average discharge voltage 3.64 V but volumetric energy density only 1060 Wh/L because press density is capped at 2.2 g/cm3. Capacity retention at 5C is 86.6% of C/10, slightly better than S-LMFP. On the first charge at C/5 only 3 mAh/g comes from the constant-voltage hold against 10 mAh/g for S-LMFP, so less of its capacity is kinetically trapped. Little or no capacity loss over 100 cycles at C/5. Co-precipitation guarantees atomic-scale Mn/Fe mixing but generates large volumes of wastewater and gives a low tap density, the two drawbacks the spinel route is designed to avoid.",,"Table 1; Fig. 4a-b, 4d (C/5 cycling, rate testing and voltage profiles)",157.3023,2.0,1.0,0.0,0.8429,170.38,LITERATURE_REPORTED
P90_Sample_4,P90,"Scalable, low-cost synthesis of high volumetric capacity LiMn0.5Fe0.5PO4 cathode for lithium-ion batteries",10.1039/d4ta03438d,2024,Advanced Materials - 2011 - Sun - Micrometer‐Sized  Nanoporous  High‐Volumetric‐Capacity LiMn0 85Fe0 15PO4 Cathode Material.pdf,P-LMFP: LiMn0.5Fe0.5PO4/C synthesised from a co-precipitated NH4Mn0.5Fe0.5PO4.H2O precursor,,,0.5,0.5,V;Mg;Co,3,0.05,0.05,3.2,"Conventional co-precipitation of NH4Mn0.5Fe0.5PO4.H2O (80 C, pH 8, 450 rpm) followed by two-step carbon coating and spray drying",550.0,3.0,,159,,,,,,,,,,,"Temperature-dependence row. At C/5 the capacity rises from 151 mAh/g at 25 C to 159 mAh/g at 55 C and falls to 127 mAh/g at 0 C - a much smaller low-temperature penalty than S-LMFP (102 mAh/g), consistent with its smaller, less densely aggregated primary particles and more porous electrode.",,Fig. 6c-d (variable-temperature cycling and dQ/dV),157.3023,2.0,1.0,0.0,0.8429,170.38,LITERATURE_REPORTED
P90_Sample_5,P90,"Scalable, low-cost synthesis of high volumetric capacity LiMn0.5Fe0.5PO4 cathode for lithium-ion batteries",10.1039/d4ta03438d,2024,Advanced Materials - 2011 - Sun - Micrometer‐Sized  Nanoporous  High‐Volumetric‐Capacity LiMn0 85Fe0 15PO4 Cathode Material.pdf,O-LMFP: LiMn0.5Fe0.5PO4/C synthesised from separate MnO2 and Fe2O3 oxide precursors (failed control),,,0.5,0.5,V;Mg;Co,3,0.05,0.05,,Solid-state synthesis directly from separate MnO2 and Fe2O3 oxides with the same two-step carbon coating and spray drying,550.0,3.0,,,,,,,,,,,,,"Negative-control row and the argument for an atomically mixed precursor. Using separate oxides gives a metallic Fe impurity, because Fe2O3 and MnO2 decompose at different rates and the product phase-separates; capacity is under 130 mAh/g at C/5. Milling was identical for all three samples, so the absence of impurity in S-LMFP shows that a spinel precursor makes the Mn/Fe distribution insensitive to milling conditions - the key manufacturing-scalability claim. Earlier candidate precursors were rejected outright: rock-salt Fe0.5Mn0.5O and ilmenite FeMnO3 both dissolve Mn2+ rapidly in the mildly acidic NH4H2PO4 solution, and spinel Fe1.5Mn1.5O4 cannot be made below 1160 C because of the Fe3O4/Mn3O4 miscibility gap.",,"Fig. 2a (XRD); Fig. 3c, 3f, 3i (SEM/FIB-SEM); Fig. S-6a",157.3023,2.0,1.0,0.0,0.8429,170.38,LITERATURE_REPORTED
P91_Sample_1,P91,A critical revelation of lithium ferromanganese phosphate (LMFP) performance in a Mn-rich cathode for Li-ion batteries using Fe equivalents to occupy a Mn site,10.1039/d4tc00049h,2024,d4tc00049h.pdf,"LiMn3/4Fe1/4PO4/C (x = 1/4), the optimum Fe content of the series",,,0.75,0.25,Fe,1,0.25,0.25,7.08,"Hydrothermal synthesis in PEG400-water via a pre-formed Li3PO4 intermediate, then ball milling with vitamin C and sintering to carbon-coat",550.0,3.0,,,141.6,,,,500,97.88,,,4.26e-11,,"Optimum composition. Initial discharge capacity 141.6 mAh/g at 1C, and 138.6 mAh/g remains after 500 cycles at 1C for a retention of 97.88% (the abstract quotes 100 cycles, but Fig. 8b runs to 500). Rate testing at 1, 1.5, 2 and 3C for 125 cycles returns 135.3 mAh/g on recovery to 1C, the highest of the series. ICP composition 4.09% Li, 24.26% Mn, 8.36% Fe, 18.27% P, 37.79% O, 7.08% C. Band gap 3.503 eV from the total density of states (3.505 eV from the band structure), the narrowest of the series, and the TDOS lies closest to the Fermi level, which is the paper’s explanation for the best conductivity. CV: oxidation at about 4.33 V (Mn3+ to Mn4+) and reduction at about 3.86 V, with a redox peak separation of 0.502 V against 0.717 V for pure LiMnPO4/C. DLi+ = 4.26e-11 cm2/s from the Randles-Sevcik fit, an order of magnitude above the other electrodes; it also has the smallest ohmic intercept, the smallest high-frequency semicircle, the highest double-layer capacitance and the highest exchange current density. DFT: the ELF value near the substituted Mn site is reduced, i.e. less electron localisation and a lower diffusion energy barrier; c/a rises and cell volume falls with Fe content because Fe2+ is smaller than Mn2+; Li migration along the b axis is the 1D pathway with the lowest barrier.",,"Fig. 8a-d (charge/discharge, 500-cycle life and rate capability at 1C); Table 1 (ICP)",171.0368,2.5,0.5,0.5,0.9089,78.35,LITERATURE_REPORTED
P91_Sample_2,P91,A critical revelation of lithium ferromanganese phosphate (LMFP) performance in a Mn-rich cathode for Li-ion batteries using Fe equivalents to occupy a Mn site,10.1039/d4tc00049h,2024,d4tc00049h.pdf,LiMn7/8Fe1/8PO4/C (x = 1/8),,,0.875,0.125,Fe,1,0.125,0.125,7.15,"Hydrothermal synthesis in PEG400-water via a pre-formed Li3PO4 intermediate, then ball milling with vitamin C and sintering to carbon-coat",550.0,3.0,,,135.7,,,,500,97.42,,,,,"Fe series row. Initial discharge 135.7 mAh/g at 1C, 132.2 mAh/g after 500 cycles (97.42% retention), and 127.3 mAh/g recovered at 1C after 125 cycles of rate testing. Band gap 3.515 eV from TDOS (3.519 eV from the band structure). ICP: 4.13% Li, 28.39% Mn, 4.17% Fe, 18.29% P, 37.75% O, 7.15% C.",,Fig. 8a-d; Table 1 (ICP),163.9428,2.25,0.75,0.25,0.6367,122.61,LITERATURE_REPORTED
P91_Sample_3,P91,A critical revelation of lithium ferromanganese phosphate (LMFP) performance in a Mn-rich cathode for Li-ion batteries using Fe equivalents to occupy a Mn site,10.1039/d4tc00049h,2024,d4tc00049h.pdf,LiMn11/12Fe1/12PO4/C (x = 1/12),,,0.9167,0.0833,Fe,1,0.0833,0.0833,7.09,"Hydrothermal synthesis in PEG400-water via a pre-formed Li3PO4 intermediate, then ball milling with vitamin C and sintering to carbon-coat",550.0,3.0,,,131.1,,,,500,96.87,,,,,"Fe series row. Initial discharge 131.1 mAh/g at 1C, 127.0 mAh/g after 500 cycles (96.87% retention), and 120.6 mAh/g recovered at 1C after rate testing. Band gap 3.525 eV from TDOS (3.523 eV from the band structure). ICP: 4.16% Li, 29.41% Mn, 2.59% Fe, 18.35% P, 37.86% O, 7.09% C.",,Fig. 8a-d; Table 1 (ICP),161.5762,2.1666,0.8334,0.1666,0.4938,138.24,LITERATURE_REPORTED
P91_Sample_4,P91,A critical revelation of lithium ferromanganese phosphate (LMFP) performance in a Mn-rich cathode for Li-ion batteries using Fe equivalents to occupy a Mn site,10.1039/d4tc00049h,2024,d4tc00049h.pdf,LiMn23/24Fe1/24PO4/C (x = 1/24),,,0.9583,0.0417,Fe,1,0.0417,0.0417,7.03,"Hydrothermal synthesis in PEG400-water via a pre-formed Li3PO4 intermediate, then ball milling with vitamin C and sintering to carbon-coat",550.0,3.0,,,123.8,,,,500,95.64,,,,,"Fe series row, lowest doping level. Initial discharge 123.8 mAh/g at 1C, 118.4 mAh/g after 500 cycles (95.64% retention), and 109.1 mAh/g recovered at 1C after rate testing. Band gap 3.586 eV from TDOS (3.585 eV from the band structure), the widest of the doped samples. Even at this smallest addition the capacity already exceeds pure LiMnPO4/C, confirming that Fe entry improves discharge capability. ICP: 4.11% Li, 31.15% Mn, 1.41% Fe, 18.31% P, 37.84% O, 7.03% C.",,Fig. 8a-d; Table 1 (ICP),159.2154,2.0834,0.9166,0.0834,0.3058,154.3,LITERATURE_REPORTED
P91_Sample_5,P91,A critical revelation of lithium ferromanganese phosphate (LMFP) performance in a Mn-rich cathode for Li-ion batteries using Fe equivalents to occupy a Mn site,10.1039/d4tc00049h,2024,d4tc00049h.pdf,"LiMnPO4/C (x = 0), undoped baseline",,,1.0,0.0,None/Undoped,0,0,0.0,7.13,"Hydrothermal synthesis in PEG400-water via a pre-formed Li3PO4 intermediate, then ball milling with vitamin C and sintering to carbon-coat",550.0,3.0,,,113.3,,,,500,94.44,,,,,"Undoped baseline. Initial discharge 113.3 mAh/g at 1C, 107.0 mAh/g after 500 cycles (94.44% retention), and only 99.0 mAh/g recovered at 1C after rate testing - the poorest of the series on every metric. Its CV shows only fuzzy oxidation peaks because of severe polarisation, with a redox peak separation of 0.717 V against 0.502 V for the x = 1/4 sample, and it has the largest Rct of the five electrodes. ICP: 4.07% Li, 32.58% Mn, 0% Fe, 18.28% P, 37.83% O, 7.13% C. DFT for the undoped lattice places the HOMO on the Mn 3d-t2g / O 2p hybrid and the LUMO on Mn 3d-eg / O 2p, so the position of the Mn 3d state governs conductivity - the rationale for substituting Fe onto the Mn site. Computational settings: VASP, GGA-PBE with GGA+U (Ueff = 3.9 eV for Mn, 5.3 eV for Fe), 520 eV cutoff, 192-atom supercells, 2x2x2 k-grid for relaxation and 4x4x4 for energies.",,Fig. 8a-d; Table 1 (ICP); Fig. 10d (CV vs LiMn3/4Fe1/4PO4/C),156.8488,2.0,1.0,0.0,0.0,170.87,LITERATURE_REPORTED
